Repository: leschultz/Molecular-Dynamic-Characteristic-Temperatures-for-Predicting-Metallic-Glass-Forming-Ability

├── README.md
├── features
│   ├── MDF_DMREF_Metallic_Glasses_v5
│   │   ├── MDF_DMREF_Metallic_Glasses_v5.csv
│   │   └── update_metallic_glasses.py
│   ├── features_dmax_cts
│   │   ├── features_dmax_cts.csv
│   │   ├── features_dmax_cts.json
│   │   └── upload.py
│   ├── features_gfa_cts
│   │   ├── features_gfa_cts.csv
│   │   ├── features_gfa_cts.json
│   │   ├── requirements.txt
│   │   └── upload.py
│   └── prsd_features_gfa_cts
│       └── prsd_features_gfa_cts.csv
└── plots
    ├── classification
    │   ├── original
    │   │   ├── PR_positive.png
    │   │   └── PR_positive_data.csv
    │   └── prsd
    │       ├── PRSD_PR_positive_data.csv
    │       └── PR_positive_PRSD.png

File: features/MDF_DMREF_Metallic_Glasses_v5/MDF_DMREF_Metallic_Glasses_v5.csv (part 2 of 58)
_id,Composition,Reference,Is_Amorphous?,Casting,Type,Size_Measure,Size1,Size2,Characterization,From,Tg_[K],Tl_[K],DOI,Dmax_[mm],Tx_[K],Tm_[K],Melting,Environment,Sigma_[Mpa],Zmax_[mm],E_[GPA],Possion's_Ratio,v,Rc_[K/s],Fracture_Strength_[MPa],G_[GPa],Density_[g/cm^3]
60490a203e6da430a7211909,Ag3.3Cu29.7Mg56Y11,"Ma, H., Shi, L.-L., Xu, J., Li, X., Ma, E.: J. Mater. Res. (9) (2006) 2204-2214.",AM,Melt Casting,Rod,,,,,Carter,426.0,725.0,10.1557/jmr.2006.0294,14.0,509.0,707.0,,,,,,,,,,,
60490a203e6da430a721190a,Ag30.77Ca30.77Cu15.38Mg23.08,"Laws, K. J., Shamlaye, K. F., & Ferry, M. (2012). Synthesis of Ag-based bulk metallic glass in the Ag–Mg–Ca–[Cu] alloy system. Journal of Alloys and Compounds, 513, 10–13.",AM,Melt Casting,"[Rod, Wedge]",,,,,Carter,413.0,803.0,10.1016/j.jallcom.2011.10.097,3.0,432.0,,,,,2.5,,,,,,,
60490a203e6da430a721190b,Ag30.77Ca30.77Cu7.69Mg30.77,"Laws, K. J., Shamlaye, K. F., & Ferry, M. (2012). Synthesis of Ag-based bulk metallic glass in the Ag–Mg–Ca–[Cu] alloy system. Journal of Alloys and Compounds, 513, 10–13.",AM,Melt Casting,"[Rod, Wedge]",,,,,Carter,407.0,809.0,10.1016/j.jallcom.2011.10.097,3.0,427.0,,,,,2.0,,,,,,,
60490a203e6da430a721190c,Ag30Ce10Cu60,"Inoue, A., Park, J., Masumoto, T.: Mater. Trans. JIM 35 (1994) 227-232. ",AM,Melt Spinning,Ribbon,Width X Thickness,1,0.02,SEM  TEM  XRD ,Carter,,,10.2320/matertrans1989.35.227,,,,Radio Frequency Melting,Ar-gas,,,,,,,,,
60490a203e6da430a721190d,Ag30Ce3Cu67,"Inoue, A., Park, J., Masumoto, T.: Mater. Trans. JIM 35 (1994) 227-232. ",CR,Melt Spinning,Ribbon,Width X Thickness,1,0.02,SEM  TEM  XRD ,Carter,,,10.2320/matertrans1989.35.227,,,,Radio Frequency Melting,Ar-gas,,,,,,,,,
60490a203e6da430a721190e,Ag30Ce5Cu65,"Inoue, A., Park, J., Masumoto, T.: Mater. Trans. JIM 35 (1994) 227-232. ",AC,Melt Spinning,Ribbon,Width X Thickness,1,0.02,SEM  TEM  XRD ,Carter,,,10.2320/matertrans1989.35.227,,,,Radio Frequency Melting,Ar-gas,,,,,,,,,
60490a203e6da430a721190f,Ag30Ce6Cu64,"Inoue, A., Park, J., Masumoto, T.: Mater. Trans. JIM 35 (1994) 227-232. ",AM,Melt Spinning,Ribbon,Width X Thickness,1,0.02,SEM  TEM  XRD ,Carter,,,10.2320/matertrans1989.35.227,,,,Radio Frequency Melting,Ar-gas,,,,,,,,,
60490a203e6da430a7211910,Ag30Cu30Fe40,"Sumiyama, K., Nishi, K., Suzuki, K.: J. Phys. Condens. Matter 3 (1991) 9859-9869.",AM,Deposition,Thin Film,Thickness,.01-.03,,DSC XRD,Carter,,,10.1088/0953-8984/3/49/003,,,,,Ar-gas,,,,,,,,,
60490a203e6da430a7211911,Ag30Cu30Ge40,"Mizutani, U., Sato, K., Sakamoto, I., Yonemitsu, K.: J. Phys. F 18 (1988) 1995-2007.",AM,Deposition,Thin Film,,,, EM  XRD,Carter,,,10.1088/0305-4608/18/9/018,,,,Radio Frequency Melting,Ar-gas,,,,,,,,,
60490a203e6da430a7211912,Ag30Cu30Ti10Zr30,"Park, E.S., Chang, H.J., Kim, D.H., Ohkubo, T., Hono, K.: Scripta Materialia 54 (2006) 1569–1573.",AM,Melt Spinning,Ribbon,,,,,Carter,666.0,1166.0,10.1016/j.scriptamat.2006.01.023,,700.0,,,,,,,,,,,,
60490a203e6da430a7211913,Ag30Cu30Zr40,,,,,,,,,Ben,677.0,,10.1007/978-3-642-03481-7,,,,,,,,,,,,,,
60490a203e6da430a7211914,Ag30Cu40Zr30,,,,,,,,,Ben,713.5228,709.9448,10.1007/978-3-642-03481-7,,753.4057,,,,,,,,,,,,
60490a203e6da430a7211915,Ag30Mg20Y50,"Kim, S.-G.: Doctor Thesis, Tohoku University, 1992.",CR,Melt Spinning,Ribbon,Width X Thickness,1,0.02,AXS SEM TEM XRD,Carter,,,,,,,Radio Frequency Melting,Ar-gas,,,,,,,,,
60490a203e6da430a7211916,Ag30Mg30Y40,"Kim, S.-G.: Doctor Thesis, Tohoku University, 1992.",AM,Melt Spinning,Ribbon,Width X Thickness,1,0.02,AXS SEM TEM XRD,Carter,,,,,,,Radio Frequency Melting,Ar-gas,,,,,,,,,
60490a203e6da430a7211917,Ag30Mg40Y30,"Kim, S.-G.: Doctor Thesis, Tohoku University, 1992.",AM,Melt Spinning,Ribbon,Width X Thickness,1,0.02,AXS SEM TEM XRD,Carter,,,,,,,Radio Frequency Melting,Ar-gas,,,,,,,,,
60490a203e6da430a7211918,Ag30Mg50Y20,"Kim, S.-G.: Doctor Thesis, Tohoku University, 1992.",AM,Melt Spinning,Ribbon,Width X Thickness,1,0.02,AXS SEM TEM XRD,Carter,,,,,,,Radio Frequency Melting,Ar-gas,,,,,,,,,
60490a203e6da430a7211919,Ag30Mg55Y15,"Kim, S.-G.: Doctor Thesis, Tohoku University, 1992.",AM,Melt Spinning,Ribbon,Width X Thickness,1,0.02,AXS SEM TEM XRD,Carter,,,,,,,Radio Frequency Melting,Ar-gas,,,,,,,,,
60490a203e6da430a721191a,Ag30Mg60Y10,"Kim, S.-G.: Doctor Thesis, Tohoku University, 1992.",AM,Melt Spinning,Ribbon,Width X Thickness,1,0.02,AXS SEM TEM XRD,Carter,,,,,,,Radio Frequency Melting,Ar-gas,,,,,,,,,
60490a203e6da430a721191b,Ag31Cu31Fe38,"Sumiyama, K., Nishi, K., Yoshimoto, K., Shiga, M.: Nucl. Instrum. Methods Phys. Res. B76 (1993) 33-34.",AM,Deposition,Plate,Thickness,0.02,,DSC XRD,Carter,,,10.1016/0168-583X(93)95119-P,,,,,,,,,,,,,,
60490a203e6da430a721191c,Ag31Cu37Fe32,"Sumiyama, K., Nishi, K., Suzuki, K.: J. Phys. Condens. Matter 3 (1991) 9859-9869.",AC,Deposition,Thin Film,Thickness,.01-.03,,DSC XRD,Carter,,,10.1088/0953-8984/3/49/003,,,,,Ar-gas,,,,,,,,,
60490a203e6da430a721191d,Ag31Cu49Fe20,"Sumiyama, K., Nishi, K., Suzuki, K.: J. Phys. Condens. Matter 3 (1991) 9859-9869.",CR,Deposition,Thin Film,Thickness,.01-.03,,DSC XRD,Carter,,,10.1088/0953-8984/3/49/003,,,,,Ar-gas,,,,,,,,,
60490a203e6da430a721191e,Ag31Cu55Fe14,"Sumiyama, K., Nishi, K., Suzuki, K.: J. Phys. Condens. Matter 3 (1991) 9859-9869.",CR,Deposition,Thin Film,Thickness,.01-.03,,DSC XRD,Carter,,,10.1088/0953-8984/3/49/003,,,,,Ar-gas,,,,,,,,,
60490a203e6da430a721191f,Ag32Cu66Fe2,"Sumiyama, K., Nishi, K., Suzuki, K.: J. Phys. Condens. Matter 3 (1991) 9859-9869.",CR,Deposition,Thin Film,Thickness,.01-.03,,DSC XRD,Carter,,,10.1088/0953-8984/3/49/003,,,,,Ar-gas,,,,,,,,,
60490a203e6da430a7211920,Ag35Al10Mg55,"Inoue, A., Nakano, K., Bizen, Y., Masumoto, T., Chen, H.S.: Jpn. J. Appl. Phys. 27 (1988) L944-L947. ",AM,Melt Spinning,Ribbon,Width X Thickness,1,0.02,DSC  TEM  XRD,Carter,,,10.1143/JJAP.27.L944,,,,Radio Frequency Melting,Ar-gas,,,,,,,,,
60490a203e6da430a7211921,Ag35Al20Mg45,"Inoue, A., Nakano, K., Bizen, Y., Masumoto, T., Chen, H.S.: Jpn. J. Appl. Phys. 27 (1988) L944-L947. ",AM,Melt Spinning,Ribbon,Width X Thickness,1,0.02,DSC  TEM  XRD,Carter,,,10.1143/JJAP.27.L944,,,,Radio Frequency Melting,Ar-gas,,,,,,,,,
60490a203e6da430a7211922,Ag35Ca65,,,,,,,,,Ben,447.0,868.0,10.1179/095066010X12646898728200,,437.0,,,,,,,,,,,,
60490a203e6da430a7211923,Ag35Ce3Cu62,"Inoue, A., Park, J., Masumoto, T.: Mater. Trans. JIM 35 (1994) 227-232. ",AC,Melt Spinning,Ribbon,Width X Thickness,1,0.02,SEM  TEM  XRD ,Carter,,,10.2320/matertrans1989.35.227,,,,Radio Frequency Melting,Ar-gas,,,,,,,,,
60490a203e6da430a7211924,Ag35Ce4Cu61,"Inoue, A., Park, J., Masumoto, T.: Mater. Trans. JIM 35 (1994) 227-232. ",AM,Melt Spinning,Ribbon,Width X Thickness,1,0.02,SEM  TEM  XRD ,Carter,,,10.2320/matertrans1989.35.227,,,,Radio Frequency Melting,Ar-gas,,,,,,,,,
60490a203e6da430a7211925,Ag35Ce5Cu60,"Inoue, A., Park, J., Masumoto, T.: Mater. Trans. JIM 35 (1994) 227-232. ",AM,Melt Spinning,Ribbon,Width X Thickness,1,0.02,SEM  TEM  XRD ,Carter,,,10.2320/matertrans1989.35.227,,,,Radio Frequency Melting,Ar-gas,,,,,,,,,
60490a203e6da430a7211926,Ag35Ce6Cu59,"Inoue, A., Park, J., Masumoto, T.: Mater. Trans. JIM 35 (1994) 227-232. ",AM,Melt Spinning,Ribbon,Width X Thickness,1,0.02,SEM  TEM  XRD ,Carter,,,10.2320/matertrans1989.35.227,,,,Radio Frequency Melting,Ar-gas,,,,,,,,,
60490a203e6da430a7211927,Ag35Cu35Ge30,"Mizutani, U., Sato, K., Sakamoto, I., Yonemitsu, K.: J. Phys. F 18 (1988) 1995-2007.",AM,Deposition,Thin Film,,,, EM  XRD,Carter,,,10.1088/0305-4608/18/9/018,,,,Radio Frequency Melting,Ar-gas,,,,,,,,,
60490a203e6da430a7211928,Ag35Cu35Mg30,"Mizutani, U., Matsuda, T.: Proc. 5th Int. Conf. Rapidly Quenched Met., W√ºrzburg, Steeb,S., Warlimont, H. (eds.), Elsevier Science Publishers B.V. 1 (1985) 1035-1038.",AM,Melt Spinning,Ribbon,,,,,Carter,,,10.1016/B978-0-444-86939-5.50245-1,,,,Radio Frequency Melting,Ar-gas,,,,,,,,,
60490a203e6da430a7211929,Ag36Cu30Fe34,"Sumiyama, K., Nishi, K., Suzuki, K.: J. Phys. Condens. Matter 3 (1991) 9859-9869.",AC,Deposition,Thin Film,Thickness,.01-.03,,DSC XRD,Carter,,,10.1088/0953-8984/3/49/003,,,,,Ar-gas,,,,,,,,,
60490a203e6da430a721192a,Ag37.5Cu37.5Ge25,"Mizutani, U.: Proc. 4th Int. Conf. Rapidly Quenched Met., Sendai, Masumoto, T., Suzuki,K. (eds.), The Japan Institute of Metals 2 (1982) 1279-1282.",AM,Melt Spinning,Ribbon,Width X Thickness, 1.5-2,0.03,DTA  ED  XRD,Carter,,,,,,,,,,,,,,,,,
60490a203e6da430a721192b,Ag37Cu6Fe57,"Sumiyama, K., Nishi, K., Suzuki, K.: J. Phys. Condens. Matter 3 (1991) 9859-9869.",CR,Deposition,Thin Film,Thickness,.01-.03,,DSC XRD,Carter,,,10.1088/0953-8984/3/49/003,,,,,Ar-gas,,,,,,,,,
60490a203e6da430a721192c,Ag38.46Ca15.38Cu7.69Mg38.46,"Laws, K. J., Shamlaye, K. F., & Ferry, M. (2012). Synthesis of Ag-based bulk metallic glass in the Ag–Mg–Ca–[Cu] alloy system. Journal of Alloys and Compounds, 513, 10–13.",AM,Melt Casting,Wedge,,,,,Carter,405.0,842.0,10.1016/j.jallcom.2011.10.097,,436.0,,,,,0.5,,,,,,,
60490a203e6da430a721192d,Ag38.46Ca23.08Cu7.69Mg30.77,"Laws, K. J., Shamlaye, K. F., & Ferry, M. (2012). Synthesis of Ag-based bulk metallic glass in the Ag–Mg–Ca–[Cu] alloy system. Journal of Alloys and Compounds, 513, 10–13.",AM,Melt Casting,"[Rod, Wedge]",,,,,Carter,387.0,833.0,10.1016/j.jallcom.2011.10.097,4.0,420.0,,,,,3.0,,,,,,,
60490a203e6da430a721192e,Ag38.4Ca23.2Mg38.4,"Laws, K. J., Shamlaye, K. F., & Ferry, M. (2012). Synthesis of Ag-based bulk metallic glass in the Ag–Mg–Ca–[Cu] alloy system. Journal of Alloys and Compounds, 513, 10–13.",AM,Melt Casting,"[Rod, Wedge]",,,,,Carter,391.0,796.0,10.1016/j.jallcom.2011.10.097,1.5,425.0,,,,,1.1,,,,,,,
60490a203e6da430a721192f,Ag38.4Ca30.8Mg30.8,"Laws, K. J., Shamlaye, K. F., & Ferry, M. (2012). Synthesis of Ag-based bulk metallic glass in the Ag–Mg–Ca–[Cu] alloy system. Journal of Alloys and Compounds, 513, 10–13.",AM,Melt Casting,Wedge,,,,,Carter,394.0,805.0,10.1016/j.jallcom.2011.10.097,,426.0,,,,,0.5,,,,,,,
60490a203e6da430a7211930,Ag38.5Ca30.8Cu7.7Mg23,"Laws, K. J., Shamlaye, K. F., & Ferry, M. (2012). Synthesis of Ag-based bulk metallic glass in the Ag–Mg–Ca–[Cu] alloy system. Journal of Alloys and Compounds, 513, 10–13.",AM,Melt Casting,"[Rod, Wedge]",,,,,Carter,384.0,854.0,10.1016/j.jallcom.2011.10.097,3.0,416.0,,,,,2.0,,,,,,,
60490a203e6da430a7211931,Ag38.75Cu38.75Ge22.5,"Mizutani, U.: Proc. 4th Int. Conf. Rapidly Quenched Met., Sendai, Masumoto, T., Suzuki,K. (eds.), The Japan Institute of Metals 2 (1982) 1279-1282.",AM,Melt Spinning,Ribbon,Width X Thickness, 1.5-2,0.03,DTA  ED  XRD,Carter,,,,,,,,,,,,,,,,,
60490a203e6da430a7211932,Ag38Cu22Fe40,"Sumiyama, K., Nishi, K., Suzuki, K.: J. Phys. Condens. Matter 3 (1991) 9859-9869.",AM,Deposition,Thin Film,Thickness,.01-.03,,DSC XRD,Carter,,,10.1088/0953-8984/3/49/003,,,,,Ar-gas,,,,,,,,,
60490a203e6da430a7211933,Ag3Al19.4Co19.4Cu4.85Zr53.35,"Hua, N., Li, R., Wang, H., Wang, J., Li, Y., & Zhang, T. (2011). Formation and mechanical properties of Ni-free Zr-based bulk metallic glasses. Journal of Alloys and Compounds, 509, S175–S178.",AM,Melt Casting,Rod,,,,,Carter,740.0,1246.0,10.1016/j.jallcom.2011.01.078,16.0,805.0,,,,,,,,,,,,
60490a203e6da430a7211934,Ag3Al5Cu47Zr45,"Zhang, W., Zhang, Q., Qin, C., Inoue, A.: Journal of Materials Research. 24 (2009) 2935–2940.",AM,Melt Casting,Rod,,,,,Carter,702.0,1160.0,10.1557/jmr.2009.0344,15.0,785.0,,,,,,,,,,,,
60490a203e6da430a7211935,Ag3Al7Cu42Zr48,,,,,,,,,Lane,700.0,1135.0,10.1016/j.jallcom.2008.07.087,10.0,763.0,,,,,,,,,,,,
60490a203e6da430a7211936,Ag3Al7Cu42Zr48,,,,,,,,,Ben,700.0,1135.0,10.1016/j.jallcom.2008.07.087,10.0,763.0,,,,,,,,,,,,
60490a203e6da430a7211937,Ag3Al7Cu42Zr48,"G.Q. Zhang, Q.K. Jiang, L.Y. Chen, M. Shao, J.F. Liu, J.Z. Jiang, J. AlloysComp. 424 (2006) 176. ",AM,Melt Casting,Rod,,,,,Carter,700.0,1135.0,10.1016/j.jallcom.2006.06.088,10.0,763.0,,,,,,,,,,,,
60490a203e6da430a7211938,Ag3Al7Cu45Zr45,,,,,,,,,Ben,708.0,1177.0,10.1016/j.jallcom.2008.07.087,8.0,786.0,,,,,,,,,,,,
60490a203e6da430a7211939,Ag3Al7Cu45Zr45,"Zhang, W., Zhang, Q., Qin, C., Inoue, A.: Materials Science and Engineering B: Solid-State Materials for Advanced Technology. 148 (2008) 92–96.",AM,Melt Casting,Rod,,,,,Carter,708.0,1177.0,10.1016/j.mseb.2007.09.064,8.0,786.0,,,,,,,,,,,,
60490a203e6da430a721193a,Ag3Al7Cu45Zr45,,,,,,,,,Lane,708.0,1177.0,10.1016/j.jallcom.2008.07.087,8.0,786.0,,,,,,,,,,,,
60490a203e6da430a721193b,Ag3Al7Cu47Zr43,"Sung, D.-S., Kwon, O.-J., Fleury, E., Kim, K.-B., Lee, J.-C., Kim, D.-H., Kim, Y.-C.: Metals and Materials International. 10 (2004) 575–579.",AM,Melt Casting,Rod,,,,,Carter,716.0,1156.0,10.1007/BF03027421,5.0,795.0,,,,,,,,,,,,
60490a203e6da430a721193c,Ag3Al7Cu47Zr43,"Y.C. Kim, J.C. Lee, P.R. Cha, J.P. Ahn, E. Fleury, Mater. Sci. Eng. A 437(2006) 248. ",AM,Melt Casting,Rod,,,,,Carter,716.0,1156.0,10.1016/j.msea.2006.07.141,5.0,795.0,,,,,,,,,,,,
60490a203e6da430a721193d,Ag3Al7Cu47Zr43,,,,,,,,,Lane,716.0,1156.0,10.1016/j.jallcom.2008.07.087,5.0,795.0,,,,,,,,,,,,
60490a203e6da430a721193e,Ag3Al7Cu47Zr43,,,,,,,,,Ben,716.0,1156.0,10.1016/j.jallcom.2008.07.087,5.0,795.0,,,,,,,,,,,,
60490a203e6da430a721193f,Ag3Al9.7Cu22.31Fe4.85Zr60.14,"Liu, Z., Chan, K. C., & Liu, L. (2009). Enhanced glass forming ability and plasticity of a Ni-free Zr-based bulk metallic glass. Journal of Alloys and Compounds, 487(1-2), 152–156.",AM,Melt Casting,Rod,,,,,Carter,658.0,1181.0,10.1016/j.jallcom.2009.08.030,10.0,743.0,,,,,,,,,,,,
60490a203e6da430a7211940,Ag3Cu22Gd10Mg65,"Chang, Y.C., Huang, J.C., Tang, C.W., Chang, C.I., Jang, J.S.C.: Mater. Trans. 49 (2008) 2605–2610.",AM,Melt Casting,Rod,,,,,Carter,,,10.2320/matertrans.MRA2008172,,,,,,,,,,6.78,,,,
60490a203e6da430a7211941,Ag3Cu3P5Pd79Si10,"L. Liu, X. Zhao, C. Ma, S. Pang, T. Zhang, J. Non-Cryst. Solids 352 (2006)",AM,Melt Casting,Rod,,,,,Carter,610.0,1005.0,10.1016/j.jnoncrysol.2006.09.025,5.0,683.0,,,,,,,,,,,,
60490a203e6da430a7211942,Ag3Cu3P5Pd79Si10,,,,,,,,,Lane,610.0,1005.0,10.1016/j.jallcom.2008.07.087,5.0,683.0,,,,,,,,,,,,
60490a203e6da430a7211943,Ag3Cu3P5Pd79Si10,,AM,Melt Casting,Rod,,,,,Carter,610.0,1005.0,10.1016/j.msea.2006.06.053,5.0,683.0,,,,,,,,,,,,
60490a203e6da430a7211944,Ag3Cu3P5Pd79Si10,,,,,,,,,Ben,610.0,1005.0,10.1016/j.jallcom.2008.07.087,5.0,683.0,,,,,,,,,,,,
60490a203e6da430a7211945,Ag4.2Pd79.3Si16.5,"Gao, Y.-Q., Zheng, F.-Q., Liu, X., Ning, Y.-T.: Proc. 4th Int. Conf. Rapidly QuenchedMet., Sendai, Masumoto, T., Suzuki, K. (eds.), The Japan Institute of Metals 1 (1982) 727-730.",AM,Melt Spinning,Ribbon,Width X Thickness,3,0.05,XRD ,Carter,,,,,,,,,,,,,,,,,
60490a203e6da430a7211946,Ag4.4Al8Cu39.6Zr48,"Jiang, Q.K., Wang, X.D., Nie, X.P., Zhang, G.Q., Ma, H., Fecht, H.-J., Bendnarcik, J., Franz, H., Liu, Y.G., Cao, Q.P., Jiang, J.Z.: Acta Materialia. 56 (2008) 1785–1796.",AM,Melt Casting,Rod,,,,,Carter,,,10.1016/j.actamat.2007.12.030,,,,,,,,,,,,,,
60490a203e6da430a7211947,Ag4.5Pd75.5Si20,"Gao, Y.-Q., Zheng, F.-Q., Liu, X., Ning, Y.-T.: Proc. 4th Int. Conf. Rapidly QuenchedMet., Sendai, Masumoto, T., Suzuki, K. (eds.), The Japan Institute of Metals 1 (1982) 727-730.",AM,['Melt Spinning' 'Quenching'],Ribbon,Thickness, 0.01-0.06,,XRD ,Carter,,,,,,,,,,,,,,,,,
60490a203e6da430a7211948,Ag4.5Pd79Si16.5,"Gao, Y.-Q., Zheng, F.-Q., Liu, X., Ning, Y.-T.: Proc. 4th Int. Conf. Rapidly QuenchedMet., Sendai, Masumoto, T., Suzuki, K. (eds.), The Japan Institute of Metals 1 (1982) 727-730.",AM,Melt Spinning,Ribbon,Thickness, 0.01-0.06,,XRD ,Carter,,,,,,,,,,,,,,,,,
60490a203e6da430a7211949,Ag4.6Al7Cu41.4Zr47,"Jiang, Q.K., Wang, X.D., Nie, X.P., Zhang, G.Q., Ma, H., Fecht, H.-J., Bendnarcik, J., Franz, H., Liu, Y.G., Cao, Q.P., Jiang, J.Z.: Acta Materialia. 56 (2008) 1785–1796.",AM,Melt Casting,Rod,,,,,Carter,,,10.1016/j.actamat.2007.12.030,20.0,,,,,,,,,,,,,
60490a203e6da430a721194a,Ag40Ce10Cu50,"Inoue, A., Park, J., Masumoto, T.: Mater. Trans. JIM 35 (1994) 227-232. ",AM,Melt Spinning,Ribbon,Width X Thickness,1,0.02,SEM  TEM  XRD ,Carter,,,10.2320/matertrans1989.35.227,,,,Radio Frequency Melting,Ar-gas,,,,,,,,,
60490a203e6da430a721194b,Ag40Ce1Cu59,"Inoue, A., Park, J., Masumoto, T.: Mater. Trans. JIM 35 (1994) 227-232. ",CR,Melt Spinning,Ribbon,Width X Thickness,1,0.02,SEM  TEM  XRD ,Carter,,,10.2320/matertrans1989.35.227,,,,Radio Frequency Melting,Ar-gas,,,,,,,,,
60490a203e6da430a721194c,Ag40Ce2Cu58,"Inoue, A., Park, J., Masumoto, T.: Mater. Trans. JIM 35 (1994) 227-232. ",CR,Melt Spinning,Ribbon,Width X Thickness,1,0.02,SEM  TEM  XRD ,Carter,,,10.2320/matertrans1989.35.227,,,,Radio Frequency Melting,Ar-gas,,,,,,,,,
60490a203e6da430a721194d,Ag40Ce3Cu57,"Inoue, A., Park, J., Masumoto, T.: Mater. Trans. JIM 35 (1994) 227-232. ",AM,Melt Spinning,Ribbon,Width X Thickness,1,0.02,SEM  TEM  XRD ,Carter,,,10.2320/matertrans1989.35.227,,,,Radio Frequency Melting,Ar-gas,,,,,,,,,
60490a203e6da430a721194e,Ag40Ce4Cu56,"Inoue, A., Park, J., Masumoto, T.: Mater. Trans. JIM 35 (1994) 227-232. ",AM,Melt Spinning,Ribbon,Width X Thickness,1,0.02,SEM  TEM  XRD ,Carter,,,10.2320/matertrans1989.35.227,,,,Radio Frequency Melting,Ar-gas,,,,,,,,,
60490a203e6da430a721194f,Ag40Ce5Cu55,"Inoue, A., Park, J., Masumoto, T.: Mater. Trans. JIM 35 (1994) 227-232. ",AM,Melt Spinning,Ribbon,Width X Thickness,1,0.02,SEM  TEM  XRD ,Carter,,,10.2320/matertrans1989.35.227,,,,Radio Frequency Melting,Ar-gas,,,,,,,,,
60490a203e6da430a7211950,Ag40Ce8Cu52,"Inoue, A., Park, J., Masumoto, T.: Mater. Trans. JIM 35 (1994) 227-232. ",AM,Melt Spinning,Ribbon,Width X Thickness,1,0.02,SEM  TEM  XRD ,Carter,,,10.2320/matertrans1989.35.227,,,,Radio Frequency Melting,Ar-gas,,,,,,,,,
60490a203e6da430a7211951,Ag40Cu12Fe48,"Sumiyama, K., Nishi, K., Suzuki, K.: J. Phys. Condens. Matter 3 (1991) 9859-9869.",AC,Deposition,Thin Film,Thickness,.01-.03,,DSC XRD,Carter,,,10.1088/0953-8984/3/49/003,,,,,Ar-gas,,,,,,,,,
60490a203e6da430a7211952,Ag40Cu40Fe20,"Sumiyama, K., Nishi, K., Suzuki, K.: J. Phys. Condens. Matter 3 (1991) 9859-9869.",AC,Deposition,Thin Film,Thickness,.01-.03,,DSC XRD,Carter,,,10.1088/0953-8984/3/49/003,,,,,Ar-gas,,,,,,,,,
60490a203e6da430a7211953,Ag40Cu40Ge20,"['Mizutani, U.: Proc. 4th Int. Conf. Rapidly Quenched Met., Sendai, Masumoto, T., Suzuki,K. (eds.), The Japan Institute of Metals 2 (1982) 1279-1282.'
 'Mizutani, U., Yoshida, T.: Proc. 4th Int. Conf. Rapidly Quenched Met., Sendai, Masumoto,T., Suzuki, K. (eds.), The Japan Institute of Metals 2 (1982) 1319-1322.']",AM,['Melt Spinning' 'Deposition'],,['Width X Thickness' 'Thickness'],[' 1.5-2' '0.0002'],0.03,['DTA  ED  XRD' ' XRD'],Carter,,,,,,,,,,,,,,,,,
60490a203e6da430a7211954,Ag40Cu40Ge20,"Mizutani, U., Sato, K., Sakamoto, I., Yonemitsu, K.: J. Phys. F 18 (1988) 1995-2007.",AM,Deposition,Thin Film,,,, EM  XRD,Carter,,,10.1088/0305-4608/18/9/018,,,,Radio Frequency Melting,Ar-gas,,,,,,,,,
60490a203e6da430a7211955,Ag40Cu47Fe13,"Sumiyama, K., Nishi, K., Suzuki, K.: J. Phys. Condens. Matter 3 (1991) 9859-9869.",AC,Deposition,Thin Film,Thickness,.01-.03,,DSC XRD,Carter,,,10.1088/0953-8984/3/49/003,,,,,Ar-gas,,,,,,,,,
60490a203e6da430a7211956,Ag40Mg20Y40,"Kim, S.-G.: Doctor Thesis, Tohoku University, 1992.",CR,Melt Spinning,Ribbon,Width X Thickness,1,0.02,AXS SEM TEM XRD,Carter,,,,,,,Radio Frequency Melting,Ar-gas,,,,,,,,,
60490a203e6da430a7211957,Ag40Mg30Y30,"Kim, S.-G.: Doctor Thesis, Tohoku University, 1992.",AM,Melt Spinning,Ribbon,Width X Thickness,1,0.02,AXS SEM TEM XRD,Carter,,,,,,,Radio Frequency Melting,Ar-gas,,,,,,,,,
60490a203e6da430a7211958,Ag40Mg40Y20,"Kim, S.-G.: Doctor Thesis, Tohoku University, 1992.",AM,Melt Spinning,Ribbon,Width X Thickness,1,0.02,AXS SEM TEM XRD,Carter,,,,,,,Radio Frequency Melting,Ar-gas,,,,,,,,,
60490a203e6da430a7211959,Ag40Mg50Y10,"Kim, S.-G.: Doctor Thesis, Tohoku University, 1992.",AM,Melt Spinning,Ribbon,Width X Thickness,1,0.02,AXS SEM TEM XRD,Carter,,,,,,,Radio Frequency Melting,Ar-gas,,,,,,,,,
60490a203e6da430a721195a,Ag41Cu23Fe36,"Sumiyama, K., Nishi, K., Suzuki, K.: J. Phys. Condens. Matter 3 (1991) 9859-9869.",AM,Deposition,Thin Film,Thickness,.01-.03,,DSC XRD,Carter,,,10.1088/0953-8984/3/49/003,,,,,Ar-gas,,,,,,,,,
60490a203e6da430a721195b,Ag42.5Cu42.5Ge15,"Mizutani, U., Sato, K., Sakamoto, I., Yonemitsu, K.: J. Phys. F 18 (1988) 1995-2007.",AM,Deposition,Thin Film,,,, EM  XRD,Carter,,,10.1088/0305-4608/18/9/018,,,,Radio Frequency Melting,Ar-gas,,,,,,,,,
60490a203e6da430a721195c,Ag42Fe58,"Sumiyama, K., Nishi, K., Suzuki, K.: J. Phys. Condens. Matter 3 (1991) 9859-9869.",CR,Deposition,Thin Film,Thickness,.01-.03,,DSC XRD,Carter,,,10.1088/0953-8984/3/49/003,,,,,Ar-gas,,,,,,,,,
60490a203e6da430a721195d,Ag45Al20Mg35,"Inoue, A., Nakano, K., Bizen, Y., Masumoto, T., Chen, H.S.: Jpn. J. Appl. Phys. 27 (1988) L944-L947. ",AM,Melt Spinning,Ribbon,Width X Thickness,1,0.02,DSC  TEM  XRD,Carter,,,10.1143/JJAP.27.L944,,,,Radio Frequency Melting,Ar-gas,,,,,,,,,
60490a203e6da430a721195e,Ag45Ce2Cu53,"Inoue, A., Park, J., Masumoto, T.: Mater. Trans. JIM 35 (1994) 227-232. ",AC,Melt Spinning,Ribbon,Width X Thickness,1,0.02,SEM  TEM  XRD ,Carter,,,10.2320/matertrans1989.35.227,,,,Radio Frequency Melting,Ar-gas,,,,,,,,,
60490a203e6da430a721195f,Ag45Ce3Cu52,"Inoue, A., Park, J., Masumoto, T.: Mater. Trans. JIM 35 (1994) 227-232. ",AM,Melt Spinning,Ribbon,Width X Thickness,1,0.02,SEM  TEM  XRD ,Carter,,,10.2320/matertrans1989.35.227,,,,Radio Frequency Melting,Ar-gas,,,,,,,,,
60490a203e6da430a7211960,Ag45Ce4Cu51,"Inoue, A., Park, J., Masumoto, T.: Mater. Trans. JIM 35 (1994) 227-232. ",AM,Melt Spinning,Ribbon,Width X Thickness,1,0.02,SEM  TEM  XRD ,Carter,,,10.2320/matertrans1989.35.227,,,,Radio Frequency Melting,Ar-gas,,,,,,,,,
60490a203e6da430a7211961,Ag45Ce5Cu50,"Inoue, A., Park, J., Masumoto, T.: Mater. Trans. JIM 35 (1994) 227-232. ",AM,Melt Spinning,Ribbon,Width X Thickness,1,0.02,SEM  TEM  XRD ,Carter,,,10.2320/matertrans1989.35.227,,,,Radio Frequency Melting,Ar-gas,,,,,,,,,
60490a203e6da430a7211962,Ag45Cu45Ge10,"Mizutani, U., Sato, K., Sakamoto, I., Yonemitsu, K.: J. Phys. F 18 (1988) 1995-2007.",AM,Deposition,Thin Film,,,, EM  XRD,Carter,,,10.1088/0305-4608/18/9/018,,,,Radio Frequency Melting,Ar-gas,,,,,,,,,
60490a203e6da430a7211963,Ag46.15Ca22.98Cu7.69Mg23.18,"Laws, K. J., Shamlaye, K. F., & Ferry, M. (2012). Synthesis of Ag-based bulk metallic glass in the Ag–Mg–Ca–[Cu] alloy system. Journal of Alloys and Compounds, 513, 10–13.",AM,Melt Casting,"[Rod, Wedge]",,,,,Carter,398.0,825.0,10.1016/j.jallcom.2011.10.097,3.0,430.0,,,,,2.0,,,,,,,
60490a203e6da430a7211964,Ag46.25Ca38.44Mg15.32,"Laws, K. J., Shamlaye, K. F., & Ferry, M. (2012). Synthesis of Ag-based bulk metallic glass in the Ag–Mg–Ca–[Cu] alloy system. Journal of Alloys and Compounds, 513, 10–13.",AM,Melt Casting,Wedge,,,,,Carter,407.0,809.0,10.1016/j.jallcom.2011.10.097,,439.0,,,,,0.3,,,,,,,
60490a203e6da430a7211965,Ag46.29Ca30.56Cu7.72Mg15.43,"Laws, K. J., Shamlaye, K. F., & Ferry, M. (2012). Synthesis of Ag-based bulk metallic glass in the Ag–Mg–Ca–[Cu] alloy system. Journal of Alloys and Compounds, 513, 10–13.",AM,Melt Casting,"[Rod, Wedge]",,,,,Carter,414.0,805.0,10.1016/j.jallcom.2011.10.097,1.0,445.0,,,,,0.8,,,,,,,
60490a203e6da430a7211966,Ag46.2Ca23.1Mg30.7,"Laws, K. J., Shamlaye, K. F., & Ferry, M. (2012). Synthesis of Ag-based bulk metallic glass in the Ag–Mg–Ca–[Cu] alloy system. Journal of Alloys and Compounds, 513, 10–13.",AM,Melt Casting,Wedge,,,,,Carter,393.0,880.0,10.1016/j.jallcom.2011.10.097,,427.0,,,,,0.5,,,,,,,
60490a203e6da430a7211967,Ag46.2Ca30.7Mg23.1,"Laws, K. J., Shamlaye, K. F., & Ferry, M. (2012). Synthesis of Ag-based bulk metallic glass in the Ag–Mg–Ca–[Cu] alloy system. Journal of Alloys and Compounds, 513, 10–13.",AM,Melt Casting,"[Rod, Wedge]",,,,,Carter,399.0,765.0,10.1016/j.jallcom.2011.10.097,1.0,426.0,,,,,0.7,,,,,,,
60490a203e6da430a7211968,Ag46.43Ca28.6Cu7.15Mg17.83,"Laws, K. J., Shamlaye, K. F., & Ferry, M. (2012). Synthesis of Ag-based bulk metallic glass in the Ag–Mg–Ca–[Cu] alloy system. Journal of Alloys and Compounds, 513, 10–13.",AM,Melt Casting,"[Rod, Wedge]",,,,,Carter,426.0,797.0,10.1016/j.jallcom.2011.10.097,1.5,466.0,,,,,1.2,,,,,,,
60490a203e6da430a7211969,Ag46Cu12Fe42,"Sumiyama, K., Nishi, K., Suzuki, K.: J. Phys. Condens. Matter 3 (1991) 9859-9869.",AM,Deposition,Thin Film,Thickness,.01-.03,,DSC XRD,Carter,,,10.1088/0953-8984/3/49/003,,,,,Ar-gas,,,,,,,,,
60490a203e6da430a721196a,Ag47.5Cu47.5Ge5,"Mizutani, U., Sato, K., Sakamoto, I., Yonemitsu, K.: J. Phys. F 18 (1988) 1995-2007.",AM,Deposition,Thin Film,,,, EM  XRD,Carter,,,10.1088/0305-4608/18/9/018,,,,Radio Frequency Melting,Ar-gas,,,,,,,,,
60490a203e6da430a721196b,Ag48Cu52,"Sumiyama, K., Nishi, K., Suzuki, K.: J. Phys. Condens. Matter 3 (1991) 9859-9869.",CR,Deposition,Thin Film,Thickness,.01-.03,,DSC XRD,Carter,,,10.1088/0953-8984/3/49/003,,,,,Ar-gas,,,,,,,,,
60490a203e6da430a721196c,Ag48Fe52,"Sumiyama, K., Nishi, K., Suzuki, K.: J. Phys. Condens. Matter 3 (1991) 9859-9869.",CR,Deposition,Thin Film,Thickness,.01-.03,,DSC XRD,Carter,,,10.1088/0953-8984/3/49/003,,,,,Ar-gas,,,,,,,,,
60490a203e6da430a721196d,Ag49Cu29Fe22,"Sumiyama, K., Nishi, K., Suzuki, K.: J. Phys. Condens. Matter 3 (1991) 9859-9869.",CR,Deposition,Thin Film,Thickness,.01-.03,,DSC XRD,Carter,,,10.1088/0953-8984/3/49/003,,,,,Ar-gas,,,,,,,,,
60490a203e6da430a721196e,Ag4Al14Cu20La62,,,,,,,,,Lane,404.0,729.0,10.1016/j.jallcom.2008.07.087,8.0,456.0,,,,,,,,,,,,
60490a203e6da430a721196f,Ag4Al14Cu20La62,,,,,,,,,Ben,404.0,729.0,10.1016/j.jallcom.2008.07.087,8.0,456.0,,,,,,,,,,,,
60490a203e6da430a7211970,Ag4Al14Cu20La62,"Q.K. Jiang, G.Q. Zhang, L.Y. Chen, J.Z. Wu, H.G. Zhang, J.Z. Jiang, J.Alloys Comp. 424 (2006) 183. ",AM,Melt Casting,Rod,,,,,Carter,404.0,729.0,10.1016/j.jallcom.2006.07.109,8.0,456.0,,,,,,,,,,,,
60490a203e6da430a7211971,Ag4Al4Cu46Zr46,"Zhang, W., Zhang, Q., Qin, C., Inoue, A.: Materials Science and Engineering B: Solid-State Materials for Advanced Technology. 148 (2008) 92–96.",AM,Melt Casting,Rod,,,,,Carter,686.0,1168.0,10.1016/j.mseb.2007.09.064,,767.0,,,,,,,,,,,,
60490a203e6da430a7211972,Ag4Al4Cu47Zr45,"Zhang, W., Zhang, Q., Qin, C., Inoue, A.: Journal of Materials Research. 24 (2009) 2935–2940.",AM,Melt Casting,Rod,,,,,Carter,688.0,1159.0,10.1557/jmr.2009.0344,10.0,770.0,,,,1905.0,,92.0,0.002,,,,,
60490a203e6da430a7211973,Ag4Al4Cu48Zr44,"Zhang, W., Zhang, Q., Qin, C., Inoue, A.: Journal of Materials Research. 24 (2009) 2935–2940.",AM,Melt Casting,Rod,,,,,Carter,692.0,1156.0,10.1557/jmr.2009.0344,10.0,779.0,,,,1915.0,,105.0,0.004,,,,,
60490a203e6da430a7211974,Ag4Al4Cu49Zr43,"Zhang, W., Zhang, Q., Qin, C., Inoue, A.: Journal of Materials Research. 24 (2009) 2935–2940.",AM,Melt Casting,Rod,,,,,Carter,,1158.0,10.1557/jmr.2009.0344,10.0,,,,,1932.0,,109.0,0.002,,,,,
60490a203e6da430a7211975,Ag4Al4Cu50Zr42,"Zhang, W., Zhang, Q., Qin, C., Inoue, A.: Journal of Materials Research. 24 (2009) 2935–2940.",AM,Melt Casting,Rod,,,,,Carter,703.0,1167.0,10.1557/jmr.2009.0344,,784.0,,,,,,,,,,,,
60490a203e6da430a7211976,Ag4Al6Cu48Zr42,"Zhang, W., Zhang, Q., Qin, C., Inoue, A.: Journal of Materials Research. 24 (2009) 2935–2940.",AM,Melt Casting,Rod,,,,,Carter,711.0,1186.0,10.1557/jmr.2009.0344,12.0,800.0,,,,1940.0,,109.0,0.011000000000000001,,,,,
60490a203e6da430a7211977,Ag4Cu2P5Pd79Si10,,,,,,,,,Ben,611.0,1006.0,10.1016/j.jallcom.2008.07.087,7.0,676.0,,,,,,,,,,,,
60490a203e6da430a7211978,Ag4Cu2P5Pd79Si10,,,,,,,,,Lane,611.0,1006.0,10.1016/j.jallcom.2008.07.087,7.0,676.0,,,,,,,,,,,,
60490a203e6da430a7211979,Ag4Cu2P5Pd79Si10,"L. Liu, X. Zhao, C. Ma, S. Pang, T. Zhang, J. Non-Cryst. Solids 352 (2006)",AM,Melt Casting,Rod,,,,,Carter,611.0,1006.0,10.1016/j.jnoncrysol.2006.09.025,7.0,676.0,,,,,,,,,,,,
60490a203e6da430a721197a,Ag4Cu2P5Pd79Si10,,AM,Melt Casting,Rod,,,,,Carter,611.0,1006.0,10.1016/j.msea.2006.06.053,7.0,676.0,,,,,,,,,,,,
60490a203e6da430a721197b,Ag4Cu48Zr48,,,,,,,,,Lane,681.0,1199.0,10.1016/j.jallcom.2008.07.087,3.0,743.0,,,,,,,,,,,,
60490a203e6da430a721197c,Ag4Cu48Zr48,"W. Zhang, F. Jia, Q.S. Zhang, A. Inoue, Mater. Sci. Eng. A 459 (2007) 330.",AM,Melt Casting,Rod,,,,,Carter,681.0,1199.0,10.1016/j.msea.2007.02.001,3.0,743.0,,,,,,,,,,,,
60490a203e6da430a721197d,Ag4Cu48Zr48,,,,,,,,,Ben,681.0,1199.0,10.1016/j.jallcom.2008.07.087,3.0,743.0,,,,,,,,,,,,
60490a203e6da430a721197e,Ag4Gd10Mg71Ni15,"Peng, H., Li, S. S., Qi, Y. P., & Huang, T. Y. (2011). Mg–Ni–Gd–Ag bulk metallic glass with improved glass-forming ability and mechanical properties. Intermetallics, 19(7), 829–832.",AM,Melt Casting,Rod,,,,,Carter,440.0,774.0,10.1016/j.intermet.2010.11.029,4.0,485.0,,,,,,,,,,,,
60490a203e6da430a721197f,Ag4Pd79.5Si16.5,"Gao, Y.-Q., Zheng, F.-Q., Liu, X., Ning, Y.-T.: Proc. 4th Int. Conf. Rapidly QuenchedMet., Sendai, Masumoto, T., Suzuki, K. (eds.), The Japan Institute of Metals 1 (1982) 727-730.",AM,Melt Spinning,Ribbon,Thickness, 0.05-0.08,,XRD ,Carter,,,,,,,,,,,,,,,,,
60490a203e6da430a7211980,Ag5.5Au49Cu26.9Pd2.3Si16.3,,,,,,,,,Lane,401.0,644.0,10.1016/j.jallcom.2008.07.087,5.0,459.0,,,,,,,,,,,,
60490a203e6da430a7211981,Ag5.5Au49Cu26.9Pd2.3Si16.3,"J. Schroers, B. Lohwongwatana, W.L. Johnson, A. Peker, Appl. Phys. Lett.87 (2005) 061912. ",AM,Melt Casting,Wedge,,,,,Carter,401.0,644.0,10.1063/1.2008374,,459.0,,,,,5.0,,,,,,,
60490a203e6da430a7211982,Ag5.5Au49Cu26.9Pd2.3Si16.3,,,,,,,,,Ben,401.0,644.0,10.1016/j.msea.2007.01.033,,459.0,,,,,5.0,,,,,,,
60490a203e6da430a7211983,Ag5.5Cu87P7.5,"Shirakawa, K., Kobayashi, Y., Masumoto, T.: Sci. Rep. Res. Inst. Tohoku Univ. Ser. A 28(1980) 255-265.",CR,Melt Spinning,Ribbon,Width X Thickness,1-1.5, 0.015-0.02,DTA XRD,Carter,,,,,,,Radio Frequency Melting,Ar-gas,,,,,,,,,
60490a203e6da430a7211984,Ag5.5Pd78Si16.5,"Gao, Y.-Q., Zheng, F.-Q., Liu, X., Ning, Y.-T.: Proc. 4th Int. Conf. Rapidly QuenchedMet., Sendai, Masumoto, T., Suzuki, K. (eds.), The Japan Institute of Metals 1 (1982) 727-730.",AM,Melt Spinning,Ribbon,Thickness, 0.01-0.06,,XRD ,Carter,,,,,,,,,,,,,,,,,
60490a203e6da430a7211985,Ag50Ca30.8Cu7.7Mg11.5,"Laws, K. J., Shamlaye, K. F., & Ferry, M. (2012). Synthesis of Ag-based bulk metallic glass in the Ag–Mg–Ca–[Cu] alloy system. Journal of Alloys and Compounds, 513, 10–13.",AM,Melt Casting,"[Rod, Wedge]",,,,,Carter,452.0,809.0,10.1016/j.jallcom.2011.10.097,1.5,487.0,,,,,1.0,,,,,,,
60490a203e6da430a7211986,Ag50Ce10Cu40,"Inoue, A., Park, J., Masumoto, T.: Mater. Trans. JIM 35 (1994) 227-232. ",AM,Melt Spinning,Ribbon,Width X Thickness,1,0.02,SEM  TEM  XRD ,Carter,,,10.2320/matertrans1989.35.227,,,,Radio Frequency Melting,Ar-gas,,,,,,,,,
60490a203e6da430a7211987,Ag50Ce2Cu48,"Inoue, A., Park, J., Masumoto, T.: Mater. Trans. JIM 35 (1994) 227-232. ",AC,Melt Spinning,Ribbon,Width X Thickness,1,0.02,SEM  TEM  XRD ,Carter,,,10.2320/matertrans1989.35.227,,,,Radio Frequency Melting,Ar-gas,,,,,,,,,
60490a203e6da430a7211988,Ag50Ce3Cu47,"Inoue, A., Park, J., Masumoto, T.: Mater. Trans. JIM 35 (1994) 227-232. ",AM,Melt Spinning,Ribbon,Width X Thickness,1,0.02,SEM  TEM  XRD ,Carter,,,10.2320/matertrans1989.35.227,,,,Radio Frequency Melting,Ar-gas,,,,,,,,,
60490a203e6da430a7211989,Ag50Ce4Cu46,"Inoue, A., Park, J., Masumoto, T.: Mater. Trans. JIM 35 (1994) 227-232. ",AM,Melt Spinning,Ribbon,Width X Thickness,1,0.02,SEM  TEM  XRD ,Carter,,,10.2320/matertrans1989.35.227,,,,Radio Frequency Melting,Ar-gas,,,,,,,,,
60490a203e6da430a721198a,Ag50Ce5Cu45,"Inoue, A., Park, J., Masumoto, T.: Mater. Trans. JIM 35 (1994) 227-232. ",AM,Melt Spinning,Ribbon,Width X Thickness,1,0.02,SEM  TEM  XRD ,Carter,,,10.2320/matertrans1989.35.227,,,,Radio Frequency Melting,Ar-gas,,,,,,,,,
60490a203e6da430a721198b,Ag50Cu50,"Mizutani, U., Sato, K., Sakamoto, I., Yonemitsu, K.: J. Phys. F 18 (1988) 1995-2007.",AM,Deposition,Thin Film,,,, EM  XRD,Carter,,,10.1088/0305-4608/18/9/018,,,,Radio Frequency Melting,Ar-gas,,,,,,,,,
60490a203e6da430a721198c,Ag50Cu50,"Mizutani, U., Yoshida, T.: Proc. 4th Int. Conf. Rapidly Quenched Met., Sendai, Masumoto,T., Suzuki, K. (eds.), The Japan Institute of Metals 2 (1982) 1319-1322.",AM,Deposition,Thin Film,Thickness,0.0002,, XRD,Carter,,,,,,,Radio Frequency Melting,Vacuum,,,,,,,,,
60490a203e6da430a721198d,Ag50Fe50,"Sumiyama, K., Nishi, K., Suzuki, K.: J. Phys. Condens. Matter 3 (1991) 9859-9869.",CR,Deposition,Thin Film,Thickness,.01-.03,,DSC XRD,Carter,,,10.1088/0953-8984/3/49/003,,,,,Ar-gas,,,,,,,,,
60490a203e6da430a721198e,Ag50Mg20Y30,"Kim, S.-G.: Doctor Thesis, Tohoku University, 1992.",AC,Melt Spinning,Ribbon,Width X Thickness,1,0.02,AXS SEM TEM XRD,Carter,,,,,,,Radio Frequency Melting,Ar-gas,,,,,,,,,
60490a203e6da430a721198f,Ag50Mg30Y20,"Kim, S.-G.: Doctor Thesis, Tohoku University, 1992.",AM,Melt Spinning,Ribbon,Width X Thickness,1,0.02,AXS SEM TEM XRD,Carter,,,,,,,Radio Frequency Melting,Ar-gas,,,,,,,,,
60490a203e6da430a7211990,Ag50Mg40Y10,"Kim, S.-G.: Doctor Thesis, Tohoku University, 1992.",CR,Melt Spinning,Ribbon,Width X Thickness,1,0.02,AXS SEM TEM XRD,Carter,,,,,,,Radio Frequency Melting,Ar-gas,,,,,,,,,
60490a203e6da430a7211991,Ag51Cu13Fe36,"Sumiyama, K., Nishi, K., Suzuki, K.: J. Phys. Condens. Matter 3 (1991) 9859-9869.",CR,Deposition,Thin Film,Thickness,.01-.03,,DSC XRD,Carter,,,10.1088/0953-8984/3/49/003,,,,,Ar-gas,,,,,,,,,
60490a203e6da430a7211992,Ag52Fe48,"Sumiyama, K., Nishi, K., Suzuki, K.: J. Phys. Condens. Matter 3 (1991) 9859-9869.",CR,Deposition,Thin Film,Thickness,.01-.03,,DSC XRD,Carter,,,10.1088/0953-8984/3/49/003,,,,,Ar-gas,,,,,,,,,
60490a203e6da430a7211993,Ag53.8Ca15.4Cu7.7Mg23.1,"Laws, K. J., Shamlaye, K. F., & Ferry, M. (2012). Synthesis of Ag-based bulk metallic glass in the Ag–Mg–Ca–[Cu] alloy system. Journal of Alloys and Compounds, 513, 10–13.",AM,Melt Casting,Wedge,,,,,Carter,407.0,877.0,10.1016/j.jallcom.2011.10.097,,463.0,,,,,0.5,,,,,,,
60490a203e6da430a7211994,Ag53.8Ca23.1Cu7.7Mg15.4,"Laws, K. J., Shamlaye, K. F., & Ferry, M. (2012). Synthesis of Ag-based bulk metallic glass in the Ag–Mg–Ca–[Cu] alloy system. Journal of Alloys and Compounds, 513, 10–13.",AM,Melt Casting,Wedge,,,,,Carter,433.0,831.0,10.1016/j.jallcom.2011.10.097,,463.0,,,,,0.5,,,,,,,
60490a203e6da430a7211995,Ag53.8Ca23.1Mg23.1,"Laws, K. J., Shamlaye, K. F., & Ferry, M. (2012). Synthesis of Ag-based bulk metallic glass in the Ag–Mg–Ca–[Cu] alloy system. Journal of Alloys and Compounds, 513, 10–13.",AM,Melt Casting,"[Rod, Wedge]",,,,,Carter,451.0,887.0,10.1016/j.jallcom.2011.10.097,1.0,488.0,,,,,0.7,,,,,,,
60490a203e6da430a7211996,Ag53.8Ca30.8Mg15.4,"Laws, K. J., Shamlaye, K. F., & Ferry, M. (2012). Synthesis of Ag-based bulk metallic glass in the Ag–Mg–Ca–[Cu] alloy system. Journal of Alloys and Compounds, 513, 10–13.",AM,Melt Casting,"[Rod, Wedge]",,,,,Carter,444.0,812.0,10.1016/j.jallcom.2011.10.097,1.0,498.0,,,,,0.8,,,,,,,
60490a203e6da430a7211997,Ag53.97Ca30.59Cu7.72Mg7.72,"Laws, K. J., Shamlaye, K. F., & Ferry, M. (2012). Synthesis of Ag-based bulk metallic glass in the Ag–Mg–Ca–[Cu] alloy system. Journal of Alloys and Compounds, 513, 10–13.",AM,Melt Casting,Wedge,,,,,Carter,428.0,843.0,10.1016/j.jallcom.2011.10.097,,488.0,,,,,0.3,,,,,,,
60490a203e6da430a7211998,Ag55Ce5Cu40,"Inoue, A., Park, J., Masumoto, T.: Mater. Trans. JIM 35 (1994) 227-232. ",AM,Melt Spinning,Ribbon,Width X Thickness,1,0.02,SEM  TEM  XRD ,Carter,,,10.2320/matertrans1989.35.227,,,,Radio Frequency Melting,Ar-gas,,,,,,,,,
60490a203e6da430a7211999,Ag55Ce6Cu39,"Inoue, A., Park, J., Masumoto, T.: Mater. Trans. JIM 35 (1994) 227-232. ",AM,Melt Spinning,Ribbon,Width X Thickness,1,0.02,SEM  TEM  XRD ,Carter,,,10.2320/matertrans1989.35.227,,,,Radio Frequency Melting,Ar-gas,,,,,,,,,
60490a203e6da430a721199a,Ag55Ce8Cu37,"Inoue, A., Park, J., Masumoto, T.: Mater. Trans. JIM 35 (1994) 227-232. ",AM,Melt Spinning,Ribbon,Width X Thickness,1,0.02,SEM  TEM  XRD ,Carter,,,10.2320/matertrans1989.35.227,,,,Radio Frequency Melting,Ar-gas,,,,,,,,,
60490a203e6da430a721199b,Ag55Fe45,"Sumiyama, K., Nishi, K., Suzuki, K.: J. Phys. Condens. Matter 3 (1991) 9859-9869.",CR,Deposition,Thin Film,Thickness,.01-.03,,DSC XRD,Carter,,,10.1088/0953-8984/3/49/003,,,,,Ar-gas,,,,,,,,,
60490a203e6da430a721199c,Ag58Cu32Fe10,"Sumiyama, K., Nishi, K., Suzuki, K.: J. Phys. Condens. Matter 3 (1991) 9859-9869.",CR,Deposition,Thin Film,Thickness,.01-.03,,DSC XRD,Carter,,,10.1088/0953-8984/3/49/003,,,,,Ar-gas,,,,,,,,,
60490a203e6da430a721199d,Ag5Al10Cu20La65,,,,,,,,,Ben,380.0,716.0,10.1016/j.jallcom.2008.07.087,5.0,458.0,,,,,,,,,,,,
60490a203e6da430a721199e,Ag5Al10Cu20La65,"F. Jia, W. Zhang, H. Kimura, A. Inoue, Mater. Sci. Eng. B 148 (2008) 119.",AM,Melt Casting,Rod,,,,,Carter,380.0,716.0,10.1016/j.mseb.2007.09.002,5.0,458.0,,,,,,,,,,,,
60490a203e6da430a721199f,Ag5Al10Cu20La65,,,,,,,,,Lane,380.0,716.0,10.1016/j.jallcom.2008.07.087,5.0,458.0,,,,,,,,,,,,
60490a203e6da430a72119a0,Ag5Al12.5Co2.5Cu17.5La62.5,"F. Jia, W. Zhang, H. Kimura, A. Inoue, Mater. Sci. Eng. B 148 (2008) 119.",AM,Melt Casting,Rod,,,,,Carter,393.0,712.0,10.1016/j.mseb.2007.09.002,8.0,473.0,,,,,,,,,,,,
60490a203e6da430a72119a1,Ag5Al12.5Co2.5Cu17.5La62.5,,,,,,,,,Lane,393.0,712.0,10.1016/j.jallcom.2008.07.087,8.0,473.0,,,,,,,,,,,,
60490a203e6da430a72119a2,Ag5Al12.5Co2.5Cu17.5La62.5,,,,,,,,,Ben,393.0,712.0,10.1016/j.jallcom.2008.07.087,8.0,473.0,,,,,,,,,,,,
60490a203e6da430a72119a3,Ag5Al12.5Co5Cu10La62.5Ni5,,,,,,,,,Ben,404.0,691.0,10.1038/ncomms10313,,,,,,,,,,,,,,
60490a203e6da430a72119a4,Ag5Al12.5Co5Cu10La62.5Ni5,,,,,,,,,Lane,404.0,691.0,10.1038/ncomms10313,12.0,,,,,,,,,,,,,
60490a203e6da430a72119a5,Ag5Al12.5Co5Cu15La62.5,"F. Jia, W. Zhang, H. Kimura, A. Inoue, Mater. Sci. Eng. B 148 (2008) 119.",AM,Melt Casting,Rod,,,,,Carter,397.0,700.0,10.1016/j.mseb.2007.09.002,9.0,474.0,,,,,,,,,,,,
60490a203e6da430a72119a6,Ag5Al12.5Co5Cu15La62.5,,,,,,,,,Ben,397.0,700.0,10.1016/j.jallcom.2008.07.087,9.0,474.0,,,,,,,,,,,,
60490a203e6da430a72119a7,Ag5Al12.5Co5Cu15La62.5,,,,,,,,,Lane,397.0,700.0,10.1016/j.jallcom.2008.07.087,9.0,474.0,,,,,,,,,,,,
60490a203e6da430a72119a8,Ag5Al12.5Cu15Fe5La62.5,,,,,,,,,Ben,390.0,713.0,10.1016/j.jallcom.2008.07.087,6.0,445.0,,,,,,,,,,,,
60490a203e6da430a72119a9,Ag5Al12.5Cu15Fe5La62.5,"F. Jia, W. Zhang, H. Kimura, A. Inoue, Mater. Sci. Eng. B 148 (2008) 119.",AM,Melt Casting,Rod,,,,,Carter,390.0,713.0,10.1016/j.mseb.2007.09.002,6.0,445.0,,,,,,,,,,,,
60490a203e6da430a72119aa,Ag5Al12.5Cu15Fe5La62.5,,,,,,,,,Lane,390.0,713.0,10.1016/j.jallcom.2008.07.087,6.0,445.0,,,,,,,,,,,,
60490a203e6da430a72119ab,Ag5Al12.5Cu15La62.5Ni5,,,,,,,,,Ben,391.0,717.0,10.1038/ncomms10313,,,,,,,,,,,,,,
60490a203e6da430a72119ac,Ag5Al12.5Cu15La62.5Ni5,,,,,,,,,Lane,391.0,717.0,10.1038/ncomms10313,8.0,,,,,,,,,,,,,
60490a203e6da430a72119ad,Ag5Al12.5Cu17.5Fe2.5La62.5,,,,,,,,,Ben,391.0,711.0,10.1016/j.jallcom.2008.07.087,7.0,464.0,,,,,,,,,,,,
60490a203e6da430a72119ae,Ag5Al12.5Cu17.5Fe2.5La62.5,"F. Jia, W. Zhang, H. Kimura, A. Inoue, Mater. Sci. Eng. B 148 (2008) 119.",AM,Melt Casting,Rod,,,,,Carter,391.0,711.0,10.1016/j.mseb.2007.09.002,7.0,464.0,,,,,,,,,,,,
60490a203e6da430a72119af,Ag5Al12.5Cu17.5Fe2.5La62.5,,,,,,,,,Lane,391.0,711.0,10.1016/j.jallcom.2008.07.087,7.0,464.0,,,,,,,,,,,,
60490a203e6da430a72119b0,Ag5Al12.5Cu20La62.5,"Zhang, W., Jia, F., Inoue, A.: Materials Transactions 48 (2007) 68–72",AM,Melt Casting,Rod,,,,,Carter,389.0,721.0,10.2320/matertrans.48.68,6.0,472.0,,,,,,,,,,,,
60490a203e6da430a72119b1,Ag5Al12.5Cu20La62.5,,,,,,,,,Ben,389.0,721.0,10.1016/j.jallcom.2008.07.087,6.0,472.0,,,,,,,,,,,,
60490a203e6da430a72119b2,Ag5Al12.5Cu20La62.5,"F. Jia, W. Zhang, H. Kimura, A. Inoue, Mater. Sci. Eng. B 148 (2008) 119.",AM,Melt Casting,Rod,,,,,Carter,389.0,721.0,10.1016/j.mseb.2007.09.002,6.0,472.0,,,,,,,,,,,,
60490a203e6da430a72119b3,Ag5Al12.5Cu20La62.5,,,,,,,,,Lane,389.0,721.0,10.1016/j.jallcom.2008.07.087,6.0,472.0,,,,,,,,,,,,
60490a203e6da430a72119b4,Ag5Al14Cu19La62,,,,,,,,,Lane,405.0,730.0,10.1016/j.jallcom.2008.07.087,5.0,456.0,,,,,,,,,,,,
60490a203e6da430a72119b5,Ag5Al14Cu19La62,"Q.K. Jiang, G.Q. Zhang, L.Y. Chen, J.Z. Wu, H.G. Zhang, J.Z. Jiang, J.Alloys Comp. 424 (2006) 183. ",AM,Melt Casting,Rod,,,,,Carter,405.0,730.0,10.1016/j.jallcom.2006.07.109,5.0,456.0,,,,,,,,,,,,
60490a203e6da430a72119b6,Ag5Al14Cu19La62,,,,,,,,,Ben,405.0,730.0,10.1016/j.jallcom.2008.07.087,5.0,456.0,,,,,,,,,,,,
60490a203e6da430a72119b7,Ag5Al15Cu20La60,"F. Jia, W. Zhang, H. Kimura, A. Inoue, Mater. Sci. Eng. B 148 (2008) 119.",AM,Melt Casting,Rod,,,,,Carter,401.0,759.0,10.1016/j.mseb.2007.09.002,5.0,481.0,,,,,,,,,,,,
60490a203e6da430a72119b8,Ag5Al15Cu20La60,,,,,,,,,Ben,401.0,759.0,10.1016/j.jallcom.2008.07.087,5.0,481.0,,,,,,,,,,,,
