Repository: leschultz/Molecular-Dynamic-Characteristic-Temperatures-for-Predicting-Metallic-Glass-Forming-Ability

├── README.md
├── features
│   ├── MDF_DMREF_Metallic_Glasses_v5
│   │   ├── MDF_DMREF_Metallic_Glasses_v5.csv
│   │   └── update_metallic_glasses.py
│   ├── features_dmax_cts
│   │   ├── features_dmax_cts.csv
│   │   ├── features_dmax_cts.json
│   │   └── upload.py
│   ├── features_gfa_cts
│   │   ├── features_gfa_cts.csv
│   │   ├── features_gfa_cts.json
│   │   ├── requirements.txt
│   │   └── upload.py
│   └── prsd_features_gfa_cts
│       └── prsd_features_gfa_cts.csv
└── plots
    ├── classification
    │   ├── original
    │   │   ├── PR_positive.png
    │   │   └── PR_positive_data.csv
    │   └── prsd
    │       ├── PRSD_PR_positive_data.csv
    │       └── PR_positive_PRSD.png

File: features/MDF_DMREF_Metallic_Glasses_v5/MDF_DMREF_Metallic_Glasses_v5.csv (part 3 of 58)
_id,Composition,Reference,Is_Amorphous?,Casting,Type,Size_Measure,Size1,Size2,Characterization,From,Tg_[K],Tl_[K],DOI,Dmax_[mm],Tx_[K],Tm_[K],Melting,Environment,Sigma_[Mpa],Zmax_[mm],E_[GPA],Possion's_Ratio,v,Rc_[K/s],Fracture_Strength_[MPa],G_[GPa],Density_[g/cm^3]
60490a203e6da430a72119b9,Ag5Al15Cu20La60,"Zhang, W., Jia, F., Inoue, A.: Materials Transactions 48 (2007) 68–73.",AM,Melt Casting,Rod,,,,,Carter,410.0,759.0,10.2320/matertrans.48.68,5.0,481.0,,,,,,,,,,,,
60490a203e6da430a72119ba,Ag5Al15Cu20La60,,,,,,,,,Lane,401.0,759.0,10.1016/j.jallcom.2008.07.087,5.0,481.0,,,,,,,,,,,,
60490a203e6da430a72119bb,Ag5Al19Co19Cu4.75Zr52.25,"Hua, N., Li, R., Wang, H., Wang, J., Li, Y., & Zhang, T. (2011). Formation and mechanical properties of Ni-free Zr-based bulk metallic glasses. Journal of Alloys and Compounds, 509, S175–S178.",AM,Melt Casting,Rod,,,,,Carter,747.0,1220.0,10.1016/j.jallcom.2011.01.078,16.0,806.0,,,,,,98.0,,,,,,
60490a203e6da430a72119bc,Ag5Al20Cu20La55,,,,,,,,,Ben,429.0,823.0,10.1016/j.jallcom.2008.07.087,4.0,503.0,,,,,,,,,,,,
60490a203e6da430a72119bd,Ag5Al20Cu20La55,"F. Jia, W. Zhang, H. Kimura, A. Inoue, Mater. Sci. Eng. B 148 (2008) 119.",AM,Melt Casting,Rod,,,,,Carter,429.0,823.0,10.1016/j.mseb.2007.09.002,4.0,503.0,,,,,,,,,,,,
60490a203e6da430a72119be,Ag5Al20Cu20La55,,,,,,,,,Lane,429.0,823.0,10.1016/j.jallcom.2008.07.087,4.0,503.0,,,,,,,,,,,,
60490a203e6da430a72119bf,Ag5Al20Cu20La55,"Zhang, W., Jia, F., Inoue, A.: Materials Transactions 48 (2007) 68–75",AM,Melt Casting,Rod,,,,,Carter,429.0,823.0,10.2320/matertrans.48.68,4.0,503.0,,,,758.0,,42.0,,,,,,
60490a203e6da430a72119c0,Ag5Al25Cu15La55,,,,,,,,,Lane,452.0,860.0,10.1016/j.jallcom.2008.07.087,3.0,503.0,,,,,,,,,,,,
60490a203e6da430a72119c1,Ag5Al25Cu15La55,"F. Jia, W. Zhang, H. Kimura, A. Inoue, Mater. Sci. Eng. B 148 (2008) 119.",AM,Melt Casting,Rod,,,,,Carter,452.0,860.0,10.1016/j.mseb.2007.09.002,3.0,503.0,,,,,,,,,,,,
60490a203e6da430a72119c2,Ag5Al25Cu15La55,,,,,,,,,Ben,452.0,860.0,10.1016/j.jallcom.2008.07.087,3.0,503.0,,,,,,,,,,,,
60490a203e6da430a72119c3,Ag5Al25Cu15La55,"Jia, F., Zhang, W., Kimura, H., Inoue, A.: Materials Science and Engineering B 148 (2008) 119–123.",AM,Melt Casting,Rod,,,,,Carter,452.0,,10.1016/j.mseb.2007.09.002,,,,,,,,,,,,,,
60490a203e6da430a72119c4,Ag5Al27.5Ca57.5Mg10,"Guo, F.Q., Poon, S.J.: Appl. Phys. Lett. 84(1) (2004) 37-39.",AM,Melt Casting,Rod,,,,,Carter,493.15,,10.1063/1.1637940,2.0,528.15,,,,,,,,,,,,
60490a203e6da430a72119c5,Ag5Al28.5Ca56.5Mg10,"Guo, F.Q., Poon, S.J.: Appl. Phys. Lett. 84(1) (2004) 37-39.",AM,Melt Casting,Rod,,,,,Carter,488.15,,10.1063/1.1637940,3.0,515.15,,,,,,,,,,,,
60490a203e6da430a72119c6,Ag5Al29.5Ca55.5Mg10,"Guo, F.Q., Poon, S.J.: Appl. Phys. Lett. 84(1) (2004) 37-39.",AM,Melt Casting,Rod,,,,,Carter,489.15,,10.1063/1.1637940,2.0,521.15,,,,,,,,,,,,
60490a203e6da430a72119c7,Ag5Al32Ca63,"Guo, F.Q., Poon, S.J.: Appl. Phys. Lett. 84(1) (2004) 37-39.",AM,Melt Casting,Rod,,,,,Carter,503.15,,10.1063/1.1637940,1.5,527.15,,,,,,,,,,,,
60490a203e6da430a72119c8,Ag5Al32Ca63,,,,,,,,,Ben,503.0,,10.1007/978-3-642-03481-7,,527.0,,,,,,,,,,,,
60490a203e6da430a72119c9,Ag5Al5Cu45Hf45,"Zhang, W., Inoue, A.: Materials Transactions 44 (2003) 2346–2349.",AM,Melt Casting,Rod,,,,,Carter,,,10.2320/matertrans.44.2346,,,,,,,,,,,,,,
60490a203e6da430a72119ca,Ag5Al5Cu45Zr45,,,,,,,,,Lane,697.0,1147.0,10.1016/j.jallcom.2008.07.087,9.0,783.0,,,,,,,,,,,,
60490a203e6da430a72119cb,Ag5Al5Cu45Zr45,,,,,,,,,Ben,697.0,1147.0,10.1016/j.jallcom.2008.07.087,9.0,783.0,,,,,,,,,,,,
60490a203e6da430a72119cc,Ag5Al5Cu45Zr45,"W. Zhang, Q.S. Zhang, C.L. Qin, A. Inoue, Mater. Sci. Eng. B 148 (2008) 92.",AM,Melt Casting,Rod,,,,,Carter,697.0,1147.0,10.1016/j.mseb.2007.09.064,9.0,783.0,,,,,,,,,,,,
60490a203e6da430a72119cd,Ag5Al5Cu50Zr40,"Zhang, W., Qin, C., Zhang, X., Inoue, A.: Materials Science and Engineering A. 449-451 (2007) 631–635.",AM,Melt Casting,Rod,,,,,Carter,,,10.1016/j.msea.2006.02.343,,,,,,2050.0,,106.0,0.015,,,,,
60490a203e6da430a72119ce,Ag5Al7Cu40Zr48,"G.Q. Zhang, Q.K. Jiang, L.Y. Chen, M. Shao, J.F. Liu, J.Z. Jiang, J. AlloysComp. 424 (2006) 176. ",AM,Melt Casting,Rod,,,,,Carter,699.0,1121.0,10.1016/j.jallcom.2006.06.088,10.0,769.0,,,,,,,,,,,,
60490a203e6da430a72119cf,Ag5Al7Cu40Zr48,"Zhang, G.Q., Li, X.J., Shao, M., Wang, L.N., Yang, J.L., Gao, L.P., Chen, L.Y., Liu, C.X.: Materials Science and Engineering A. 475 (2008) 124–127.",AM,Melt Casting,Rod,,,,,Carter,,,10.1016/j.msea.2007.05.039,,,,,,1920.0,,,1.2,,,,,
60490a203e6da430a72119d0,Ag5Al7Cu40Zr48,,,,,,,,,Lane,699.0,1121.0,10.1016/j.jallcom.2008.07.087,10.0,769.0,,,,,,,,,,,,
60490a203e6da430a72119d1,Ag5Al7Cu40Zr48,,,,,,,,,Ben,699.0,1121.0,10.1016/j.jallcom.2008.07.087,10.0,769.0,,,,,,,,,,,,
60490a203e6da430a72119d2,Ag5Al7Cu45Zr43,"Sung, D.-S., Kwon, O.-J., Fleury, E., Kim, K.-B., Lee, J.-C., Kim, D.-H., Kim, Y.-C.: Metals and Materials International. 10 (2004) 575–579.",AM,Melt Casting,Rod,,,,,Carter,727.0,1139.0,10.1007/BF03027421,6.0,794.0,,,,,,,,,,,,
60490a203e6da430a72119d3,Ag5Al9.5Cu21.85Fe4.75Zr58.9,"Liu, Z., Chan, K. C., & Liu, L. (2009). Enhanced glass forming ability and plasticity of a Ni-free Zr-based bulk metallic glass. Journal of Alloys and Compounds, 487(1-2), 152–156.",AM,Melt Casting,Rod,,,,,Carter,663.0,1189.0,10.1016/j.jallcom.2009.08.030,5.0,747.0,,,,,,,,,,,,
60490a203e6da430a72119d4,Ag5Au46Cu29Si20,,,,,,,,,Lane,395.0,664.0,10.1016/j.jallcom.2008.07.087,1.0,420.0,,,,,,,,,,,,
60490a203e6da430a72119d5,Ag5Au46Cu29Si20,"Schroers, J., Lohwongwatana, B., Johnson, W.L., Peker, A.: Appl. Phys. Lett. 87 (2005) 061912.",AM,Melt Casting,Rod,,,,,Carter,395.0,664.0,10.1016/j.stam.2003.09.003,1.0,420.0,,,,,,,,,,,,
60490a203e6da430a72119d6,Ag5Au46Cu29Si20,"['J. Schroers, B. Lohwongwatana, W.L. Johnson, A. Peker, Appl. Phys. Lett. 87(2005) 061912. '
 'Schroers, J., Lohwongwatana, B., Johnson, W.L., Peker, A.: Appl. Phys. Lett. 87 (2005)61912 ']",AM,Melt Casting,Rod,,,,,Carter,395.0,664.0,10.1063/1.2008374,1.0,420.0,,,,,,,,,,,,
60490a203e6da430a72119d7,Ag5Ce5Cu90,"Inoue, A., Park, J., Masumoto, T.: Mater. Trans. JIM 35 (1994) 227-232. ",CR,Melt Spinning,Ribbon,Width X Thickness,1,0.02,SEM  TEM  XRD ,Carter,,,10.2320/matertrans1989.35.227,,,,Radio Frequency Melting,Ar-gas,,,,,,,,,
60490a203e6da430a72119d8,Ag5Ce6Cu89,"Inoue, A., Park, J., Masumoto, T.: Mater. Trans. JIM 35 (1994) 227-232. ",CR,Melt Spinning,Ribbon,Width X Thickness,1,0.02,SEM  TEM  XRD ,Carter,,,10.2320/matertrans1989.35.227,,,,Radio Frequency Melting,Ar-gas,,,,,,,,,
60490a203e6da430a72119d9,Ag5Ce8Cu87,"Inoue, A., Park, J., Masumoto, T.: Mater. Trans. JIM 35 (1994) 227-232. ",CR,Melt Spinning,Ribbon,Width X Thickness,1,0.02,SEM  TEM  XRD ,Carter,,,10.2320/matertrans1989.35.227,,,,Radio Frequency Melting,Ar-gas,,,,,,,,,
60490a203e6da430a72119da,Ag5Cu15Gd10Mg65Pd5,"H. Men, W.T. Kim, D.H. Kim, Mater. Trans. 44 (2003) 2141.",AM,Melt Casting,Wedge,,,,,Carter,430.0,748.0,10.2320/matertrans.44.2141,,472.0,,,,,10.0,,,,,,,
60490a203e6da430a72119db,Ag5Cu15Gd10Mg65Pd5,,,,,,,,,Ben,430.0,748.0,10.1016/j.jallcom.2008.07.087,10.0,472.0,,,,,,,,,,,,
60490a203e6da430a72119dc,Ag5Cu15Gd10Mg65Pd5,,,,,,,,,Lane,430.0,748.0,10.1016/j.jallcom.2008.07.087,10.0,472.0,,,,,,,,,,,,
60490a203e6da430a72119dd,Ag5Cu15Mg65Pd5Y10,"K. Amiya, A. Inoue, Mater. Trans. JIM 41 (2000) 1460.",AM,Melt Casting,Wedge,,,,,Carter,437.0,,10.2320/matertrans1989.41.1460,,471.0,,,,,7.0,,,,,,,
60490a203e6da430a72119de,Ag5Cu15Mg65Pd5Y10,,,,,,,,,Ben,437.0,,10.1016/j.msea.2007.01.033,,471.0,,,,,7.0,,,,,,,
60490a203e6da430a72119df,Ag5Cu20Gd10Mg65,"Park, E.S., Lee, J.Y., Kim, D.H.: J. Mater. Res. 20 (2005) 2379–2385.",AM,Melt Casting,Rod,,,,,Carter,427.0,695.0,10.1557/jmr.2005.0314,11.0,465.0,673.0,,,,,,,,,,,
60490a203e6da430a72119e0,Ag5Cu20Mg65Tb10,"Qin, W., Li, J., Kou, H., Gu, X., Xue, X., Zhou, L.: Intermetallics 17 (2009) 253–255.",AM,Melt Casting,Rod,,,,,Carter,429.0,710.0,10.1016/j.intermet.2008.08.011,10.0,471.0,667.0,,,,,,,,,,,
60490a203e6da430a72119e1,Ag5Cu45Zr50,,,,,,,,,Lane,669.0,1188.0,10.1016/j.jallcom.2008.07.087,4.0,728.0,,,,,,,,,,,,
60490a203e6da430a72119e2,Ag5Cu45Zr50,,,,,,,,,Ben,669.0,1188.0,10.1016/j.jallcom.2008.07.087,4.0,728.0,,,,,,,,,,,,
60490a203e6da430a72119e3,Ag5Cu45Zr50,"G. Duan, K.D. Blauwe, M.L. Lind, J.P. Schramm, W.L. Johnson, Scripta Mater. 58(2008) 159. ",AM,Melt Casting,Rod,,,,,Carter,669.0,1188.0,10.1016/j.scriptamat.2007.10.001,4.0,728.0,,,,,,,,,,,,
60490a203e6da430a72119e4,Ag5Cu55Ti10Zr30,,,,,,,,,Ben,704.0,1149.0,10.1016/j.jallcom.2008.07.087,3.0,733.0,,,,,,,,,,,,
60490a203e6da430a72119e5,Ag5Cu55Ti10Zr30,,,,,,,,,Lane,704.0,1149.0,10.1016/j.jallcom.2008.07.087,3.0,733.0,,,,,,,,,,,,
60490a203e6da430a72119e6,Ag5Cu55Ti10Zr30,"['E.S. Park, H.J. Chang, D.H. Kim, T. Ohkubo, K. Hono, Scripta Mater. 54(2006) 1569. '
 'Park, E.S., Chang, H.J., Kim, D.H., Ohkubo, T., Hono, K.: Scripta Materialia 54 (2006) 1569–1573.']",AM,Melt Casting,Rod,,,,,Carter,704.0,1149.0,10.1016/j.scriptamat.2006.01.023,3.0,733.0,,,,,,,,,,,,
60490a203e6da430a72119e7,Ag5Cu55Zr40,,,,,,,,,Ben,,1171.82,10.1007/978-3-642-03481-7,,,,,,,,,,,,,,
60490a203e6da430a72119e8,Ag5Cu5Ge90,"Mizutani, U., Sato, K., Sakamoto, I., Yonemitsu, K.: J. Phys. F 18 (1988) 1995-2007.",AM,Deposition,Thin Film,,,, EM  XRD,Carter,,,10.1088/0305-4608/18/9/018,,,,Radio Frequency Melting,Ar-gas,,,,,,,,,
60490a203e6da430a72119e9,Ag5Cu7.5Gd10Mg65Ni7.5Zn5,,,,,,,,,Ben,440.0,726.0,10.1016/j.jallcom.2008.07.087,11.0,477.0,,,,,,,,,,,,
60490a203e6da430a72119ea,Ag5Cu7.5Gd10Mg65Ni7.5Zn5,"E.S. Park, J.S. Kyeong, D.H. Kim, Mater. Sci. Eng. A 449-451 (2007) 225.",AM,Melt Casting,Rod,,,,,Carter,440.0,726.0,10.1016/j.msea.2006.03.142,11.0,477.0,,,,,,,,,,,,
60490a203e6da430a72119eb,Ag5Cu7.5Gd10Mg65Ni7.5Zn5,,,,,,,,,Lane,440.0,726.0,10.1016/j.jallcom.2008.07.087,11.0,477.0,,,,,,,,,,,,
60490a203e6da430a72119ec,Ag5Cu7.5Gd2.5Mg65Ni7.5Y7.5Zn5,"E.S. Park, J.S. Kyeong, D.H. Kim, Mater. Sci. Eng. A 449-451 (2007) 225.",AM,Melt Casting,Rod,,,,,Carter,433.0,735.0,10.1016/j.msea.2006.03.142,9.5,473.0,,,,,,,,,,,,
60490a203e6da430a72119ed,Ag5Cu7.5Gd2.5Mg65Ni7.5Y7.5Zn5,,,,,,,,,Lane,433.0,735.0,10.1016/j.jallcom.2008.07.087,9.5,473.0,,,,,,,,,,,,
60490a203e6da430a72119ee,Ag5Cu7.5Gd2.5Mg65Ni7.5Y7.5Zn5,,,,,,,,,Ben,433.0,735.0,10.1016/j.jallcom.2008.07.087,9.5,473.0,,,,,,,,,,,,
60490a203e6da430a72119ef,Ag5Cu7.5Gd5Mg65Ni7.5Y5Zn5,"E.S. Park, J.S. Kyeong, D.H. Kim, Mater. Sci. Eng. A 449-451 (2007) 225.",AM,Melt Casting,Rod,,,,,Carter,434.0,718.0,10.1016/j.msea.2006.03.142,14.0,472.0,,,,,,,,,,,,
60490a203e6da430a72119f0,Ag5Cu7.5Gd5Mg65Ni7.5Y5Zn5,,,,,,,,,Lane,434.0,718.0,10.1016/j.jallcom.2008.07.087,14.0,472.0,,,,,,,,,,,,
60490a203e6da430a72119f1,Ag5Cu7.5Gd5Mg65Ni7.5Y5Zn5,,,,,,,,,Ben,434.0,718.0,10.1016/j.jallcom.2008.07.087,14.0,472.0,,,,,,,,,,,,
60490a203e6da430a72119f2,Ag5Cu7.5Gd7.5Mg65Ni7.5Y2.5Zn5,"E.S. Park, J.S. Kyeong, D.H. Kim, Mater. Sci. Eng. A 449-451 (2007) 225.",AM,Melt Casting,Rod,,,,,Carter,438.0,719.0,10.1016/j.msea.2006.03.142,13.0,474.0,,,,,,,,,,,,
60490a203e6da430a72119f3,Ag5Cu7.5Gd7.5Mg65Ni7.5Y2.5Zn5,,,,,,,,,Ben,438.0,719.0,10.1016/j.jallcom.2008.07.087,13.0,474.0,,,,,,,,,,,,
60490a203e6da430a72119f4,Ag5Cu7.5Gd7.5Mg65Ni7.5Y2.5Zn5,,,,,,,,,Lane,438.0,719.0,10.1016/j.jallcom.2008.07.087,13.0,474.0,,,,,,,,,,,,
60490a203e6da430a72119f5,Ag5Cu7.5Mg65Ni7.5Y10Zn5,"Q.J. Chen, J. Shen, D.L. Zhang, H.B. Fan, J.F. Sun, D.G. McCartney, Mater.Sci. Eng. A 433 (2006) 155. ",AM,Melt Casting,Rod,,,,,Carter,426.0,717.0,10.1016/j.msea.2006.06.053,9.0,464.0,,,,,,,,,,,,
60490a203e6da430a72119f6,Ag5Cu7.5Mg65Ni7.5Y10Zn5,"E.S. Park, J.S. Kyeong, D.H. Kim, Mater. Sci. Eng. A 449-451 (2007) 225.",AM,Melt Casting,Rod,,,,,Carter,430.0,728.0,10.1016/j.msea.2006.03.142,9.0,459.0,,,,,,,,,,,,
60490a203e6da430a72119f7,Ag5Cu7.5Mg65Ni7.5Y10Zn5,,,,,,,,,Ben,426.0,717.0,10.1016/j.jallcom.2008.07.087,,464.0,,,,,,,,,50.0,,,
60490a203e6da430a72119f8,Ag5Cu7.5Mg65Ni7.5Y10Zn5,,,,,,,,,Lane,430.0,728.0,10.1016/j.jallcom.2008.07.087,9.0,459.0,,,,,,,,,,,,
60490a203e6da430a72119f9,Ag5Cu7.5Mg65Ni7.5Y10Zn5,,,,,,,,,Lane,426.0,717.0,10.1016/j.jallcom.2008.07.087,9.0,464.0,,,,,,,,,,,,
60490a203e6da430a72119fa,Ag5Gd10Mg70Ni15,"Peng, H., Li, S. S., Qi, Y. P., & Huang, T. Y. (2011). Mg–Ni–Gd–Ag bulk metallic glass with improved glass-forming ability and mechanical properties. Intermetallics, 19(7), 829–832.",AM,Melt Casting,Rod,,,,,Carter,450.0,764.0,10.1016/j.intermet.2010.11.029,5.0,479.0,,,,,,,,,,,,
60490a203e6da430a72119fb,Ag5Mg80Y15,"Kim, S.-G.: Doctor Thesis, Tohoku University, 1992.",AM,Melt Spinning,Ribbon,Width X Thickness,1,0.02,AXS SEM TEM XRD,Carter,,,,,,,Radio Frequency Melting,Ar-gas,,,,,,,,,
60490a203e6da430a72119fc,Ag5Mg85Y10,"Kim, S.-G.: Doctor Thesis, Tohoku University, 1992.",AC,Melt Spinning,Ribbon,Width X Thickness,1,0.02,AXS SEM TEM XRD,Carter,,,,,,,Radio Frequency Melting,Ar-gas,,,,,,,,,
60490a203e6da430a72119fd,Ag5Mg90Y5,"Kim, S.-G.: Doctor Thesis, Tohoku University, 1992.",CR,Melt Spinning,Ribbon,Width X Thickness,1,0.02,AXS SEM TEM XRD,Carter,,,,,,,Radio Frequency Melting,Ar-gas,,,,,,,,,
60490a203e6da430a72119fe,Ag5Pd77Si18,"Gao, Y.-Q., Zheng, F.-Q., Liu, X., Ning, Y.-T.: Proc. 4th Int. Conf. Rapidly QuenchedMet., Sendai, Masumoto, T., Suzuki, K. (eds.), The Japan Institute of Metals 1 (1982) 727-730.",AM,Melt Spinning,Ribbon,Thickness, 0.01-0.06,,XRD ,Carter,,,,,,,,,,,,,,,,,
60490a203e6da430a72119ff,Ag5Pd79Si16,"Gao, Y.-Q., Zheng, F.-Q., Liu, X., Ning, Y.-T.: Proc. 4th Int. Conf. Rapidly QuenchedMet., Sendai, Masumoto, T., Suzuki, K. (eds.), The Japan Institute of Metals 1 (1982) 727-730.",AM,Melt Spinning,Ribbon,Thickness, 0.01-0.06,,XRD ,Carter,,,,,,,,,,,,,,,,,
60490a203e6da430a7211a00,Ag6.6Cu22.9Gd11Mg59.5,"Zheng, Q., Xu, J., Ma, E.: J. Appl. Phys. 102 (2007) 113519.",AM,Melt Casting,Rod,,,,,Carter,425.0,734.0,10.1063/1.2821755,,472.0,679.0,,,,,,,,,,,
60490a203e6da430a7211a01,Ag6.6Cu23Gd11Mg59.4,,,,,,,,,Lane,425.0,700.0,10.1038/ncomms10313,34.0,,,,,,,,,,,,,
60490a203e6da430a7211a02,Ag6.6Cu23Gd11Mg59.4,,,,,,,,,Ben,425.0,700.0,10.1038/ncomms10313,,,,,,,,,,,,,,
60490a203e6da430a7211a03,Ag6.7Pd76.8Si16.5,"Gao, Y.-Q., Zheng, F.-Q., Liu, X., Ning, Y.-T.: Proc. 4th Int. Conf. Rapidly QuenchedMet., Sendai, Masumoto, T., Suzuki, K. (eds.), The Japan Institute of Metals 1 (1982) 727-730.",AM,Melt Spinning,Ribbon,Width X Thickness,3,0.05,XRD ,Carter,,,,,,,,,,,,,,,,,
60490a203e6da430a7211a04,Ag60Ce10Cu30,"Inoue, A., Park, J., Masumoto, T.: Mater. Trans. JIM 35 (1994) 227-232. ",AC,Melt Spinning,Ribbon,Width X Thickness,1,0.02,SEM  TEM  XRD ,Carter,,,10.2320/matertrans1989.35.227,,,,Radio Frequency Melting,Ar-gas,,,,,,,,,
60490a203e6da430a7211a05,Ag60Ce3Cu37,"Inoue, A., Park, J., Masumoto, T.: Mater. Trans. JIM 35 (1994) 227-232. ",CR,Melt Spinning,Ribbon,Width X Thickness,1,0.02,SEM  TEM  XRD ,Carter,,,10.2320/matertrans1989.35.227,,,,Radio Frequency Melting,Ar-gas,,,,,,,,,
60490a203e6da430a7211a06,Ag60Ce5Cu35,"Inoue, A., Park, J., Masumoto, T.: Mater. Trans. JIM 35 (1994) 227-232. ",AC,Melt Spinning,Ribbon,Width X Thickness,1,0.02,SEM  TEM  XRD ,Carter,,,10.2320/matertrans1989.35.227,,,,Radio Frequency Melting,Ar-gas,,,,,,,,,
60490a203e6da430a7211a07,Ag60Mg20Y20,"Kim, S.-G.: Doctor Thesis, Tohoku University, 1992.",AC,Melt Spinning,Ribbon,Width X Thickness,1,0.02,AXS SEM TEM XRD,Carter,,,,,,,Radio Frequency Melting,Ar-gas,,,,,,,,,
60490a203e6da430a7211a08,Ag61.5Ca15.4Mg23.1,"Laws, K. J., Shamlaye, K. F., & Ferry, M. (2012). Synthesis of Ag-based bulk metallic glass in the Ag–Mg–Ca–[Cu] alloy system. Journal of Alloys and Compounds, 513, 10–13.",AM,Melt Casting,Wedge,,,,,Carter,440.0,919.0,10.1016/j.jallcom.2011.10.097,,485.0,,,,,0.5,,,,,,,
60490a203e6da430a7211a09,Ag61.5Ca23.1Mg15.4,"Laws, K. J., Shamlaye, K. F., & Ferry, M. (2012). Synthesis of Ag-based bulk metallic glass in the Ag–Mg–Ca–[Cu] alloy system. Journal of Alloys and Compounds, 513, 10–13.",AM,Melt Casting,"[Rod, Wedge]",,,,,Carter,486.0,920.0,10.1016/j.jallcom.2011.10.097,1.0,526.0,,,,,0.7,,,,,,,
60490a203e6da430a7211a0a,Ag61Fe39,"Sumiyama, K., Nishi, K., Suzuki, K.: J. Phys. Condens. Matter 3 (1991) 9859-9869.",CR,Deposition,Thin Film,Thickness,.01-.03,,DSC XRD,Carter,,,10.1088/0953-8984/3/49/003,,,,,Ar-gas,,,,,,,,,
60490a203e6da430a7211a0b,Ag62Cu30Fe8,"Sumiyama, K., Nishi, K., Suzuki, K.: J. Phys. Condens. Matter 3 (1991) 9859-9869.",CR,Deposition,Thin Film,Thickness,.01-.03,,DSC XRD,Carter,,,10.1088/0953-8984/3/49/003,,,,,Ar-gas,,,,,,,,,
60490a203e6da430a7211a0c,Ag63Cu8Fe29,"Sumiyama, K., Nishi, K., Suzuki, K.: J. Phys. Condens. Matter 3 (1991) 9859-9869.",CR,Deposition,Thin Film,Thickness,.01-.03,,DSC XRD,Carter,,,10.1088/0953-8984/3/49/003,,,,,Ar-gas,,,,,,,,,
60490a203e6da430a7211a0d,Ag63Fe37,"Sumiyama, K., Nishi, K., Suzuki, K.: J. Phys. Condens. Matter 3 (1991) 9859-9869.",CR,Deposition,Thin Film,Thickness,.01-.03,,DSC XRD,Carter,,,10.1088/0953-8984/3/49/003,,,,,Ar-gas,,,,,,,,,
60490a203e6da430a7211a0e,Ag67Fe33,"Sumiyama, K., Nishi, K., Suzuki, K.: J. Phys. Condens. Matter 3 (1991) 9859-9869.",CR,Deposition,Thin Film,Thickness,.01-.03,,DSC XRD,Carter,,,10.1088/0953-8984/3/49/003,,,,,Ar-gas,,,,,,,,,
60490a203e6da430a7211a0f,Ag6Al14Cu18La62,"Q.K. Jiang, G.Q. Zhang, L.Y. Chen, J.Z. Wu, H.G. Zhang, J.Z. Jiang, J.Alloys Comp. 424 (2006) 183. ",AM,Melt Casting,Rod,,,,,Carter,406.0,736.0,10.1016/j.jallcom.2006.07.109,5.0,457.0,,,,,,,,,,,,
60490a203e6da430a7211a10,Ag6Al14Cu18La62,,,,,,,,,Lane,406.0,736.0,10.1016/j.jallcom.2008.07.087,5.0,457.0,,,,,,,,,,,,
60490a203e6da430a7211a11,Ag6Al14Cu18La62,,,,,,,,,Ben,406.0,736.0,10.1016/j.jallcom.2008.07.087,5.0,457.0,,,,,,,,,,,,
60490a203e6da430a7211a12,Ag6Al4Cu46Zr44,"Zhang, W., Zhang, Q., Qin, C., Inoue, A.: Journal of Materials Research. 24 (2009) 2935–2940.",AM,Melt Casting,Rod,,,,,Carter,692.0,1175.0,10.1557/jmr.2009.0344,,776.0,,,,,,,,,,,,
60490a203e6da430a7211a13,Ag6Al6Cu44Zr44,"W. Zhang, Q.S. Zhang, C.L. Qin, A. Inoue, Mater. Sci. Eng. B 148 (2008) 92.",AM,Melt Casting,Rod,,,,,Carter,698.0,1144.0,10.1016/j.mseb.2007.09.064,10.0,790.0,,,,,,,,,,,,
60490a203e6da430a7211a14,Ag6Al6Cu44Zr44,,,,,,,,,Lane,698.0,1144.0,10.1016/j.jallcom.2008.07.087,10.0,790.0,,,,,,,,,,,,
60490a203e6da430a7211a15,Ag6Al6Cu44Zr44,,,,,,,,,Ben,698.0,1144.0,10.1016/j.jallcom.2008.07.087,10.0,790.0,,,,,,,,,,,,
60490a203e6da430a7211a16,Ag6Be23Cu9Ni10Ti24Zr28,,AM,Melt Casting,Rod,,,,,Carter,633.0,1074.0,10.1016/j.jallcom.2018.11.299,14.0,682.0,,,,,,,,,,,,
60490a203e6da430a7211a17,Ag6Be26Cu10Ti27Zr31,,AM,Melt Casting,Rod,,,,,Carter,620.0,1057.0,10.1016/j.jallcom.2018.11.299,14.0,675.0,,,,,,,,,,,,
60490a203e6da430a7211a18,Ag6Ce8Cu86,"Inoue, A., Park, J., Masumoto, T.: Mater. Trans. JIM 35 (1994) 227-232. ",AC,Melt Spinning,Ribbon,Width X Thickness,1,0.02,SEM  TEM  XRD ,Carter,,,10.2320/matertrans1989.35.227,,,,Radio Frequency Melting,Ar-gas,,,,,,,,,
60490a203e6da430a7211a19,Ag6Cu54Ti7Zr33,,,,,,,,,Lane,709.0,1135.0,10.1016/j.jallcom.2008.07.087,6.0,738.0,,,,,,,,,,,,
60490a203e6da430a7211a1a,Ag6Cu54Ti7Zr33,,,,,,,,,Ben,709.0,1135.0,10.1016/j.jallcom.2008.07.087,6.0,738.0,,,,,,,,,,,,
60490a203e6da430a7211a1b,Ag6Cu54Ti7Zr33,"Chun-Li Dai, Hua Guo, Yong Shen, Yi Li, En Ma, Jian Xu, Scripta Mater.54 (2006) 1403. ",AM,Melt Casting,Rod,,,,,Carter,709.0,1135.0,10.1016/j.scriptamat.2005.11.077,6.0,738.0,,,,,,,,,,,,
60490a203e6da430a7211a1c,Ag6Gd10Mg69Ni15,"Peng, H., Li, S. S., Qi, Y. P., & Huang, T. Y. (2011). Mg–Ni–Gd–Ag bulk metallic glass with improved glass-forming ability and mechanical properties. Intermetallics, 19(7), 829–832.",AM,Melt Casting,Rod,,,,,Carter,439.0,757.0,10.1016/j.intermet.2010.11.029,7.0,475.0,,,,,,,,,,,,
60490a203e6da430a7211a1d,Ag6Pd77.5Si16.5,"Gao, Y.-Q., Zheng, F.-Q., Liu, X., Ning, Y.-T.: Proc. 4th Int. Conf. Rapidly QuenchedMet., Sendai, Masumoto, T., Suzuki, K. (eds.), The Japan Institute of Metals 1 (1982) 727-730.",AM,Quenching,Ribbon,Thickness,0.04,,,Carter,,,,,,,,Ar-gas,,,,,,,,,
60490a203e6da430a7211a1e,Ag7.1Cu85.2P7.7,"Shirakawa, K., Kobayashi, Y., Masumoto, T.: Sci. Rep. Res. Inst. Tohoku Univ. Ser. A 28(1980) 255-265.",AM,Melt Spinning,Ribbon,Width X Thickness,1-1.5, 0.015-0.02,DTA XRD,Carter,,,,,,,Radio Frequency Melting,Ar-gas,,,,,,,,,
60490a203e6da430a7211a1f,Ag7.5Al17.5Cu20La55,"Zhang, W., Jia, F., Inoue, A.: Materials Transactions 48 (2007) 68–74",AM,Melt Casting,Rod,,,,,Carter,425.0,852.0,10.2320/matertrans.48.68,3.0,498.0,,,,,,,,,,,,
60490a203e6da430a7211a20,Ag7.5Al17.5Cu20La55,"F. Jia, W. Zhang, H. Kimura, A. Inoue, Mater. Sci. Eng. B 148 (2008) 119.",AM,Melt Casting,Rod,,,,,Carter,425.0,852.0,10.1016/j.mseb.2007.09.002,3.0,498.0,,,,,,,,,,,,
60490a203e6da430a7211a21,Ag7.5Al17.5Cu20La55,,,,,,,,,Ben,425.0,852.0,10.1016/j.jallcom.2008.07.087,3.0,498.0,,,,,,,,,,,,
60490a203e6da430a7211a22,Ag7.5Al17.5Cu20La55,,,,,,,,,Lane,425.0,852.0,10.1016/j.jallcom.2008.07.087,3.0,498.0,,,,,,,,,,,,
60490a203e6da430a7211a23,Ag7.5Cu17.5Mg65Tb10,"Qin, W., Li, J., Kou, H., Gu, X., Xue, X., Zhou, L.: Intermetallics 17 (2009) 253–255.",AM,Melt Casting,Rod,,,,,Carter,431.0,695.0,10.1016/j.intermet.2008.08.011,8.0,469.0,657.0,,,,,,,,,,,
60490a203e6da430a7211a24,Ag7.5Cu85.5P7,"Shirakawa, K., Kobayashi, Y., Masumoto, T.: Sci. Rep. Res. Inst. Tohoku Univ. Ser. A 28(1980) 255-265.",AM,Melt Spinning,Ribbon,Width X Thickness,1-1.5, 0.015-0.02,DTA XRD,Carter,,,,,,,Radio Frequency Melting,Ar-gas,,,,,,,,,
60490a203e6da430a7211a25,Ag7.5Cu86P6.5,"Shirakawa, K., Kobayashi, Y., Masumoto, T.: Sci. Rep. Res. Inst. Tohoku Univ. Ser. A 28(1980) 255-265.",AC,Melt Spinning,Ribbon,Width X Thickness,1-1.5, 0.015-0.02,DTA XRD,Carter,,,,,,,Radio Frequency Melting,Ar-gas,,,,,,,,,
60490a203e6da430a7211a26,Ag7.6Al9Cu30.4Zr53,"Jiang, Q.K., Wang, X.D., Nie, X.P., Zhang, G.Q., Ma, H., Fecht, H.-J., Bendnarcik, J., Franz, H., Liu, Y.G., Cao, Q.P., Jiang, J.Z.: Acta Materialia. 56 (2008) 1785–1796.",AM,Melt Casting,Rod,,,,,Carter,,,10.1016/j.actamat.2007.12.030,20.0,,,,,,,,,,,,,
60490a203e6da430a7211a27,Ag70Ce10Cu20,"Inoue, A., Park, J., Masumoto, T.: Mater. Trans. JIM 35 (1994) 227-232. ",CR,Melt Spinning,Ribbon,Width X Thickness,1,0.02,SEM  TEM  XRD ,Carter,,,10.2320/matertrans1989.35.227,,,,Radio Frequency Melting,Ar-gas,,,,,,,,,
60490a203e6da430a7211a28,Ag70Ce5Cu25,"Inoue, A., Park, J., Masumoto, T.: Mater. Trans. JIM 35 (1994) 227-232. ",CR,Melt Spinning,Ribbon,Width X Thickness,1,0.02,SEM  TEM  XRD ,Carter,,,10.2320/matertrans1989.35.227,,,,Radio Frequency Melting,Ar-gas,,,,,,,,,
60490a203e6da430a7211a29,Ag70Fe30,"Sumiyama, K., Nishi, K., Suzuki, K.: J. Phys. Condens. Matter 3 (1991) 9859-9869.",CR,Deposition,Thin Film,Thickness,.01-.03,,DSC XRD,Carter,,,10.1088/0953-8984/3/49/003,,,,,Ar-gas,,,,,,,,,
60490a203e6da430a7211a2a,Ag7Al14Cu17La62,,,,,,,,,Lane,406.0,739.0,10.1016/j.jallcom.2008.07.087,5.0,458.0,,,,,,,,,,,,
60490a203e6da430a7211a2b,Ag7Al14Cu17La62,"Q.K. Jiang, G.Q. Zhang, L.Y. Chen, J.Z. Wu, H.G. Zhang, J.Z. Jiang, J.Alloys Comp. 424 (2006) 183. ",AM,Melt Casting,Rod,,,,,Carter,406.0,739.0,10.1016/j.jallcom.2006.07.109,5.0,458.0,,,,,,,,,,,,
60490a203e6da430a7211a2c,Ag7Al14Cu17La62,,,,,,,,,Ben,406.0,739.0,10.1016/j.jallcom.2008.07.087,5.0,458.0,,,,,,,,,,,,
60490a203e6da430a7211a2d,Ag7Al18.6Co18.6Cu4.65Zr51.15,"Hua, N., Li, R., Wang, H., Wang, J., Li, Y., & Zhang, T. (2011). Formation and mechanical properties of Ni-free Zr-based bulk metallic glasses. Journal of Alloys and Compounds, 509, S175–S178.",AM,Melt Casting,Rod,,,,,Carter,753.0,1222.0,10.1016/j.jallcom.2011.01.078,14.0,806.0,,,,,,,,,,,,
60490a203e6da430a7211a2e,Ag7Al3Cu45Zr45,"W. Zhang, Q.S. Zhang, C.L. Qin, A. Inoue, Mater. Sci. Eng. B 148 (2008) 92.",AM,Melt Casting,Rod,,,,,Carter,688.0,1151.0,10.1016/j.mseb.2007.09.064,7.0,768.0,,,,,,,,,,,,
60490a203e6da430a7211a2f,Ag7Al3Cu45Zr45,,,,,,,,,Lane,688.0,1151.0,10.1016/j.jallcom.2008.07.087,7.0,768.0,,,,,,,,,,,,
60490a203e6da430a7211a30,Ag7Al3Cu45Zr45,,,,,,,,,Ben,688.0,1151.0,10.1016/j.jallcom.2008.07.087,7.0,768.0,,,,,,,,,,,,
60490a203e6da430a7211a31,Ag7Al7Cu43Zr43,,,,,,,,,Lane,710.0,1125.0,10.1016/j.jallcom.2008.07.087,8.0,797.0,,,,,,,,,,,,
60490a203e6da430a7211a32,Ag7Al7Cu43Zr43,,,,,,,,,Ben,710.0,1125.0,10.1016/j.jallcom.2008.07.087,8.0,797.0,,,,,,,,,,,,
60490a203e6da430a7211a33,Ag7Al7Cu43Zr43,"Sung, D.-S., Kwon, O.-J., Fleury, E., Kim, K.-B., Lee, J.-C., Kim, D.-H., Kim, Y.-C.: Metals and Materials International. 10 (2004) 575–579.",AM,Melt Casting,Rod,,,,,Carter,722.0,1125.0,10.1007/BF03027421,8.0,794.0,,,,1850.0,,,,,,,,
60490a203e6da430a7211a34,Ag7Al7Cu43Zr43,"Y.C. Kim, J.C. Lee, P.R. Cha, J.P. Ahn, E. Fleury, Mater. Sci. Eng. A 437(2006) 248. ",AM,Melt Casting,Rod,,,,,Carter,710.0,1125.0,10.1016/j.msea.2006.07.141,8.0,797.0,,,,,,,,,,,,
60490a203e6da430a7211a35,Ag7Al9.3Cu21.39Fe4.65Zr57.66,"Liu, Z., Chan, K. C., & Liu, L. (2009). Enhanced glass forming ability and plasticity of a Ni-free Zr-based bulk metallic glass. Journal of Alloys and Compounds, 487(1-2), 152–156.",AM,Melt Casting,Rod,,,,,Carter,664.0,1191.0,10.1016/j.jallcom.2009.08.030,4.0,751.0,,,,,,,,,,,,
60490a203e6da430a7211a36,Ag7Cu28Mg54Y11,"Ma, H., Shi, L.-L., Xu, J., Li, X., Ma, E.: J. Mater. Res. (9) (2006) 2204-2214.",AM,Melt Casting,Rod,,,,,Carter,433.0,724.0,10.1557/jmr.2006.0294,16.0,501.0,706.0,,,,,,,,,,,
60490a203e6da430a7211a37,Ag7Cu28Mg54Y11,"Ma, H., Shi, L.L., Xu, J., Li, Y., Ma, E.: J. Mater. Res. 21 (2006) 2204–2214.",AM,Melt Casting,Rod,,,,,Carter,433.0,,10.1557/jmr.2006.0294,16.0,501.0,706.0,,,,,,,,,,,
60490a203e6da430a7211a38,Ag7Cu43In7Zr43,,,,,,,,,Ben,704.0,1135.0,10.1016/j.jallcom.2008.07.087,5.0,748.0,,,,,,,,,,,,
60490a203e6da430a7211a39,Ag7Cu43In7Zr43,,,,,,,,,Lane,704.0,1135.0,10.1016/j.jallcom.2008.07.087,5.0,748.0,,,,,,,,,,,,
60490a203e6da430a7211a3a,Ag7Cu43In7Zr43,"G. Duan, K.D. Blauwe, M.L. Lind, J.P. Schramm, W.L. Johnson, Scripta Mater. 58(2008) 159. ",AM,Melt Casting,Rod,,,,,Carter,704.0,1135.0,10.1016/j.scriptamat.2007.10.001,5.0,748.0,,,,,,,,,,,,
60490a203e6da430a7211a3b,Ag7Cu43Ti10Zr40,,,,,,,,,Ben,656.0,1095.0,10.1016/j.jallcom.2008.07.087,7.0,707.0,,,,,,,,,,,,
60490a203e6da430a7211a3c,Ag7Cu43Ti10Zr40,,,,,,,,,Lane,656.0,1095.0,10.1016/j.jallcom.2008.07.087,7.0,707.0,,,,,,,,,,,,
60490a203e6da430a7211a3d,Ag7Cu43Ti10Zr40,"G. Duan, K.D. Blauwe, M.L. Lind, J.P. Schramm, W.L. Johnson, Scripta Mater. 58(2008) 159. ",AM,Melt Casting,Rod,,,,,Carter,656.0,1095.0,10.1016/j.scriptamat.2007.10.001,7.0,707.0,,,,,,,,,,,,
60490a203e6da430a7211a3e,Ag7Cu43Ti7Zr43,"G. Duan, K.D. Blauwe, M.L. Lind, J.P. Schramm, W.L. Johnson, Scripta Mater. 58(2008) 159. ",AM,Melt Casting,Rod,,,,,Carter,670.0,1118.0,10.1016/j.scriptamat.2007.10.001,5.0,714.0,,,,,,,,,,,,
60490a203e6da430a7211a3f,Ag7Cu43Ti7Zr43,,,,,,,,,Ben,670.0,1118.0,10.1016/j.jallcom.2008.07.087,5.0,714.0,,,,,,,,,,,,
60490a203e6da430a7211a40,Ag7Cu43Ti7Zr43,,,,,,,,,Lane,670.0,1118.0,10.1016/j.jallcom.2008.07.087,5.0,714.0,,,,,,,,,,,,
60490a203e6da430a7211a41,Ag7Cu43Zr50,,,,,,,,,Ben,669.0,1171.0,10.1016/j.jallcom.2008.07.087,4.0,727.0,,,,,,,,,,,,
60490a203e6da430a7211a42,Ag7Cu43Zr50,,,,,,,,,Lane,669.0,1171.0,10.1016/j.jallcom.2008.07.087,4.0,727.0,,,,,,,,,,,,
60490a203e6da430a7211a43,Ag7Cu43Zr50,"G. Duan, K.D. Blauwe, M.L. Lind, J.P. Schramm, W.L. Johnson, Scripta Mater. 58(2008) 159. ",AM,Melt Casting,Rod,,,,,Carter,669.0,1171.0,10.1016/j.scriptamat.2007.10.001,4.0,727.0,,,,,,,,,,,,
60490a203e6da430a7211a44,Ag7Cu57Zr36,,,,,,,,,Ben,712.0,1156.0,10.1016/j.jallcom.2008.07.087,4.0,755.0,,,,,,,,,,,,
60490a203e6da430a7211a45,Ag7Cu57Zr36,,,,,,,,,Lane,712.0,1156.0,10.1016/j.jallcom.2008.07.087,4.0,755.0,,,,,,,,,,,,
60490a203e6da430a7211a46,Ag7Cu57Zr36,"G. Duan, K.D. Blauwe, M.L. Lind, J.P. Schramm, W.L. Johnson, Scripta Mater. 58(2008) 159. ",AM,Melt Casting,Rod,,,,,Carter,712.0,1156.0,10.1016/j.scriptamat.2007.10.001,4.0,755.0,,,,,,,,,,,,
60490a203e6da430a7211a47,Ag7Cu84.5P8.5,"Shirakawa, K., Kobayashi, Y., Masumoto, T.: Sci. Rep. Res. Inst. Tohoku Univ. Ser. A 28(1980) 255-265.",AC,Melt Spinning,Ribbon,Width X Thickness,1-1.5, 0.015-0.02,DTA XRD,Carter,,,,,,,Radio Frequency Melting,Ar-gas,,,,,,,,,
60490a203e6da430a7211a48,Ag7Gd10Mg68Ni15,"Peng, H., Li, S. S., Qi, Y. P., & Huang, T. Y. (2011). Mg–Ni–Gd–Ag bulk metallic glass with improved glass-forming ability and mechanical properties. Intermetallics, 19(7), 829–832.",AM,Melt Casting,Rod,,,,,Carter,437.0,747.0,10.1016/j.intermet.2010.11.029,4.0,473.0,,,,,,,,,,,,
60490a203e6da430a7211a49,Ag8.06Al7.05Cu39.58Zr45.32,"Zhang, Y., Hahn, H.: Journal of Alloys and Compounds. 488 (2009) 65–71.",AM,Melt Casting,Rod,,,,,Carter,,,10.1016/j.jallcom.2009.08.091,,,,,,,,,,0.5429999999999999,,,,
60490a203e6da430a7211a4a,Ag8.36Al8Be10Cu27.64Zr46,"Xu, F., Lou, H. B., Wang, X. D., Ding, S. Q., Cao, Q. P., & Jiang, J. Z. (2011). Glass forming ability and crystallization of Zr–Cu–Ag–Al–Be bulk metallic glasses. Journal of Alloys and Compounds, 509(37), 9034–9037.",AM,Melt Casting,Rod,,,,,Carter,697.0,1129.0,10.1016/j.jallcom.2011.02.107 ,35.0,813.0,,,,,,,,,,,,
60490a203e6da430a7211a4b,Ag8.4Al8Cu33.6Zr50,"Jiang, Q.K., Wang, X.D., Nie, X.P., Zhang, G.Q., Ma, H., Fecht, H.-J., Bendnarcik, J., Franz, H., Liu, Y.G., Cao, Q.P., Jiang, J.Z.: Acta Materialia. 56 (2008) 1785–1796.",AM,Melt Casting,Rod,,,,,Carter,,,10.1016/j.actamat.2007.12.030,20.0,,,,,,,,,,,,,
60490a203e6da430a7211a4c,Ag8.5Pd75Si16.5,"Gao, Y.-Q., Zheng, F.-Q., Liu, X., Ning, Y.-T.: Proc. 4th Int. Conf. Rapidly QuenchedMet., Sendai, Masumoto, T., Suzuki, K. (eds.), The Japan Institute of Metals 1 (1982) 727-730.",AM,Melt Spinning,Ribbon,Thickness, 0.01-0.06,,XRD ,Carter,,,,,,,,,,,,,,,,,
60490a203e6da430a7211a4d,Ag8.79Al8.79Cu29.64Zr52.78,"Xu, Y., Wang, Y., Liu, X., Chen, G., Zhang, Y.: Journal of Materials Science. 44 (2009) 3861–3866.",AM,Melt Casting,Rod,,,,,Carter,,1171.0,10.1007/s10853-009-3523-7,,784.0,,,,,,,,,,,,
60490a203e6da430a7211a4e,Ag8.7Al7Cu39.3Zr45,"Zhang, Y., Hahn, H.: Journal of Alloys and Compounds. 488 (2009) 65–71.",AM,Melt Casting,Rod,,,,,Carter,674.1,,10.1016/j.jallcom.2009.08.091,8.0,727.5,,Arc Melting,,,,,,,,,,
60490a203e6da430a7211a4f,Ag8.7Al8.7Cu41.3Zr41.3,,AM,Melt Casting,Rod,,,,,Carter,690.0,1148.0,10.1007/s10973-018-7050-0,20.0,784.0,,,,,,,,,,,,
60490a203e6da430a7211a50,Ag8.7Cu20.3Er10Mg61,"Sun, Y., Zhang, H.F., Fu, H.M., Wang, A.M., Hu, Z.Q.: Mater. Sci. Eng. A 502 (2009) 148–152.",AM,Melt Casting,Rod,,,,,Carter,,,10.1016/j.msea.2008.10.008,10.0,,,,,,,,,,,,,
60490a203e6da430a7211a51,Ag8.8Al8Cu35.2Zr48,"Jiang, Q.K., Wang, X.D., Nie, X.P., Zhang, G.Q., Ma, H., Fecht, H.-J., Bendnarcik, J., Franz, H., Liu, Y.G., Cao, Q.P., Jiang, J.Z.: Acta Materialia. 56 (2008) 1785–1796.",AM,Melt Casting,Rod,,,,,Carter,,,10.1016/j.actamat.2007.12.030,20.0,,,,,,,,,,,,,
60490a203e6da430a7211a52,Ag8.9Cu83.5P7.6,"Shirakawa, K., Kobayashi, Y., Masumoto, T.: Sci. Rep. Res. Inst. Tohoku Univ. Ser. A 28(1980) 255-265.",AM,Melt Spinning,Ribbon,Width X Thickness,1-1.5, 0.015-0.02,DTA XRD,Carter,,,,,,,Radio Frequency Melting,Ar-gas,,,,,,,,,
60490a203e6da430a7211a53,Ag84Fe16,"Sumiyama, K., Nishi, K., Yoshimoto, K., Shiga, M.: Nucl. Instrum. Methods Phys. Res. B76 (1993) 33-34.",CR,Deposition,Thin Film,Thickness,.01-.03,,DSC XRD,Carter,,,10.1016/0168-583X(93)95119-P,,,,,Ar-gas,,,,,,,,,
60490a203e6da430a7211a54,Ag8Al14Cu16La62,,,,,,,,,Ben,407.0,744.0,10.1016/j.jallcom.2008.07.087,5.0,458.0,,,,,,,,,,,,
60490a203e6da430a7211a55,Ag8Al14Cu16La62,,,,,,,,,Lane,407.0,744.0,10.1016/j.jallcom.2008.07.087,5.0,458.0,,,,,,,,,,,,
60490a203e6da430a7211a56,Ag8Al14Cu16La62,"Q.K. Jiang, G.Q. Zhang, L.Y. Chen, J.Z. Wu, H.G. Zhang, J.Z. Jiang, J.Alloys Comp. 424 (2006) 183. ",AM,Melt Casting,Rod,,,,,Carter,407.0,744.0,10.1016/j.jallcom.2006.07.109,5.0,458.0,,,,,,,,,,,,
60490a203e6da430a7211a57,Ag8Al7Cu37Zr48,"Zhang, G.Q., Li, X.J., Shao, M., Wang, L.N., Yang, J.L., Gao, L.P., Chen, L.Y., Liu, C.X.: Materials Science and Engineering A. 475 (2008) 124–127.",AM,Melt Casting,Rod,,,,,Carter,,,10.1016/j.msea.2007.05.039,,,,,,19400.0,,91.0,1.0,,,,,
60490a203e6da430a7211a58,Ag8Al7Cu37Zr48,"G.Q. Zhang, Q.K. Jiang, L.Y. Chen, M. Shao, J.F. Liu, J.Z. Jiang, J. AlloysComp. 424 (2006) 176. ",AM,Melt Casting,Rod,,,,,Carter,698.0,1125.0,10.1016/j.jallcom.2006.06.088,10.0,765.0,,,,,,,,,,,,
60490a203e6da430a7211a59,Ag8Al7Cu37Zr48,,,,,,,,,Ben,698.0,1125.0,10.1016/j.jallcom.2008.07.087,10.0,765.0,,,,,,,,,,,,
60490a203e6da430a7211a5a,Ag8Al7Cu37Zr48,,,,,,,,,Lane,698.0,1125.0,10.1016/j.jallcom.2008.07.087,10.0,765.0,,,,,,,,,,,,
60490a203e6da430a7211a5b,Ag8Al8Au2Cu36Zr46,"Zhang, Q. S., Zhang, W., Louzguine-Luzgin, D. V., & Inoue, A. (2010). Effect of substituting elements on glass-forming ability of the new Zr48Cu36Al8Ag8 bulk metallic glass-forming alloy. Journal of Alloys and Compounds, 504, S18–S21.",AM,Melt Casting,Rod,,,,,Carter,705.0,1153.0,10.1016/j.jallcom.2010.02.052,20.0,799.0,,,,,,,,,,,,
60490a203e6da430a7211a5c,Ag8Al8Au4Cu36Zr44,"Zhang, Q. S., Zhang, W., Louzguine-Luzgin, D. V., & Inoue, A. (2010). Effect of substituting elements on glass-forming ability of the new Zr48Cu36Al8Ag8 bulk metallic glass-forming alloy. Journal of Alloys and Compounds, 504, S18–S21.",AM,Melt Casting,Rod,,,,,Carter,713.0,1153.0,10.1016/j.jallcom.2010.02.052,20.0,806.0,,,,,,,,,,,,
60490a203e6da430a7211a5d,Ag8Al8Au6Cu36Zr42,"Zhang, Q. S., Zhang, W., Louzguine-Luzgin, D. V., & Inoue, A. (2010). Effect of substituting elements on glass-forming ability of the new Zr48Cu36Al8Ag8 bulk metallic glass-forming alloy. Journal of Alloys and Compounds, 504, S18–S21.",AM,Melt Casting,Rod,,,,,Carter,723.0,1159.0,10.1016/j.jallcom.2010.02.052,15.0,813.0,,,,,,,,,,,,
60490a203e6da430a7211a5e,Ag8Al8Cu34Pd2Zr48,"Q.S. Zhang, W. Zhang, A. Inoue, Mater. Trans. 48 (2007) 3031.",AM,Melt Casting,Rod,,,,,Carter,699.0,1140.0,10.2320/matertrans.MF200620,30.0,794.0,,,,,,,,,,,,
60490a203e6da430a7211a5f,Ag8Al8Cu34Pd2Zr48,,,,,,,,,Ben,699.0,1140.0,10.1016/j.jallcom.2008.07.087,30.0,794.0,,,,,,,,,,,,
60490a203e6da430a7211a60,Ag8Al8Cu34Pd2Zr48,,,,,,,,,Lane,699.0,1140.0,10.1016/j.jallcom.2008.07.087,30.0,794.0,,,,,,,,,,,,
60490a203e6da430a7211a61,Ag8Al8Cu34Zr50,"W. Zhang, Q.S. Zhang, C.L. Qin, A. Inoue, Mater. Sci. Eng. B 148 (2008) 92.",AM,Melt Casting,Rod,,,,,Carter,680.0,1148.0,10.1016/j.mseb.2007.09.064,15.0,780.0,,,,,,,,,,,,
60490a203e6da430a7211a62,Ag8Al8Cu34Zr50,,,,,,,,,Ben,680.0,1148.0,10.1016/j.jallcom.2008.07.087,15.0,780.0,,,,,,,,,,,,
60490a203e6da430a7211a63,Ag8Al8Cu34Zr50,,,,,,,,,Lane,680.0,1148.0,10.1016/j.jallcom.2008.07.087,15.0,780.0,,,,,,,,,,,,
60490a203e6da430a7211a64,Ag8Al8Cu36Fe2Zr46,"Zhang, Q. S., Zhang, W., Louzguine-Luzgin, D. V., & Inoue, A. (2010). Effect of substituting elements on glass-forming ability of the new Zr48Cu36Al8Ag8 bulk metallic glass-forming alloy. Journal of Alloys and Compounds, 504, S18–S21.",AM,Melt Casting,Rod,,,,,Carter,705.0,1169.0,10.1016/j.jallcom.2010.02.052,10.0,806.0,,,,,,,,,,,,
60490a203e6da430a7211a65,Ag8Al8Cu36Fe4Zr44,"Zhang, Q. S., Zhang, W., Louzguine-Luzgin, D. V., & Inoue, A. (2010). Effect of substituting elements on glass-forming ability of the new Zr48Cu36Al8Ag8 bulk metallic glass-forming alloy. Journal of Alloys and Compounds, 504, S18–S21.",AM,Melt Casting,Rod,,,,,Carter,706.0,1213.0,10.1016/j.jallcom.2010.02.052,9.0,799.0,,,,,,,,,,,,
60490a203e6da430a7211a66,Ag8Al8Cu36Fe6Zr42,"Zhang, Q. S., Zhang, W., Louzguine-Luzgin, D. V., & Inoue, A. (2010). Effect of substituting elements on glass-forming ability of the new Zr48Cu36Al8Ag8 bulk metallic glass-forming alloy. Journal of Alloys and Compounds, 504, S18–S21.",AM,Melt Casting,Rod,,,,,Carter,708.0,1238.0,10.1016/j.jallcom.2010.02.052,4.0,797.0,,,,,,,,,,,,
60490a203e6da430a7211a67,Ag8Al8Cu36Hf2Zr46,"Zhang, Q. S., Zhang, W., Louzguine-Luzgin, D. V., & Inoue, A. (2010). Effect of substituting elements on glass-forming ability of the new Zr48Cu36Al8Ag8 bulk metallic glass-forming alloy. Journal of Alloys and Compounds, 504, S18–S21.",AM,Melt Casting,Rod,,,,,Carter,692.0,1147.0,10.1016/j.jallcom.2010.02.052,20.0,794.0,,,,,,,,,,,,
60490a203e6da430a7211a68,Ag8Al8Cu36Hf4Zr44,"Zhang, Q. S., Zhang, W., Louzguine-Luzgin, D. V., & Inoue, A. (2010). Effect of substituting elements on glass-forming ability of the new Zr48Cu36Al8Ag8 bulk metallic glass-forming alloy. Journal of Alloys and Compounds, 504, S18–S21.",AM,Melt Casting,Rod,,,,,Carter,694.0,1155.0,10.1016/j.jallcom.2010.02.052,20.0,795.0,,,,,,,,,,,,
60490a203e6da430a7211a69,Ag8Al8Cu36Nb2Zr46,"Zhang, Q. S., Zhang, W., Louzguine-Luzgin, D. V., & Inoue, A. (2010). Effect of substituting elements on glass-forming ability of the new Zr48Cu36Al8Ag8 bulk metallic glass-forming alloy. Journal of Alloys and Compounds, 504, S18–S21.",AM,Melt Casting,Rod,,,,,Carter,707.0,1150.0,10.1016/j.jallcom.2010.02.052,10.0,765.0,,,,,,,,,,,,
60490a203e6da430a7211a6a,Ag8Al8Cu36Nb4Zr44,"Zhang, Q. S., Zhang, W., Louzguine-Luzgin, D. V., & Inoue, A. (2010). Effect of substituting elements on glass-forming ability of the new Zr48Cu36Al8Ag8 bulk metallic glass-forming alloy. Journal of Alloys and Compounds, 504, S18–S21.",AM,Melt Casting,Rod,,,,,Carter,709.0,1209.0,10.1016/j.jallcom.2010.02.052,9.0,759.0,,,,,,,,,,,,
60490a203e6da430a7211a6b,Ag8Al8Cu36Ni2Zr46,"Zhang, Q. S., Zhang, W., Louzguine-Luzgin, D. V., & Inoue, A. (2010). Effect of substituting elements on glass-forming ability of the new Zr48Cu36Al8Ag8 bulk metallic glass-forming alloy. Journal of Alloys and Compounds, 504, S18–S21.",AM,Melt Casting,Rod,,,,,Carter,687.0,1131.0,10.1016/j.jallcom.2010.02.052,25.0,797.0,,,,,,,,,,,,
60490a203e6da430a7211a6c,Ag8Al8Cu36Ni4Zr44,"Zhang, Q. S., Zhang, W., Louzguine-Luzgin, D. V., & Inoue, A. (2010). Effect of substituting elements on glass-forming ability of the new Zr48Cu36Al8Ag8 bulk metallic glass-forming alloy. Journal of Alloys and Compounds, 504, S18–S21.",AM,Melt Casting,Rod,,,,,Carter,693.0,1129.0,10.1016/j.jallcom.2010.02.052,30.0,788.0,,,,,,,,,,,,
60490a203e6da430a7211a6d,Ag8Al8Cu36Ni6Zr42,"Zhang, Q. S., Zhang, W., Louzguine-Luzgin, D. V., & Inoue, A. (2010). Effect of substituting elements on glass-forming ability of the new Zr48Cu36Al8Ag8 bulk metallic glass-forming alloy. Journal of Alloys and Compounds, 504, S18–S21.",AM,Melt Casting,Rod,,,,,Carter,695.0,1131.0,10.1016/j.jallcom.2010.02.052,25.0,779.0,,,,,,,,,,,,
60490a203e6da430a7211a6e,Ag8Al8Cu36Pd2Zr46,"Zhang, Q. S., Zhang, W., Louzguine-Luzgin, D. V., & Inoue, A. (2010). Effect of substituting elements on glass-forming ability of the new Zr48Cu36Al8Ag8 bulk metallic glass-forming alloy. Journal of Alloys and Compounds, 504, S18–S21.",AM,Melt Casting,Rod,,,,,Carter,699.0,1140.0,10.1016/j.jallcom.2010.02.052,30.0,794.0,,,,,,,,,,,,
60490a203e6da430a7211a6f,Ag8Al8Cu36Pd4Zr44,"Zhang, Q. S., Zhang, W., Louzguine-Luzgin, D. V., & Inoue, A. (2010). Effect of substituting elements on glass-forming ability of the new Zr48Cu36Al8Ag8 bulk metallic glass-forming alloy. Journal of Alloys and Compounds, 504, S18–S21.",AM,Melt Casting,Rod,,,,,Carter,705.0,1153.0,10.1016/j.jallcom.2010.02.052,25.0,795.0,,,,,,,,,,,,
60490a203e6da430a7211a70,Ag8Al8Cu36Pd6Zr42,"Zhang, Q. S., Zhang, W., Louzguine-Luzgin, D. V., & Inoue, A. (2010). Effect of substituting elements on glass-forming ability of the new Zr48Cu36Al8Ag8 bulk metallic glass-forming alloy. Journal of Alloys and Compounds, 504, S18–S21.",AM,Melt Casting,Rod,,,,,Carter,709.0,1155.0,10.1016/j.jallcom.2010.02.052,20.0,796.0,,,,,,,,,,,,
60490a203e6da430a7211a71,Ag8Al8Cu36Ti2Zr46,"Zhang, Q. S., Zhang, W., Louzguine-Luzgin, D. V., & Inoue, A. (2010). Effect of substituting elements on glass-forming ability of the new Zr48Cu36Al8Ag8 bulk metallic glass-forming alloy. Journal of Alloys and Compounds, 504, S18–S21.",AM,Melt Casting,Rod,,,,,Carter,696.0,1145.0,10.1016/j.jallcom.2010.02.052,10.0,750.0,,,,,,,,,,,,
60490a203e6da430a7211a72,Ag8Al8Cu36Ti4Zr44,"Zhang, Q. S., Zhang, W., Louzguine-Luzgin, D. V., & Inoue, A. (2010). Effect of substituting elements on glass-forming ability of the new Zr48Cu36Al8Ag8 bulk metallic glass-forming alloy. Journal of Alloys and Compounds, 504, S18–S21.",AM,Melt Casting,Rod,,,,,Carter,700.0,1181.0,10.1016/j.jallcom.2010.02.052,9.0,738.0,,,,,,,,,,,,
