Repository: leschultz/Molecular-Dynamic-Characteristic-Temperatures-for-Predicting-Metallic-Glass-Forming-Ability

├── README.md
├── features
│   ├── MDF_DMREF_Metallic_Glasses_v5
│   │   ├── MDF_DMREF_Metallic_Glasses_v5.csv
│   │   └── update_metallic_glasses.py
│   ├── features_dmax_cts
│   │   ├── features_dmax_cts.csv
│   │   ├── features_dmax_cts.json
│   │   └── upload.py
│   ├── features_gfa_cts
│   │   ├── features_gfa_cts.csv
│   │   ├── features_gfa_cts.json
│   │   ├── requirements.txt
│   │   └── upload.py
│   └── prsd_features_gfa_cts
│       └── prsd_features_gfa_cts.csv
└── plots
    ├── classification
    │   ├── original
    │   │   ├── PR_positive.png
    │   │   └── PR_positive_data.csv
    │   └── prsd
    │       ├── PRSD_PR_positive_data.csv
    │       └── PR_positive_PRSD.png

File: features/MDF_DMREF_Metallic_Glasses_v5/MDF_DMREF_Metallic_Glasses_v5.csv (part 4 of 58)
_id,Composition,Reference,Is_Amorphous?,Casting,Type,Size_Measure,Size1,Size2,Characterization,From,Tg_[K],Tl_[K],DOI,Dmax_[mm],Tx_[K],Tm_[K],Melting,Environment,Sigma_[Mpa],Zmax_[mm],E_[GPA],Possion's_Ratio,v,Rc_[K/s],Fracture_Strength_[MPa],G_[GPa],Density_[g/cm^3]
60490a203e6da430a7211a73,Ag8Al8Cu36Ti6Zr42,"Zhang, Q. S., Zhang, W., Louzguine-Luzgin, D. V., & Inoue, A. (2010). Effect of substituting elements on glass-forming ability of the new Zr48Cu36Al8Ag8 bulk metallic glass-forming alloy. Journal of Alloys and Compounds, 504, S18–S21.",AM,Melt Casting,Rod,,,,,Carter,704.0,1212.0,10.1016/j.jallcom.2010.02.052,4.0,731.0,,,,,,,,,,,,
60490a203e6da430a7211a74,Ag8Al8Cu36Zr48,"W. Zhang, Q.S. Zhang, C.L. Qin, A. Inoue, Mater. Sci. Eng. B 148 (2008) 92.",AM,Melt Casting,Rod,,,,,Carter,683.0,1142.0,10.1016/j.mseb.2007.09.064,25.0,791.0,,,,,,,,,,,,
60490a203e6da430a7211a75,Ag8Al8Cu36Zr48,"Zhang, W., Zhang, Q., Inoue, A.: Advanced Engineering Materials. 10 (2008) 1034–1038.",AM,Melt Casting,Rod,,,,,Carter,683.0,,10.1002/adem.200800130,25.0,791.0,,,,1850.0,,115.0,,,,,,
60490a203e6da430a7211a76,Ag8Al8Cu36Zr48,,,,,,,,,Lane,683.0,1142.0,10.1016/j.jallcom.2008.07.087,25.0,791.0,,,,,,,,,,,,
60490a203e6da430a7211a77,Ag8Al8Cu36Zr48,,,,,,,,,Ben,690.0,1143.0,10.1016/j.jallcom.2008.07.087,25.0,791.0,,,,,,,,,,,,
60490a203e6da430a7211a78,Ag8Al8Cu36Zr48,,,,,,,,,Lane,690.0,1143.0,10.1016/j.jallcom.2008.07.087,25.0,791.0,,,,,,,,,,,,
60490a203e6da430a7211a79,Ag8Al8Cu36Zr48,"Q.S. Zhang, W. Zhang, A. Inoue, Mater. Trans. 48 (2007) 3031.",AM,Melt Casting,Rod,,,,,Carter,690.0,1143.0,10.2320/matertrans.MF200620,25.0,791.0,,,,,,,,,,,,
60490a203e6da430a7211a7a,Ag8Al8Cu38Zr46,"W. Zhang, Q.S. Zhang, C.L. Qin, A. Inoue, Mater. Sci. Eng. B 148 (2008) 92.",AM,Melt Casting,Rod,,,,,Carter,692.0,1145.0,10.1016/j.mseb.2007.09.064,20.0,795.0,,,,,,,,,,,,
60490a203e6da430a7211a7b,Ag8Al8Cu38Zr46,"Zhang, W., Zhang, Q., Inoue, A.: Advanced Engineering Materials. 10 (2008) 1034–1038.",AM,Melt Casting,Rod,,,,,Carter,692.0,1145.0,10.1002/adem.200800130,20.0,795.0,,,,,,,,,,,,
60490a203e6da430a7211a7c,Ag8Al8Cu38Zr46,,,,,,,,,Lane,692.0,1145.0,10.1016/j.jallcom.2008.07.087,20.0,795.0,,,,,,,,,,,,
60490a203e6da430a7211a7d,Ag8Al8Cu38Zr46,,,,,,,,,Ben,692.0,1145.0,10.1016/j.jallcom.2008.07.087,20.0,795.0,,,,,,,,,,,,
60490a203e6da430a7211a7e,Ag8Al8Cu40Zr44,"W. Zhang, Q.S. Zhang, C.L. Qin, A. Inoue, Mater. Sci. Eng. B 148 (2008) 92.",AM,Melt Casting,Rod,,,,,Carter,693.0,1176.0,10.1016/j.mseb.2007.09.064,15.0,791.0,,,,,,,,,,,,
60490a203e6da430a7211a7f,Ag8Al8Cu40Zr44,,,,,,,,,Lane,693.0,1176.0,10.1016/j.jallcom.2008.07.087,15.0,791.0,,,,,,,,,,,,
60490a203e6da430a7211a80,Ag8Al8Cu40Zr44,,,,,,,,,Ben,693.0,1176.0,10.1016/j.jallcom.2008.07.087,15.0,791.0,,,,,,,,,,,,
60490a203e6da430a7211a81,Ag8Al8Cu42Zr42,,,,,,,,,Lane,705.0,1213.0,10.1016/j.jallcom.2008.07.087,12.0,780.0,,,,,,,,,,,,
60490a203e6da430a7211a82,Ag8Al8Cu42Zr42,"W. Zhang, Q.S. Zhang, C.L. Qin, A. Inoue, Mater. Sci. Eng. B 148 (2008) 92.",AM,Melt Casting,Rod,,,,,Carter,705.0,1213.0,10.1016/j.mseb.2007.09.064,12.0,780.0,,,,,,,,,,,,
60490a203e6da430a7211a83,Ag8Al8Cu42Zr42,"Zhang, W., Zhang, Q., Inoue, A.: Journal of Materials Research. 23 (2008) 1452–1456.",AM,Melt Casting,Rod,,,,,Carter,705.0,1213.0,10.1557/JMR.2008.0183,12.0,780.0,,,,,,,,,,,,
60490a203e6da430a7211a84,Ag8Al8Cu42Zr42,,,,,,,,,Ben,705.0,1213.0,10.1016/j.jallcom.2008.07.087,12.0,780.0,,,,,,,,,,,,
60490a203e6da430a7211a85,Ag8Al9Cu32Zr51,"Jiang, Q.K., Wang, X.D., Nie, X.P., Zhang, G.Q., Ma, H., Fecht, H.-J., Bendnarcik, J., Franz, H., Liu, Y.G., Cao, Q.P., Jiang, J.Z.: Acta Materialia. 56 (2008) 1785–1796.",AM,Melt Casting,Rod,,,,,Carter,,,10.1016/j.actamat.2007.12.030,20.0,,,,,,,,,,,,,
60490a203e6da430a7211a86,Ag8Cu46Zr46,,,,,,,,,Lane,677.0,1167.0,10.1016/j.jallcom.2008.07.087,4.0,745.0,,,,,,,,,,,,
60490a203e6da430a7211a87,Ag8Cu46Zr46,"W. Zhang, F. Jia, Q.S. Zhang, A. Inoue, Mater. Sci. Eng. A 459 (2007) 330.",AM,Melt Casting,Rod,,,,,Carter,677.0,1167.0,10.1016/j.msea.2007.02.001,4.0,745.0,,,,,,,,,,,,
60490a203e6da430a7211a88,Ag8Cu46Zr46,,,,,,,,,Ben,677.0,1167.0,10.1016/j.jallcom.2008.07.087,4.0,745.0,,,,,,,,,,,,
60490a203e6da430a7211a89,Ag9.2Al7Cu36.8Zr47,"Jiang, Q.K., Wang, X.D., Nie, X.P., Zhang, G.Q., Ma, H., Fecht, H.-J., Bendnarcik, J., Franz, H., Liu, Y.G., Cao, Q.P., Jiang, J.Z.: Acta Materialia. 56 (2008) 1785–1796.",AM,Melt Casting,Rod,,,,,Carter,,,10.1016/j.actamat.2007.12.030,,,,,,,,,,,,,,
60490a203e6da430a7211a8a,Ag9.2Al8Cu36.8Zr46,"Jiang, Q.K., Wang, X.D., Nie, X.P., Zhang, G.Q., Ma, H., Fecht, H.-J., Bendnarcik, J., Franz, H., Liu, Y.G., Cao, Q.P., Jiang, J.Z.: Acta Materialia. 56 (2008) 1785–1796.",AM,Melt Casting,Rod,,,,,Carter,,,10.1016/j.actamat.2007.12.030,,,,,,1822.0,,92.4,6.0,,,,,
60490a203e6da430a7211a8b,Ag9.6Al7Cu38.4Zr45,"Jiang, Q.K., Wang, X.D., Nie, X.P., Zhang, G.Q., Ma, H., Fecht, H.-J., Bendnarcik, J., Franz, H., Liu, Y.G., Cao, Q.P., Jiang, J.Z.: Acta Materialia. 56 (2008) 1785–1796.",AM,Melt Casting,Rod,,,,,Carter,,,10.1016/j.actamat.2007.12.030,20.0,,,,,1839.0,,,28.1,,,,,
60490a203e6da430a7211a8c,Ag9.83Cu19.67Er10Mg60.5,"Sun, Y., Zhang, H.F., Fu, H.M., Wang, A.M., Hu, Z.Q.: Mater. Sci. Eng. A 502 (2009) 148–152.",AM,Melt Casting,Rod,,,,,Carter,426.5,766.7,10.1016/j.msea.2008.10.008,11.0,475.3,706.8,,,,,,,,,,,
60490a203e6da430a7211a8d,Ag9Cu82.5P8.5,"Shirakawa, K., Kobayashi, Y., Masumoto, T.: Sci. Rep. Res. Inst. Tohoku Univ. Ser. A 28(1980) 255-265.",CR,Melt Spinning,Ribbon,Width X Thickness,1-1.5, 0.015-0.02,DTA XRD,Carter,,,,,,,Radio Frequency Melting,Ar-gas,,,,,,,,,
60490a203e6da430a7211a8e,Ag9Cu82.8P8.2,"Shirakawa, K., Kobayashi, Y., Masumoto, T.: Sci. Rep. Res. Inst. Tohoku Univ. Ser. A 28(1980) 255-265.",AM,Melt Spinning,Ribbon,Width X Thickness,1-1.5, 0.015-0.02,DTA XRD,Carter,,,,,,,Radio Frequency Melting,Ar-gas,,,,,,,,,
60490a203e6da430a7211a8f,Ag9Cu84.5P6.5,"Shirakawa, K., Kobayashi, Y., Masumoto, T.: Sci. Rep. Res. Inst. Tohoku Univ. Ser. A 28(1980) 255-265.",AC,Melt Spinning,Ribbon,Width X Thickness,1-1.5, 0.015-0.02,DTA XRD,Carter,,,,,,,Radio Frequency Melting,Ar-gas,,,,,,,,,
60490a203e6da430a7211a90,Ag9Cu84P7,"Shirakawa, K., Kobayashi, Y., Masumoto, T.: Sci. Rep. Res. Inst. Tohoku Univ. Ser. A 28(1980) 255-265.",AM,Melt Spinning,Ribbon,Width X Thickness,1-1.5, 0.015-0.02,DTA XRD,Carter,,,,,,,Radio Frequency Melting,Ar-gas,,,,,,,,,
60490a203e6da430a7211a91,Ag9Cu85P6,"Shirakawa, K., Kobayashi, Y., Masumoto, T.: Sci. Rep. Res. Inst. Tohoku Univ. Ser. A 28(1980) 255-265.",CR,Melt Spinning,Ribbon,Width X Thickness,1-1.5, 0.015-0.02,DTA XRD,Carter,,,,,,,Radio Frequency Melting,Ar-gas,,,,,,,,,
60490a203e6da430a7211a92,Al0.02Fe89.98Zr10,"Ohnuma, S., Shirakawa, K., Nose, M., Kanehira, J., Masumoto, T.: Proc. 4th Int. Conf.Rapidly Quenched Met., Sendai, Masumoto, T., Suzuki, K. (eds.), The Japan Institute ofMetals 2 (1982) 1203-1206.",AM,Melt Spinning,Ribbon,,,,AXS  SEM  XRD  ,Carter,,,,,,,Radio Frequency Melting,,,,,,,,,,
60490a203e6da430a7211a93,Al0.02Nb32.74Ni62.24Zr5,"Hu, H.T., Chen, L.Y., Wang, X.D., Cao, Q.P., Jiang, J.Z.: Journal of Alloys and Compounds 460 (2008) 714–718.",AM,,,,,,,Carter,,1446.0,10.1016/j.mseb.2007.09.036,,906.0,1409.0,,,,,,,,,,,
60490a203e6da430a7211a94,Al0.04Fe89.96Zr10,"Ohnuma, S., Shirakawa, K., Nose, M., Kanehira, J., Masumoto, T.: Proc. 4th Int. Conf.Rapidly Quenched Met., Sendai, Masumoto, T., Suzuki, K. (eds.), The Japan Institute ofMetals 2 (1982) 1203-1206.",AM,Melt Spinning,Ribbon,,,,AXS  SEM  XRD  ,Carter,,,,,,,Radio Frequency Melting,,,,,,,,,,
60490a203e6da430a7211a95,Al0.05Fe89.95Zr10,"Ohnuma, S., Shirakawa, K., Nose, M., Kanehira, J., Masumoto, T.: Proc. 4th Int. Conf.Rapidly Quenched Met., Sendai, Masumoto, T., Suzuki, K. (eds.), The Japan Institute ofMetals 2 (1982) 1203-1206.",AM,Melt Spinning,Ribbon,,,,AXS  SEM  XRD  ,Carter,,,,,,,Radio Frequency Melting,,,,,,,,,,
60490a203e6da430a7211a96,Al0.09Fe89.91Zr10,"Ohnuma, S., Shirakawa, K., Nose, M., Kanehira, J., Masumoto, T.: Proc. 4th Int. Conf.Rapidly Quenched Met., Sendai, Masumoto, T., Suzuki, K. (eds.), The Japan Institute ofMetals 2 (1982) 1203-1206.",AM,Melt Spinning,Ribbon,,,,AXS  SEM  XRD  ,Carter,,,,,,,Radio Frequency Melting,,,,,,,,,,
60490a203e6da430a7211a97,Al0.6Cu30Mg59.4Y10,"Ohnuma, M., Pryds, N.H., Linderoth, S., Eldrup, M., Pedersen, A.S., Pedersen, J.S.: Scripta Materialia 41 (1999) 889–893.",AM,Melt Casting,Wedge,,,,,Carter,,,10.1016/S1359-6462(99)00225-0,,459.0,,,,,2.0,,,,,,,
60490a203e6da430a7211a98,Al1.2Cu30Mg58.8Y10,"Ohnuma, M., Pryds, N.H., Linderoth, S., Eldrup, M., Pedersen, A.S., Pedersen, J.S.: Scripta Materialia 41 (1999) 889–893.",AM,Melt Casting,Wedge,,,,,Carter,,,10.1016/S1359-6462(99)00225-0,,454.0,,,,,2.2,,,,,,,
60490a203e6da430a7211a99,Al10.01Cu17.92Ni14.51Ti5.01Zr52.55,,,,,,,,,Ben,661.0,1091.0,10.1038/ncomms10313,,,,,,,,,,,,,,
60490a203e6da430a7211a9a,Al10.1Cu11.7Ni14.2Zr64,"Cai, A.-h., Xiong, X., Liu, Y., An, W.-k., Tan, J.-y., Pan, Y.: Journal of Alloys and Compounds. 468 (2009)432–437.",AM,Melt Casting,Rod,,,,,Carter,657.9,,10.1016/j.jallcom.2008.01.016,5.0,717.3,,,,,,,,,1.15,,,
60490a203e6da430a7211a9b,Al10.1Cu14.2Ni11.7Zr64,"Cai, A.-H., Xiong, X., Liu, Y., An, W.-K., Tan, J.-Y.: Applied Physics Letters. 92 (2008) 1–3.",AM,,,,,,,Carter,657.9,1158.5,10.1063/1.2899633,,,1098.6,,,,,,,,,,,
60490a203e6da430a7211a9c,Al10.3Cu15.6Nb2.8Ni12.8Zr58.5,,,,,,,,,Lane,666.0,1101.0,10.1038/ncomms10313,32.0,,,,,,,,,,,,,
60490a203e6da430a7211a9d,Al10.3Cu15.6Nb2.8Ni12.8Zr58.5,,,,,,,,,Ben,666.0,1101.0,10.1038/ncomms10313,,,,,,,,,,,,,,
60490a203e6da430a7211a9e,Al10.5Cu24La62Mg3.5,"Wu, L., Li, S., Fang, J., Chen, Q., & Peng, K. (2010). Enhancement of the glass forming ability of La–Al–Cu glassy alloys by partial substitution of Al by Mg. Journal of Alloys and Compounds, 504, S38–S40.",AM,Melt Casting,Rod,,,,,Carter,386.0,712.0,10.1016/j.jallcom.2010.03.102,10.0,431.0,,,,,,,,,,,,
60490a203e6da430a7211a9f,Al10.7Cu10.7Ni15.1Zr63.5,"Cai, A.-H., Xiong, X., Liu, Y., An, W.-K., Tan, J.-Y.: Applied Physics Letters. 92 (2008) 1–3.",AM,Melt Casting,Rod,,,,,Carter,653.3,1157.3,10.1063/1.2899633,6.0,724.5,1100.5,,,,,,,,0.68,,,
60490a203e6da430a7211aa0,Al10.7Cu13.65Ni14.15Zr61.5,,AM,Melt Casting,Rod,,,,,Carter,670.0,1155.0,10.1016/j.commatsci.2016.02.037,5.5,738.0,,,,,,,,,,,,
60490a203e6da430a7211aa1,Al10.7Cu32.8Ni8.7Zr47.8,"Cao H., Ma D., Hsieh K.-C., Ding L., Stratton W.G., Voyles P.M., Pan Y., Cai M., Dickinson J.T., Chang Y.A.:ActaMaterialia. 54 (2006) 2975–2982.",AM,Melt Casting,Rod,,,,,Carter,712.0,,10.1016/j.actamat.2006.02.051,,782.0,,,,,,,,,,,,
60490a203e6da430a7211aa2,Al10.8Cu24La62Mg3.2,"Wu, L., Li, S., Fang, J., Chen, Q., & Peng, K. (2010). Enhancement of the glass forming ability of La–Al–Cu glassy alloys by partial substitution of Al by Mg. Journal of Alloys and Compounds, 504, S38–S40.",AM,Melt Casting,Rod,,,,,Carter,387.0,710.0,10.1016/j.jallcom.2010.03.102,10.0,421.0,,,,,,,,,,,,
60490a203e6da430a7211aa3,Al100,"Horio, Y., Inoue, A., Masumoto, T.: Mater. Sci. Eng. A 179/180 (1994) 596-599.",CR,Melt Spinning,Ribbon,Width X Thickness,1,0.02,OM  SEM  TEM XRD ,Carter,,,10.1016/0921-5093(94)90274-7,,,,Arc Melting,Ar-gas,,,,,,,,,
60490a203e6da430a7211aa4,Al100,"Akiyama, E., Yoshioka, H., Kim, J.H., Habazaki, H., Kawashima, A., Asami, K.,Hashimoto, K.: Corros. Sci. 34 (1993) 27-40.",CR,Deposition,Thin Film,,,,XRD,Carter,,,10.1016/0010-938X(93)90256-G,,,,,Ar-gas,,,,,,,,,
60490a203e6da430a7211aa5,Al100,"Horio, Y., Inoue, A., Masumoto, T.: Mater. Sci. Eng. A 179/180 (1994) 596-599.",CR,Melt Spinning,Ribbon,Width X Thickness,1,0.02,['OM SEM TEM XRD' 'TEM XRD' 'OM  SEM  TEM XRD'],Carter,,,10.1016/0921-5093(94)90274-7,,,,Arc Melting,Ar-gas,,,,,,,,,
60490a203e6da430a7211aa6,Al100,"Akiyama, E., Habazaki, H., Kawashima, A., Asami, K., Hashimoto, K.: Proc. Symp.Corros. Electrochem. Catal. Metastable Metals and Intermetallics, Clayton, C.R.,Hashimoto, K. (eds.), Pennington: The Electrochem. Soc.,1993, p. 26-37.",CR,Deposition,Thin Film,,,,XRD,Carter,,,,,,,,Ar-gas,,,,,,,,,
60490a203e6da430a7211aa7,Al10B2Ce68Cu20,"Zhang, B., Zhao, D.Q., Pan, M.X., Wang, R.J., Wang, W.H.: Acta Mater. 54 (2006) 3025-3032 ",AM,Melt Casting,Rod,,,,,Carter,346.0,731.0,10.1016/j.actamat.2006.02.044,2.0,393.0,656.0,,,,,,,,,,,
60490a203e6da430a7211aa8,Al10Bi2Ce70Cu18,"Zhang, B., Zhao, D.Q., Pan, M.X., Wang, R.J., Wang, W.H.: Acta Mater. 54 (2006) 3025-3032 ",AM,Melt Casting,Rod,,,,,Carter,348.0,708.0,10.1016/j.actamat.2006.02.044,1.0,408.0,653.0,,,,,,,,,,,
60490a203e6da430a7211aa9,Al10Bi5Ce70Cu15,"Zhang, B., Zhao, D.Q., Pan, M.X., Wang, R.J., Wang, W.H.: Acta Mater. 54 (2006) 3025-3032 ",AM,Melt Casting,Rod,,,,,Carter,,746.0,10.1016/j.actamat.2006.02.044,,,655.0,,,,,,,,,,,
60490a203e6da430a7211aaa,Al10C2Ce68Cu20,"Zhang, B., Zhao, D.Q., Pan, M.X., Wang, R.J., Wang, W.H.: Acta Mater. 54 (2006) 3025-3032 ",AM,Melt Casting,Rod,,,,,Carter,352.0,723.0,10.1016/j.actamat.2006.02.044,2.0,406.0,650.0,,,,,,,,,,,
60490a203e6da430a7211aab,Al10Ca50Cu20Mg20,"Senkov, O.N., Miracle, D.B., Keppens, V., Liaw, P.K.: Metall. Mater. Trans. A 39 (2008)1888-1900. ",AM,Melt Casting,Wedge,,,,,Carter,411.0,731.0,10.1007/s11661-007-9334-z,,441.0,657.0,,,,1.0,,,,,,,
60490a203e6da430a7211aac,Al10Ca55Cu6Mg18Zn11,"Senkov, O.N., Miracle, D.B., Keppens, V., Liaw, P.K.: Metall. Mater. Trans. A 39 (2008)1888-1900. ",AM,Melt Casting,Wedge,,,,,Carter,401.0,835.0,10.1007/s11661-007-9334-z,,444.0,614.0,,,,3.0,,,,,,,
60490a203e6da430a7211aad,Al10Ca55Mg20Zn15,"Senkov, O.N., Miracle, D.B., Keppens, V., Liaw, P.K.: Metall. Mater. Trans. A 39 (2008)1888-1900. ",AM,Melt Casting,Wedge,,,,,Carter,403.0,773.0,10.1007/s11661-007-9334-z,,469.0,631.0,,,,3.5,,,,,,,
60490a203e6da430a7211aae,Al10Ca60Cu10Mg20,"Senkov, O.N., Miracle, D.B., Keppens, V., Liaw, P.K.: Metall. Mater. Trans. A 39 (2008)1888-1900. ",AM,Melt Casting,Wedge,,,,,Carter,408.0,817.0,10.1007/s11661-007-9334-z,,442.0,663.0,,,,2.0,,,,,,,
60490a203e6da430a7211aaf,Al10Ca60Cu15Mg15,"Senkov, O.N., Miracle, D.B., Keppens, V., Liaw, P.K.: Metall. Mater. Trans. A 39 (2008)1888-1900. ",AM,Melt Casting,Wedge,,,,,Carter,397.0,810.0,10.1007/s11661-007-9334-z,,430.0,657.0,,,,2.0,,,,,,,
60490a203e6da430a7211ab0,Al10Ca60Cu6Mg18Zn6,"Senkov, O.N., Miracle, D.B., Keppens, V., Liaw, P.K.: Metall. Mater. Trans. A 39 (2008)1888-1900. ",AM,Melt Casting,Wedge,,,,,Carter,407.0,803.0,10.1007/s11661-007-9334-z,,449.0,630.0,,,,5.0,,,,,,,
60490a203e6da430a7211ab1,Al10Ca60Ga30,"Diao, Z., Yamada, Y., Fukunaga, T., Matsuda, T., Mizutani, U.: Mater. Sci. Eng. A 181/182(1994) 1047-1050.",AM,Melt Spinning,Ribbon,,,,XPS XRD,Carter,,,10.1016/0921-5093(94)90798-6,,,,Arc Melting,Ar-gas,,,,,,,,,
60490a203e6da430a7211ab2,Al10Ca60Mg15Zn15,"Senkov, O.N., Miracle, D.B., Keppens, V., Liaw, P.K.: Metall. Mater. Trans. A 39 (2008)1888-1900. ",AM,Melt Casting,Wedge,,,,,Carter,403.0,703.0,10.1007/s11661-007-9334-z,,474.0,623.0,,,,4.0,,,,,,,
60490a203e6da430a7211ab3,Al10Ca60Mg20Zn10,"Senkov, O.N., Miracle, D.B., Keppens, V., Liaw, P.K.: Metall. Mater. Trans. A 39 (2008)1888-1900. ",AM,Melt Casting,Wedge,,,,,Carter,403.0,746.0,10.1007/s11661-007-9334-z,,449.0,607.0,,,,6.0,,,,,,,
60490a203e6da430a7211ab4,Al10Ca75Mg15,"Senkov, O.N., Scott, J.M., Miracle, D.B.: Materials Transactions 48 (2007) 1610–1616.",AM,Melt Casting,Wedge,,,,,Carter,403.0,744.0,10.2320/matertrans.MJ200731,,425.0,640.0,,,,0.5,,,,,,,
60490a203e6da430a7211ab5,Al10Ce10Cu80,"Inoue, A., Park, J., Nishiyama, N., Masumoto, T.: Mater. Trans. JIM 34 (1993) 82-84.",CR,Melt Spinning,Ribbon,Width X Thickness,1,0.02, SEM  TEM XRD,Carter,,,10.2320/matertrans1989.34.82,,,,Radio Frequency Melting,Ar-gas,,,,,,,,,
60490a203e6da430a7211ab6,Al10Ce13Co25La52,"Li, R., Pang, S., Ma, C., Zhang, T.: Acta Materialia. 55 (2007) 3719–3726.",AM,Melt Casting,Rod,,,,,Carter,439.0,869.0,10.1016/j.actamat.2007.02.026,12.0,476.0,712.0,,,,,,,,,,,
60490a203e6da430a7211ab7,Al10Ce19.5Co25La45.5,"Li, R., Pang, S., Ma, C., Zhang, T.: Acta Materialia. 55 (2007) 3719–3726.",AM,Melt Casting,Rod,,,,,Carter,437.0,850.0,10.1016/j.actamat.2007.02.026,25.0,472.0,710.0,,,,,,,,,,,
60490a203e6da430a7211ab8,Al10Ce26Co25La39,"Li, R., Pang, S., Ma, C., Zhang, T.: Acta Materialia. 55 (2007) 3719–3726.",AM,Melt Casting,Rod,,,,,Carter,437.0,835.0,10.1016/j.actamat.2007.02.026,20.0,467.0,705.0,,,,,,,,,,,
60490a203e6da430a7211ab9,Al10Ce27.5Co35La27.5,"Li, R., Pang, S., Ma, C., Zhang, T.: Acta Materialia. 55 (2007) 3719–3726.",AM,Melt Casting,Rod,,,,,Carter,461.0,1021.0,10.1016/j.actamat.2007.02.026,3.0,514.0,713.0,,,,,,,,,,,
60490a203e6da430a7211aba,Al10Ce27.5Cu35La27.5,"Yang, Q., Pang, S., Li, R., Zhang, T.: International Journal of Modern Physics B. 23 (2009) 1235–1240.",AM,Melt Casting,Rod,,,,,Carter,395.0,807.0,10.1142/S0217979209060749,2.0,433.0,664.0,,,,,,,,,,,
60490a203e6da430a7211abb,Al10Ce2Cu88,"Inoue, A., Park, J., Nishiyama, N., Masumoto, T.: Mater. Trans. JIM 34 (1993) 82-84.",CR,Melt Spinning,Ribbon,Width X Thickness,1,0.02, SEM  TEM XRD,Carter,,,10.2320/matertrans1989.34.82,,,,Radio Frequency Melting,Ar-gas,,,,,,,,,
60490a203e6da430a7211abc,Al10Ce30Co30La30,"Li, R., Pang, S., Ma, C., Zhang, T.: Acta Materialia. 55 (2007) 3719–3726.",AM,Melt Casting,Rod,,,,,Carter,448.0,902.0,10.1016/j.actamat.2007.02.026,9.0,478.0,695.0,,,,,,,,,,,
60490a203e6da430a7211abd,Al10Ce30Cu30La30,"Yang, Q., Pang, S., Li, R., Zhang, T.: International Journal of Modern Physics B. 23 (2009) 1235–1240.",AM,Melt Casting,Rod,,,,,Carter,381.0,760.0,10.1142/S0217979209060749,5.0,432.0,662.0,,,,,,,,,,,
60490a203e6da430a7211abe,Al10Ce32.5Co25La32.5,"Li, R., Pang, S., Ma, C., Zhang, T.: Acta Materialia. 55 (2007) 3719–3726.",AM,Melt Casting,Rod,,,,,Carter,427.0,776.0,10.1016/j.actamat.2007.02.026,12.0,453.0,696.0,,,,,,,,,,,
60490a203e6da430a7211abf,Al10Ce32.5Co25La32.5,,AM,Melt Casting,Rod,,,,,Carter,427.0,776.0,10.1007/s10973-018-7050-0,15.0,453.0,,,,,,,,,,,,
60490a203e6da430a7211ac0,Al10Ce32.5Cu25La32.5,"Yang, Q., Pang, S., Li, R., Zhang, T.: International Journal of Modern Physics B. 23 (2009) 1235–1240.",AM,Melt Casting,Rod,,,,,Carter,360.0,701.0,10.1142/S0217979209060749,8.0,440.0,662.0,,,,,,,,,,,
60490a203e6da430a7211ac1,Al10Ce35Co20La35,"Yang, Q., Pang, S., Li, R., Zhang, T.: International Journal of Modern Physics B. 23 (2009) 1235–1240.",AM,Melt Casting,Rod,,,,,Carter,414.0,744.0,10.1142/S0217979209060749,4.0,434.0,698.0,,,,,,,,,,,
60490a203e6da430a7211ac2,Al10Ce35Cu20La35,"Li, R., Pang, S., Ma, C., Zhang, T.: Acta Materialia. 55 (2007) 3719–3726.",AM,Melt Casting,Rod,,,,,Carter,366.0,697.0,10.1016/j.actamat.2007.02.026,5.0,406.0,659.0,,,,,,,,,,,
60490a203e6da430a7211ac3,Al10Ce37.5Cu15La37.5,"Yang, Q., Pang, S., Li, R., Zhang, T.: International Journal of Modern Physics B. 23 (2009) 1235–1240.",AM,Melt Casting,Rod,,,,,Carter,432.0,862.0,10.1142/S0217979209060749,2.0,463.0,651.0,,,,,,,,,,,
60490a203e6da430a7211ac4,Al10Ce39Co25La26,"Li, R., Pang, S., Ma, C., Zhang, T.: Acta Materialia. 55 (2007) 3719–3726.",AM,Melt Casting,Rod,,,,,Carter,425.0,789.0,10.1016/j.actamat.2007.02.026,12.0,448.0,689.0,,,,,,,,,,,
60490a203e6da430a7211ac5,Al10Ce45.5Co25La19.5,"Li, R., Pang, S., Ma, C., Zhang, T.: Acta Materialia. 55 (2007) 3719–3726.",AM,Melt Casting,Rod,,,,,Carter,416.0,778.0,10.1016/j.actamat.2007.02.026,9.0,436.0,675.0,,,,,,,,,,,
60490a203e6da430a7211ac6,Al10Ce4Cu86,"Inoue, A., Park, J., Nishiyama, N., Masumoto, T.: Mater. Trans. JIM 34 (1993) 82-84.",AC,Melt Spinning,Ribbon,Width X Thickness,1,0.02, SEM  TEM XRD,Carter,,,10.2320/matertrans1989.34.82,,,,Radio Frequency Melting,Ar-gas,,,,,,,,,
60490a203e6da430a7211ac7,Al10Ce52Co25La13,"Li, R., Pang, S., Ma, C., Zhang, T.: Acta Materialia. 55 (2007) 3719–3726.",AM,Melt Casting,Rod,,,,,Carter,414.0,770.0,10.1016/j.actamat.2007.02.026,6.0,432.0,676.0,,,,,,,,,,,
60490a203e6da430a7211ac8,Al10Ce57.6Cu22.4Fe10,"Bian, Z., Inoue, A.: Materials Transactions. 46 (2005) 2541–2544.",AM,Melt Casting,Rod,,,,,Carter,377.0,649.0,10.2320/matertrans.46.2541,10.0,465.0,615.0,,,,,,,,,,,
60490a203e6da430a7211ac9,Al10Ce57.6Cu22.4Zn10,"Bian, Z., Inoue, A.: Materials Transactions. 47 (2006) 2599–2602.",AM,Melt Casting,Rod,,,,,Carter,402.0,,10.2320/matertrans.47.2599,4.0,463.0,,,,,,,,,,,,
60490a203e6da430a7211aca,Al10Ce58.5Co25La6.5,"Li, R., Pang, S., Ma, C., Zhang, T.: Acta Materialia. 55 (2007) 3719–3726.",AM,Melt Casting,Rod,,,,,Carter,408.0,764.0,10.1016/j.actamat.2007.02.026,4.0,426.0,677.0,,,,,,,,,,,
60490a203e6da430a7211acb,Al10Ce59.4Cu23.1Fe7.5,"Bian, Z., Inoue, A.: Materials Transactions. 46 (2005) 2541–2544.",AM,Melt Casting,Rod,,,,,Carter,369.0,650.0,10.2320/matertrans.46.2541,8.0,452.0,620.0,,,,,,,,,,,
60490a203e6da430a7211acc,Al10Ce59.4Cu23.1Zn7.5,"Bian, Z., Inoue, A.: Materials Transactions. 47 (2006) 2599–2602.",AM,Melt Casting,Rod,,,,,Carter,394.0,697.0,10.2320/matertrans.47.2599,6.0,467.0,676.0,,,,,,,,,,,
60490a203e6da430a7211acd,Al10Ce6.5Co25La58.5,"Li, R., Pang, S., Ma, C., Zhang, T.: Acta Materialia. 55 (2007) 3719–3726.",AM,Melt Casting,Rod,,,,,Carter,,937.0,10.1016/j.actamat.2007.02.026,6.0,474.0,694.0,,,,,,,,,,,
60490a203e6da430a7211ace,Al10Ce60Cu20Ni10,"Zhang, B., Zhao, D.Q., Pan, M.X., Wang, R.J., Wang, W.H.: Acta Mater. 54 (2006) 3025-3032 ",AM,Melt Casting,Rod,,,,,Carter,374.0,672.0,10.1016/j.actamat.2006.02.044,1.0,441.0,645.0,,,,,,,,,,,
60490a203e6da430a7211acf,Al10Ce61.2Cu23.8Fe5,"Bian, Z., Inoue, A.: Materials Transactions. 46 (2005) 2541–2544.",AM,Melt Casting,Rod,,,,,Carter,361.0,652.0,10.2320/matertrans.46.2541,6.0,437.0,622.0,,,,,,,,,,,
60490a203e6da430a7211ad0,Al10Ce61.2Cu23.8Zn5,"Bian, Z., Inoue, A.: Materials Transactions. 47 (2006) 2599–2602.",AM,Melt Casting,Rod,,,,,Carter,383.0,685.0,10.2320/matertrans.47.2599,6.0,454.0,668.0,,,,,,,,,,,
60490a203e6da430a7211ad1,Al10Ce63Cu24.5Zn2.5,"Bian, Z., Inoue, A.: Materials Transactions. 47 (2006) 2599–2602.",AM,Melt Casting,Rod,,,,,Carter,368.0,680.0,10.2320/matertrans.47.2599,5.0,437.0,625.0,,,,,,,,,,,
60490a203e6da430a7211ad2,Al10Ce64.8Cu25.2,"Bian, Z., Inoue, A.: Materials Transactions. 46 (2005) 1857–1860.",AM,Melt Casting,Rod,,,,,Carter,348.0,663.0,10.2320/matertrans.46.1857,5.0,411.0,625.0,,,,,,,,,,,
60490a203e6da430a7211ad3,Al10Ce65Co25,"Zhang, T., Li, R., Pang, S.: Journal of Alloys and Compounds. 483 (2009) 60–63.",AM,Melt Casting,Rod,,,,,Carter,396.0,758.0,10.1016/j.jallcom.2008.07.224,2.0,410.0,676.0,,,,,,,,,,,
60490a203e6da430a7211ad4,Al10Ce65Co5Cu20,"Zhang, B., Zhao, D.Q., Pan, M.X., Wang, R.J., Wang, W.H.: Acta Mater. 54 (2006) 3025-3032 ",AM,Melt Casting,Rod,,,,,Carter,363.0,695.0,10.1016/j.actamat.2006.02.044,8.0,414.0,615.0,,,,,,,,,,,
60490a203e6da430a7211ad5,Al10Ce67Cu20Nb3,"Zhang, B., Zhao, D.Q., Pan, M.X., Wang, R.J., Wang, W.H.: Acta Mater. 54 (2006) 3025-3032 ",AM,Melt Casting,Rod,,,,,Carter,355.0,723.0,10.1016/j.actamat.2006.02.044,5.0,404.0,646.0,,,,,,,,,,,
60490a203e6da430a7211ad6,Al10Ce68Co2Cu20,"Zhang, B., Zhao, D.Q., Pan, M.X., Wang, R.J., Wang, W.H.: Acta Mater. 54 (2006) 3025-3032 ",AM,Melt Casting,Rod,,,,,Carter,352.0,716.0,10.1016/j.actamat.2006.02.044,10.0,419.0,615.0,,,,,,,,,,,
60490a203e6da430a7211ad7,Al10Ce68Cu20Fe2,,,,,,,,,Ben,352.0,708.0,10.1016/j.msea.2007.01.033,,423.0,,,,,5.0,,,,,,,
60490a203e6da430a7211ad8,Al10Ce68Cu20Fe2,"Zhang, B., Zhao, D.Q., Pan, M.X., Wang, R.J., Wang, W.H.: Acta Mater. 54 (2006) 3025-3032 ",AM,Melt Casting,Rod,,,,,Carter,352.0,708.0,10.1016/j.actamat.2006.02.044,5.0,423.0,646.0,,,,,,,,,,,
60490a203e6da430a7211ad9,Al10Ce68Cu20Fe2,"W.Y. Liu, H.F. Zhang, Z.Q. Hu, H. Wang, J. Alloys Compd. 397 (2005)202 ",AM,Melt Casting,Wedge,,,,,Carter,352.0,708.0,10.1016/j.jallcom.2005.01.043,,423.0,,,,,5.0,,,,,,,
60490a203e6da430a7211ada,Al10Ce68Cu20Nb2,"Zhang, B., Zhao, D.Q., Pan, M.X., Wang, R.J., Wang, W.H.: Acta Mater. 54 (2006) 3025-3032 ",AM,Melt Casting,Rod,,,,,Carter,345.0,721.0,10.1016/j.actamat.2006.02.044,8.0,421.0,646.0,,,,,,,,,,,
60490a203e6da430a7211adb,Al10Ce68Cu20Ni2,"Zhang, B., Zhao, D.Q., Pan, M.X., Wang, R.J., Wang, W.H.: Acta Mater. 54 (2006) 3025-3032 ",AM,Melt Casting,Rod,,,,,Carter,352.0,710.0,10.1016/j.actamat.2006.02.044,5.0,421.0,647.0,,,,,,,,,,,
60490a203e6da430a7211adc,Al10Ce68Cu20Si2,"Zhang, B., Zhao, D.Q., Pan, M.X., Wang, R.J., Wang, W.H.: Acta Mater. 54 (2006) 3025-3032 ",AM,Melt Casting,Rod,,,,,Carter,352.0,721.0,10.1016/j.actamat.2006.02.044,3.0,413.0,651.0,,,,,,,,,,,
60490a203e6da430a7211add,Al10Ce68Cu20Y2,"Zhang, B., Zhao, D.Q., Pan, M.X., Wang, R.J., Wang, W.H.: Acta Mater. 54 (2006) 3025-3032 ",AM,Melt Casting,Rod,,,,,Carter,,721.0,10.1016/j.actamat.2006.02.044,,,667.0,,,,,,,,,,,
60490a203e6da430a7211ade,Al10Ce68Cu20Zr2,"Zhang, B., Zhao, D.Q., Pan, M.X., Wang, R.J., Wang, W.H.: Acta Mater. 54 (2006) 3025-3032 ",AM,Melt Casting,Rod,,,,,Carter,,743.0,10.1016/j.actamat.2006.02.044,,,669.0,,,,,,,,,,,
60490a203e6da430a7211adf,Al10Ce69.5Co0.5Cu20,"Zhang, B., Zhao, D.Q., Pan, M.X., Wang, R.J., Wang, W.H.: Acta Mater. 54 (2006) 3025-3032 ",AM,Melt Casting,Rod,,,,,Carter,337.0,716.0,10.1016/j.actamat.2006.02.044,10.0,419.0,639.0,,,,,,,,,,,
60490a203e6da430a7211ae0,Al10Ce69.8Co0.2Cu20,"Zhang, B., Zhao, D.Q., Pan, M.X., Wang, R.J., Wang, W.H.: Acta Mater. 54 (2006) 3025-3032 ",AM,Melt Casting,Rod,,,,,Carter,339.0,721.0,10.1016/j.actamat.2006.02.044,8.0,414.0,643.0,,,,,,,,,,,
60490a203e6da430a7211ae1,Al10Ce69Co1Cu20,"Zhang, B., Zhao, D.Q., Pan, M.X., Wang, R.J., Wang, W.H.: Acta Mater. 54 (2006) 3025-3032 ",AM,Melt Casting,Rod,,,,,Carter,340.0,713.0,10.1016/j.actamat.2006.02.044,10.0,421.0,634.0,,,,,,,,,,,
60490a203e6da430a7211ae2,Al10Ce69Cu20Nb1,"Zhang, B., Zhao, D.Q., Pan, M.X., Wang, R.J., Wang, W.H.: Acta Mater. 54 (2006) 3025-3032 ",AM,Melt Casting,Rod,,,,,Carter,352.0,728.0,10.1016/j.actamat.2006.02.044,10.0,412.0,646.0,,,,,,,,,,,
60490a203e6da430a7211ae3,Al10Ce6Cu84,"Inoue, A., Park, J., Nishiyama, N., Masumoto, T.: Mater. Trans. JIM 34 (1993) 82-84.",AC,Melt Spinning,Ribbon,Width X Thickness,1,0.02, SEM  TEM XRD,Carter,,,10.2320/matertrans1989.34.82,,,,Radio Frequency Melting,Ar-gas,,,,,,,,,
60490a203e6da430a7211ae4,Al10Ce70Cu10Zn10,"Zhang, B., Zhao, D.Q., Pan, M.X., Wang, R.J., Wang, W.H.: Acta Mater. 54 (2006) 3025-3032 ",AM,Melt Casting,Rod,,,,,Carter,,781.0,10.1016/j.actamat.2006.02.044,,,639.0,,,,,,,,,,,
60490a203e6da430a7211ae5,Al10Ce70Cu15Mg5,"Zhang, B., Zhao, D.Q., Pan, M.X., Wang, R.J., Wang, W.H.: Acta Mater. 54 (2006) 3025-3032 ",AM,Melt Casting,Rod,,,,,Carter,,744.0,10.1016/j.actamat.2006.02.044,,,643.0,,,,,,,,,,,
60490a203e6da430a7211ae6,Al10Ce70Cu15Sn5,"Zhang, B., Zhao, D.Q., Pan, M.X., Wang, R.J., Wang, W.H.: Acta Mater. 54 (2006) 3025-3032 ",AM,Melt Casting,Rod,,,,,Carter,,698.0,10.1016/j.actamat.2006.02.044,,,653.0,,,,,,,,,,,
60490a203e6da430a7211ae7,Al10Ce70Cu17Zn3,"Zhang, B., Zhao, D.Q., Pan, M.X., Wang, R.J., Wang, W.H.: Acta Mater. 54 (2006) 3025-3032 ",AM,Melt Casting,Rod,,,,,Carter,341.0,733.0,10.1016/j.actamat.2006.02.044,3.0,412.0,634.0,,,,,,,,,,,
60490a203e6da430a7211ae8,Al10Ce70Cu18Zn2,"Zhang, B., Zhao, D.Q., Pan, M.X., Wang, R.J., Wang, W.H.: Acta Mater. 54 (2006) 3025-3032 ",AM,Melt Casting,Rod,,,,,Carter,345.0,730.0,10.1016/j.actamat.2006.02.044,2.0,399.0,633.0,,,,,,,,,,,
60490a203e6da430a7211ae9,Al10Ce70Cu19Zn1,"Zhang, B., Zhao, D.Q., Pan, M.X., Wang, R.J., Wang, W.H.: Acta Mater. 54 (2006) 3025-3032 ",AM,Melt Casting,Rod,,,,,Carter,343.0,743.0,10.1016/j.actamat.2006.02.044,1.0,391.0,635.0,,,,,,,,,,,
60490a203e6da430a7211aea,Al10Ce70Cu20,"Zhang, B., Zhao, D.Q., Pan, M.X., Wang, R.J., Wang, W.H.: Acta Mater. 54 (2006) 3025-3032 ",AM,Melt Casting,Rod,,,,,Carter,341.0,722.0,10.1016/j.actamat.2006.02.044,2.0,408.0,647.0,,,,,,,,,,,
60490a203e6da430a7211aeb,Al10Ce70Cu20,,,,,,,,,Ben,341.0,,10.1016/j.msea.2007.01.033,,401.0,,,,,2.0,,,,,,,
60490a203e6da430a7211aec,Al10Ce70Cu20,"B. Zhang, D.Q. Zhao, M.X. Pan, W.H. Wang, A. Lindsay Greer, Phys. Rev.Lett. 94 (2005) 205502. ",AM,Melt Casting,"[Rod, Wedge]",,,,,Carter,341.0,,10.1103/PhysRevLett.94.205502,,401.0,,,,,2.0,,,,,,,
60490a203e6da430a7211aed,Al10Ce70Ni20,"Zhang, B., Zhao, D.Q., Pan, M.X., Wang, R.J., Wang, W.H.: Acta Mater. 54 (2006) 3025-3032 ",AM,Melt Casting,Rod,,,,,Carter,373.0,775.0,10.1016/j.actamat.2006.02.044,1.0,399.0,687.0,,,,,,,,,,,
60490a203e6da430a7211aee,Al10Ce80Cu10,"Zhang, B., Zhao, D.Q., Pan, M.X., Wang, R.J., Wang, W.H.: Acta Mater. 54 (2006) 3025-3032 ",AM,Melt Casting,Rod,,,,,Carter,,788.0,10.1016/j.actamat.2006.02.044,,,647.0,,,,,,,,,,,
60490a203e6da430a7211aef,Al10Ce8Cu82,"Inoue, A., Park, J., Nishiyama, N., Masumoto, T.: Mater. Trans. JIM 34 (1993) 82-84.",AM,Melt Spinning,Ribbon,Width X Thickness,1,0.02, SEM  TEM XRD,Carter,,,10.2320/matertrans1989.34.82,,,,Radio Frequency Melting,Ar-gas,,,,,,,,,
60490a203e6da430a7211af0,Al10Co10Fe15Nd65,"Mingxiang, P., Bingchen, W., Lei, X., Weihua, W., Deqian, Z., Zhi, Z., Shan, H.B.: Intermetallics 10 (2002)1215–1219.",AM,Melt Casting,Rod,,,,,Carter,,,10.1016/S0966-9795(02)00147-4,,,,,,,,,,,,,,
60490a203e6da430a7211af1,Al10Co10Fe20Nd60,"Mingxiang, P., Bingchen, W., Lei, X., Weihua, W., Deqian, Z., Zhi, Z., Shan, H.B.: Intermetallics 10 (2002)1215–1219.",AM,Melt Casting,Rod,,,,,Carter,,,10.1016/S0966-9795(02)00147-4,,759.0,,,,,,,,,,,,
60490a203e6da430a7211af2,Al10Co20Fe10Nd60,"Kumar, G., Eckert, J., Roth, S., Lo€ser, W., Schultz, L., Ram, S.: Acta Materialia 51 (2003) 229–238.",AM,,,,,,,Carter,,,10.1016/S1359-6454(02)00394-4,,488.0,,,,,,,,,,,,
60490a203e6da430a7211af3,Al10Co22.5Fe7.5Nd60,"Qiu, K.Q., Zhang, H.F., Wang, A.M., Ding, B.Z., Hu, Z.Q.: Acta Materialia 50 (2002) 3567–3578.",AM,,,,,,,Carter,,,10.1016/S1359-6454(02)00156-8,,492.0,,,,,,,,,,,,
60490a203e6da430a7211af4,Al10Co25Fe5Nd60,"Qiu, K.Q., Zhang, H.F., Wang, A.M., Ding, B.Z., Hu, Z.Q.: Acta Materialia 50 (2002) 3567–3578.",AM,,,,,,,Carter,488.0,,10.1016/S1359-6454(02)00156-8,,497.0,,,,,,,,,,,,
60490a203e6da430a7211af5,Al10Co25La65,"Zhang, W., Jia, F., Inoue, A.: Materials Transactions 48 (2007) 68–74",AM,,,,,,,Carter,434.0,1041.0,10.2320/matertrans.48.68,,457.0,694.0,,,,,,,,,,,
60490a203e6da430a7211af6,Al10Co27.5Fe2.5Nd60,"Qiu, K.Q., Zhang, H.F., Wang, A.M., Ding, B.Z., Hu, Z.Q.: Acta Materialia 50 (2002) 3567–3578.",AM,,,,,,,Carter,489.0,,10.1016/S1359-6454(02)00156-8,,513.0,,,,,,,,,,,,
60490a203e6da430a7211af7,Al10Co30Gd60,"Chen, L.Y., Hu, H.T., Zhang, G.Q., Jiang, J.Z.: J. Alloys Compd. (2007) 109-113.",AM,Melt Casting,Rod,,,,,Carter,565.0,,10.1016/j.jallcom.2007.02.114,2.0,605.0,925.0,,,,,60.0,,,,1180.0,,
60490a203e6da430a7211af8,Al10Co30Nd60,"Qiu, K.Q., Zhang, H.F., Wang, A.M., Ding, B.Z., Hu, Z.Q.: Acta Materialia 50 (2002) 3567–3578.",AM,,,,,,,Carter,489.0,,10.1016/S1359-6454(02)00156-8,,516.0,,,,,,,,,,,,
60490a203e6da430a7211af9,Al10Co5Fe20Nd65,"Mingxiang, P., Bingchen, W., Lei, X., Weihua, W., Deqian, Z., Zhi, Z., Shan, H.B.: Intermetallics 10 (2002)1215–1219.",AM,Melt Casting,Rod,,,,,Carter,,,10.1016/S0966-9795(02)00147-4,,,,,,,,,,,,,,
60490a203e6da430a7211afa,Al10Cu10La80,"Inoue, A., Yamaguchi, H., Zhang, T., Masumoto, T.: Mater. Trans. JIM 31 (1990) 104-109.",CR,Melt Spinning,Ribbon,Width X Thickness,1,0.02,AXS  SEM  XRD,Carter,,,10.2320/matertrans1989.31.104,,,,Radio Frequency Melting,Ar-gas,,,,,,,,,
60490a203e6da430a7211afb,Al10Cu10Ni20Pr60,"Meng, Q.G., Zhang, S.G., Li, J.G.: Journal of Alloys and Compounds 452 (2008) 273–278.",AM,Melt Casting,Rod,,,,,Carter,413.9,,10.1016/j.jallcom.2006.11.007,,449.0,,,,,,,,,,,,
60490a203e6da430a7211afc,Al10Cu10Ti80,"Aoki, K., Masumoto, T.: MRS Int. Meet. Advanced Materials 3 (1989) 393-398.",CR,Melt Spinning,Ribbon,,,,XRD,Carter,,,,,,,Arc Melting,Ar-gas,,,,,,,,,
60490a203e6da430a7211afd,Al10Cu15.4Nb5Ni12.6Zr57,,,,,,,,,Lane,674.0,1115.0,10.1038/ncomms10313,20.0,,,,,,,,,,,,,
60490a203e6da430a7211afe,Al10Cu15.4Nb5Ni12.6Zr57,,,,,,,,,Ben,674.0,1115.0,10.1038/ncomms10313,,,,,,,,,,,,,,
60490a203e6da430a7211aff,Al10Cu15Ni10Zr65,"Kawamura, Y., Nakamura, T., Kato, H., Mano, H., Inoue, A.: Materials Science and Engineering A. 304–306-2001674–678.",AM,,,,,,,Carter,652.0,,,,757.0,1121.0,,,930.0,,117.0,25.0,,,,,
60490a203e6da430a7211b00,Al10Cu17.9Ni14.6Ti5Zr52.5,,,,,,,,,Lane,661.0,1091.0,10.1038/ncomms10313,18.0,,,,,,,,,,,,,
60490a203e6da430a7211b01,Al10Cu18Ni10Zr62,"Fornell, J., Surin~ach, S., Baró, M.D., Sort, J.: Intermetallics 17 (2009) 1090–1097.",AM,Melt Casting,Rod,,,,,Carter,676.0,,10.1016/j.intermet.2009.05.015,,766.0,,,,,,,,,,,,
60490a203e6da430a7211b02,Al10Cu20Fe10Zr60,"Zhang, Q.S., Zhang, W., Inoue, A.: Scripta Materialia 61 (2009) 241–244.",AM,Melt Casting,Rod,,,,,Carter,670.0,1199.0,10.1016/j.scriptamat.2009.03.056,10.0,756.0,,,,,,,,,,,,
60490a203e6da430a7211b03,Al10Cu20La70,"Inoue, A., Yamaguchi, H., Zhang, T., Masumoto, T.: Mater. Trans. JIM 31 (1990) 104-109.",AC,Melt Spinning,Ribbon,Width X Thickness,1,0.02,AXS  SEM  XRD,Carter,,,10.2320/matertrans1989.31.104,,,,Radio Frequency Melting,Ar-gas,,,,,,,,,
60490a203e6da430a7211b04,Al10Cu20Nd60Ni10,"Qiu, K.Q., Zhang, H.F., Wang, A.M., Ding, B.Z., Hu, Z.Q.: Acta Materialia 50 (2002) 3567–3578.",AM,,,,,,,Carter,,,10.1016/S1359-6454(02)00156-8,,,,,,,,,,0.358,,,,
60490a203e6da430a7211b05,Al10Cu20Ni10Pr60,"Meng, Q.G., Zhang, S.G., Li, J.G.: Journal of Alloys and Compounds 452 (2008) 273–278.",AM,Melt Casting,Rod,,,,,Carter,435.0,,10.1016/j.jallcom.2006.11.007,,454.4,,,,,,,,0.365,,,,
60490a203e6da430a7211b06,Al10Cu20Ni10Zr60,"Cao H., Ma D., Hsieh K.-C., Ding L., Stratton W.G., Voyles P.M., Pan Y., Cai M., Dickinson J.T., Chang Y.A.:ActaMaterialia. 54 (2006) 2975–2982.",AM,Melt Casting,Rod,,,,,Carter,670.0,,10.1016/j.actamat.2006.02.051,2.5,743.0,,,,1790.0,,84.0,2.2,,,,,
60490a203e6da430a7211b07,Al10Cu20Ni8Ti5Zr57,,,,,,,,,Ben,676.7,1145.2,10.1016/j.jallcom.2008.07.087,,720.0,,,,,,,,,10.0,,,
60490a203e6da430a7211b08,Al10Cu20Ni8Ti5Zr57,,,,,,,,,Lane,676.7,1145.0,10.1016/j.jallcom.2008.07.087,10.0,720.0,,,,,,,,,,,,
60490a203e6da430a7211b09,Al10Cu20Ni8Ti5Zr57,"Z.P. Lu, H. Tan, Y. Li, S.C. Ng, Scripta Mater. 42 (2000) 667.",AM,Melt Casting,Wedge,,,,,Carter,676.7,1145.2,10.1016/S1359-6462(99)00417-0,,720.0,,,,,10.0,,,,,,,
60490a203e6da430a7211b0a,Al10Cu20Ni8Zr62,"Kuhn U., Eymann K., Mattern N., Eckert J., Gebert A., Bartusch B., Schultz L. (*): Acta Materialia. 54 (2006)4685–4692.",AC,Melt Casting,Rod,,,,,Carter,667.0,,10.1016/j.actamat.2006.05.049,,756.0,,,,,,,,,,,,
60490a203e6da430a7211b0b,Al10Cu20Ti70,"Aoki, K., Masumoto, T.: MRS Int. Meet. Advanced Materials 3 (1989) 393-398.",CR,Melt Spinning,Ribbon,,,,XRD,Carter,,,,,,,Arc Melting,Ar-gas,,,,,,,,,
60490a203e6da430a7211b0c,Al10Cu22.5Fe7.5Zr60,"Zhang, Q.S., Zhang, W., Inoue, A.: Scripta Materialia 61 (2009) 241–244.",AM,Melt Casting,Rod,,,,,Carter,657.0,1185.0,10.1016/j.scriptamat.2009.03.056,15.0,760.0,,,,,,,,,,,,
60490a203e6da430a7211b0d,Al10Cu23Fe5Zr62,"Liu, Z., Chan, K. C., & Liu, L. (2009). Enhanced glass forming ability and plasticity of a Ni-free Zr-based bulk metallic glass. Journal of Alloys and Compounds, 487(1-2), 152–156. ",AM,Melt Casting,Rod,,,,,Carter,651.0,1186.0,10.1016/j.jallcom.2009.08.030,3.0,751.0,,,,,,,,,,,,
60490a203e6da430a7211b0e,Al10Cu25Fe5Zr60,"Zhang, Q.S., Zhang, W., Inoue, A.: Scripta Materialia 61 (2009) 241–244.",AM,Melt Casting,Rod,,,,,Carter,655.0,1175.0,10.1016/j.scriptamat.2009.03.056,20.0,767.0,,,,,,,,,,,,
60490a203e6da430a7211b0f,Al10Cu25Hf65,"Zhang, T., Inoue, A., Masumoto, T.: Mater. Lett. 15 (1993) 379-382.",AM,Melt Spinning,Ribbon,Width X Thickness,1.5,0.03,TEM XRD,Carter,,,10.1016/0167-577X(93)90100-C,,,,Arc Melting,Ar-gas,,,,,,,,,
60490a203e6da430a7211b10,Al10Cu25Ni5Pr60,"Meng, Q.G., Zhang, S.G., Li, J.G.: Journal of Alloys and Compounds 452 (2008) 273–278.",AM,Melt Casting,Rod,,,,,Carter,,,10.1016/j.jallcom.2006.11.007,,,,,,,,,,,,,,
60490a203e6da430a7211b11,Al10Cu25Ti65,"Zhang, T., Inoue, A., Masumoto, T.: Mater. Lett. 15 (1993) 379-382.",AM,Melt Spinning,Ribbon,Width X Thickness,1.5,0.03,TEM  XRD,Carter,,,10.1016/0167-577X(93)90100-C,,,,Arc Melting,Ar-gas,,,,,,,,,
60490a203e6da430a7211b12,Al10Cu25Zr65,"Zhang, T., Inoue, A., Masumoto, T.: Mater. Lett. 15 (1993) 379-382.",AM,Melt Spinning,Ribbon,Width X Thickness,1.5,0.03,TEM  XRD,Carter,,,10.1016/0167-577X(93)90100-C,,,,Arc Melting,Ar-gas,,,,,,,,,
60490a203e6da430a7211b13,Al10Cu25Zr65,"Inoue, A., Kawase, D., Tsai, A.-P., Zhang, T., Masumoto, T.: Mater. Sci. Eng. A 178(1994) 255-263.",AM,Melt Spinning,Ribbon,Width X Thickness,1,0.03,TEM  XRD,Carter,,,10.1016/0921-5093(94)90551-7,,,,Arc Melting,Ar-gas,,,,,,,,,
60490a203e6da430a7211b14,Al10Cu27.5Fe2.5Zr60,"Zhang, Q.S., Zhang, W., Inoue, A.: Scripta Materialia 61 (2009) 241–244.",AM,Melt Casting,Rod,,,,,Carter,658.0,1193.0,10.1016/j.scriptamat.2009.03.056,10.0,757.0,,,,,,,,,,,,
60490a203e6da430a7211b15,Al10Cu30La60,"Inoue, A., Yamaguchi, H., Zhang, T., Masumoto, T.: Mater. Trans. JIM 31 (1990) 104-109.",AM,Melt Spinning,Ribbon,Width X Thickness,1,0.02,AXS  SEM  XRD,Carter,,,10.2320/matertrans1989.31.104,,,,Radio Frequency Melting,Ar-gas,,,,,,,,,
60490a203e6da430a7211b16,Al10Cu30Ni5Zr55,"Mao, J., Zhang, H.-F., Fu, H.-M., Wang, A.-M., Li, H., Hu, Z.-Q.: Advanced Engineering Materials (2009) 986–991",AM,,,,,,,Carter,680.3,,10.1002/adem.200900100 ,,743.9,,,,1700.0,,81.0,2.3,,,,,
60490a203e6da430a7211b17,Al10Cu30Ni5Zr55,,AM,Melt Casting,Rod,,,,,Carter,690.0,1158.0,10.1016/j.commatsci.2016.02.037,5.2,757.0,,,,,,,,,,,,
60490a203e6da430a7211b18,Al10Cu30Ti60,"Aoki, K., Masumoto, T.: MRS Int. Meet. Advanced Materials 3 (1989) 393-398.",AM,Melt Spinning,Ribbon,,,,XRD,Carter,,,,,,,Arc Melting,Ar-gas,,,,,,,,,
60490a203e6da430a7211b19,Al10Cu30Zr60,,,,,,,,,Ben,671.0,1151.0,10.1007/978-3-642-03481-7,,748.0,,,,,,,,,,,,
60490a203e6da430a7211b1a,Al10Cu30Zr60,"Zhang, Q.S., Zhang, W., Inoue, A.: Scripta Materialia 61 (2009) 241–244.",AM,Melt Casting,Rod,,,,,Carter,663.0,1207.0,10.1016/j.scriptamat.2009.03.056,8.0,755.0,,,,,,,,,,,,
60490a203e6da430a7211b1b,Al10Cu35Ti55,"Aoki, K., Masumoto, T.: MRS Int. Meet. Advanced Materials 3 (1989) 393-398.",AM,Melt Spinning,Ribbon,,,,XRD,Carter,,,,,,,Arc Melting,Ar-gas,,,,,,,,,
60490a203e6da430a7211b1c,Al10Cu35Zr55,,,,,,,,,Ben,688.0,1144.0,10.1007/978-3-642-03481-7,,767.0,,,,,,,,,,,,
60490a203e6da430a7211b1d,Al10Cu36Y54,"Mizutani, U., Sugiura, H., Yamada, Y., Sugiura, Y., Matsuda, T.: Mater. Sci. Eng. A179/180 (1994) 132-136.",AM,Melt Spinning,Ribbon,,,,XRD,Carter,,,10.1016/0921-5093(94)90179-1,,,,Arc Melting,Ar-gas,,,,,,,,,
60490a203e6da430a7211b1e,Al10Cu36Zr54,,,,,,,,,Ben,698.0,1176.0,10.1007/978-3-642-03481-7,,763.0,,,,,,,,,,,,
60490a203e6da430a7211b1f,Al10Cu38Ti2Zr50,,AM,,,,,,,Carter,687.0,1154.0,10.1016/j.jallcom.2008.07.087,5.0,746.0,,,,,,,,,,,,
60490a203e6da430a7211b20,Al10Cu38Zr52,,,,,,,,,Ben,705.0,1181.0,10.1007/978-3-642-03481-7,,767.0,,,,,,,,,,,,
60490a203e6da430a7211b21,Al10Cu40Zr50,,,,,,,,,Ben,714.0,1176.0,10.1007/978-3-642-03481-7,,770.0,,,,,,,,,,,,
60490a203e6da430a7211b22,Al10Cu40Zr50,,,,,,,,,Lane,706.0,1123.0,10.1038/ncomms10313,22.0,,,,,,,,,,,,,
60490a203e6da430a7211b23,Al10Cu44Zr46,,,,,,,,,Ben,726.0,1223.0,10.1007/978-3-642-03481-7,,782.0,,,,,,,,,,,,
60490a203e6da430a7211b24,Al10Cu45Ti45,"Stephens, T.A., Rathnayaka, D., Naugle, D.G.: Mater. Sci. Eng. A 133 (1991) 59-62.",AM,Melt Spinning,Thin Film,,,,TEM  XRD,Carter,,,10.1016/0921-5093(91)90013-D,,,,Arc Melting,,,,,,,,,,
60490a203e6da430a7211b25,Al10Cu45Zr45,,,,,,,,,Ben,706.0,1159.0,10.1007/978-3-642-03481-7,,776.0,,,,,,,,,,,,
60490a203e6da430a7211b26,Al10Cu45Zr45,"Yu, P., Bai, H.Y., Tang, M.B., Wang, W.L.: J. Non-Cryst. Solids 351 (2005) 1328-1332.",AM,Melt Casting,Rod,,,,,Carter,706.0,1159.0,10.1016/j.jnoncrysol.2005.03.012,3.0,776.0,,,,,,,,,,,,
60490a203e6da430a7211b27,Al10Cu50La40,"Inoue, A., Yamaguchi, H., Zhang, T., Masumoto, T.: Mater. Trans. JIM 31 (1990) 104-109.",CR,Melt Spinning,Ribbon,Width X Thickness,1,0.02,AXS  SEM  XRD,Carter,,,10.2320/matertrans1989.31.104,,,,Radio Frequency Melting,Ar-gas,,,,,,,,,
60490a203e6da430a7211b28,Al10Cu50Ti40,"Aoki, K., Masumoto, T.: MRS Int. Meet. Advanced Materials 3 (1989) 393-398.",AM,Melt Spinning,Ribbon,,,,XRD,Carter,,,,,,,Arc Melting,Ar-gas,,,,,,,,,
60490a203e6da430a7211b29,Al10Cu50Ti40,"Myung, W.-N., Battezzati, L., Baricco, M., Aoki, K., Inoue, A., Masumoto, T.: Mater. Sci.Eng. A 179/180 (1994) 371-375.",AM,Melt Spinning,,,,,TEM  XRD,Carter,,,10.1016/0921-5093(94)90229-1,,,,Radio Frequency Melting,Ar-gas,,,,,,,,,
