Repository: leschultz/Molecular-Dynamic-Characteristic-Temperatures-for-Predicting-Metallic-Glass-Forming-Ability

├── README.md
├── features
│   ├── MDF_DMREF_Metallic_Glasses_v5
│   │   ├── MDF_DMREF_Metallic_Glasses_v5.csv
│   │   └── update_metallic_glasses.py
│   ├── features_dmax_cts
│   │   ├── features_dmax_cts.csv
│   │   ├── features_dmax_cts.json
│   │   └── upload.py
│   ├── features_gfa_cts
│   │   ├── features_gfa_cts.csv
│   │   ├── features_gfa_cts.json
│   │   ├── requirements.txt
│   │   └── upload.py
│   └── prsd_features_gfa_cts
│       └── prsd_features_gfa_cts.csv
└── plots
    ├── classification
    │   ├── original
    │   │   ├── PR_positive.png
    │   │   └── PR_positive_data.csv
    │   └── prsd
    │       ├── PRSD_PR_positive_data.csv
    │       └── PR_positive_PRSD.png

File: features/MDF_DMREF_Metallic_Glasses_v5/MDF_DMREF_Metallic_Glasses_v5.csv (part 5 of 58)
_id,Composition,Reference,Is_Amorphous?,Casting,Type,Size_Measure,Size1,Size2,Characterization,From,Tg_[K],Tl_[K],DOI,Dmax_[mm],Tx_[K],Tm_[K],Melting,Environment,Sigma_[Mpa],Zmax_[mm],E_[GPA],Possion's_Ratio,v,Rc_[K/s],Fracture_Strength_[MPa],G_[GPa],Density_[g/cm^3]
60490a203e6da430a7211b2a,Al10Cu5Ni25Pr60,"Meng, Q.G., Zhang, S.G., Li, J.G.: Journal of Alloys and Compounds 452 (2008) 273–278.",AM,Melt Casting,Rod,,,,,Carter,417.6,,10.1016/j.jallcom.2006.11.007,,465.8,,,,,,,,,,,,
60490a203e6da430a7211b2b,Al10Cu60La30,"Inoue, A., Yamaguchi, H., Zhang, T., Masumoto, T.: Mater. Trans. JIM 31 (1990) 104-109.",CR,Melt Spinning,Ribbon,Width X Thickness,1,0.02,AXS  SEM  XRD,Carter,,,10.2320/matertrans1989.31.104,,,,Radio Frequency Melting,Ar-gas,,,,,,,,,
60490a203e6da430a7211b2c,Al10Cu60Ti30,"Aoki, K., Masumoto, T.: MRS Int. Meet. Advanced Materials 3 (1989) 393-398.",AM,Melt Spinning,Ribbon,,,,XRD,Carter,,,,,,,Arc Melting,Ar-gas,,,,,,,,,
60490a203e6da430a7211b2d,Al10Cu70La20,"Inoue, A., Yamaguchi, H., Zhang, T., Masumoto, T.: Mater. Trans. JIM 31 (1990) 104-109.",CR,Melt Spinning,Ribbon,Width X Thickness,1,0.02,AXS  SEM  XRD,Carter,,,10.2320/matertrans1989.31.104,,,,Radio Frequency Melting,Ar-gas,,,,,,,,,
60490a203e6da430a7211b2e,Al10Cu70Ti20,"Aoki, K., Masumoto, T.: MRS Int. Meet. Advanced Materials 3 (1989) 393-398.",AC,Melt Spinning,Ribbon,,,,XRD,Carter,,,,,,,Arc Melting,Ar-gas,,,,,,,,,
60490a203e6da430a7211b2f,Al10Cu80La10,"Inoue, A., Yamaguchi, H., Zhang, T., Masumoto, T.: Mater. Trans. JIM 31 (1990) 104-109.",CR,Melt Spinning,Ribbon,Width X Thickness,1,0.02,AXS  SEM  XRD,Carter,,,10.2320/matertrans1989.31.104,,,,Radio Frequency Melting,Ar-gas,,,,,,,,,
60490a203e6da430a7211b30,Al10Cu80Nd10,"Inoue, A., Park, J., Nishiyama, N., Masumoto, T.: Mater. Trans. JIM 34 (1993) 82-84.",CR,Melt Spinning,Ribbon,Width X Thickness,1,0.02,SEM TEM XRD,Carter,,,10.2320/matertrans1989.34.82,,,,Radio Frequency Melting,Ar-gas,,,,,,,,,
60490a203e6da430a7211b31,Al10Cu82Nd8,"Inoue, A., Park, J., Nishiyama, N., Masumoto, T.: Mater. Trans. JIM 34 (1993) 82-84.",AM,Melt Spinning,Ribbon,Width X Thickness,1,0.02,SEM TEM XRD,Carter,,,10.2320/matertrans1989.34.82,,,,Radio Frequency Melting,Ar-gas,,,,,,,,,
60490a203e6da430a7211b32,Al10Cu84Nd6,"Inoue, A., Park, J., Nishiyama, N., Masumoto, T.: Mater. Trans. JIM 34 (1993) 82-84.",AC,Melt Spinning,Ribbon,Width X Thickness,1,0.02,SEM TEM XRD,Carter,,,10.2320/matertrans1989.34.82,,,,Radio Frequency Melting,Ar-gas,,,,,,,,,
60490a203e6da430a7211b33,Al10Cu86Nd4,"Inoue, A., Park, J., Nishiyama, N., Masumoto, T.: Mater. Trans. JIM 34 (1993) 82-84.",AC,Melt Spinning,Ribbon,Width X Thickness,1,0.02,SEM TEM XRD,Carter,,,10.2320/matertrans1989.34.82,,,,Radio Frequency Melting,Ar-gas,,,,,,,,,
60490a203e6da430a7211b34,Al10Cu88Nd2,"Inoue, A., Park, J., Nishiyama, N., Masumoto, T.: Mater. Trans. JIM 34 (1993) 82-84.",CR,Melt Spinning,Ribbon,Width X Thickness,1,0.02,SEM TEM XRD,Carter,,,10.2320/matertrans1989.34.82,,,,Radio Frequency Melting,Ar-gas,,,,,,,,,
60490a203e6da430a7211b35,Al10Fe15Nd60Ni15,"Xia, M.-x., Meng, Q.-g., Zhang, S.-g., Liu, J., Ma, C.-l., Li, J.-g.: Materials Letters 61 (2007) 219–222.",AC,Melt Casting,Rod,,,,,Carter,,,10.1016/j.matlet.2006.04.035,,470.0,801.0,,,,,,,,,,,
60490a203e6da430a7211b36,Al10Fe20Nd55Y15,"Qiu, K.Q., Zhang, H.F., Wang, A.M., Ding, B.Z., Hu, Z.Q.: Acta Materialia 50 (2002) 3567–3578.",AM,Melt Casting,Rod,,,,,Carter,776.0,1004.0,10.1016/S1359-6454(02)00156-8,2.0,834.0,905.0,,,,,,,,,,,
60490a203e6da430a7211b37,Al10Fe20Nd60Ni10,"Xia, M.-x., Meng, Q.-g., Zhang, S.-g., Liu, J., Ma, C.-l., Li, J.-g.: Materials Letters 61 (2007) 219–222.",AM,Melt Casting,Rod,,,,,Carter,,,10.1016/j.matlet.2006.04.035,3.0,482.0,794.0,,,,,,,,,,,
60490a203e6da430a7211b38,Al10Fe20Nd60Y10,"K.Q. Qiu, H.F. Zhang, A.M. Wang, B.Z. Ding, Z.Q. Hu, Acta Mater. 50(2004) 3567. ",AM,Melt Casting,Wedge,,,,,Carter,,,,,,,,,,3.0,,,,,,,
60490a203e6da430a7211b39,Al10Fe20Nd60Y10,"Mingxiang, P., Bingchen, W., Lei, X., Weihua, W., Deqian, Z., Zhi, Z., Shan, H.B.: Intermetallics 10 (2002)1215–1220",AM,,,,,,,Carter,,949.0,10.1016/S0966-9795(02)00147-4,,818.0,876.0,,,,,,,,,,,
60490a203e6da430a7211b3a,Al10Fe20Nd65Y5,"Qiu, K.Q., Zhang, H.F., Wang, A.M., Ding, B.Z., Hu, Z.Q.: Acta Materialia 50 (2002) 3567–3578.",AM,Melt Spinning,Ribbon,,,,,Carter,,1037.0,10.1016/S1359-6454(02)00156-8,,835.0,944.0,,,,,,,,,,,
60490a203e6da430a7211b3b,Al10Fe20Nd67Y3,"Qiu, K.Q., Zhang, H.F., Wang, A.M., Ding, B.Z., Hu, Z.Q.: Acta Materialia 50 (2002) 3567–3578.",AM,Melt Spinning,Ribbon,,,,,Carter,,993.0,10.1016/S1359-6454(02)00156-8,,801.0,903.0,,,,,,,,,,,
60490a203e6da430a7211b3c,Al10Fe20Nd70,"Qiu, K.Q., Zhang, H.F., Wang, A.M., Ding, B.Z., Hu, Z.Q.: Acta Materialia 50 (2002) 3567–3578.",AM,Melt Spinning,Ribbon,,,,,Carter,,958.0,10.1016/S1359-6454(02)00156-8,,786.0,862.0,,,,,,,,,,,
60490a203e6da430a7211b3d,Al10Fe20Sm70,"Fan, G.J., L€oser, W., Roth, S., Eckert, J.: Acta Materialia 48 (2000) 3823–3831.",AM,Melt Spinning,Ribbon,,,,,Carter,,,10.1016/S1359-6454(00)00195-6,,693.0,881.0,,,,,,,,,,,
60490a203e6da430a7211b3e,Al10Fe25Mn5Pr60,"Meng, Q., Li, J., Bian, X.: Journal of Alloys and Compounds 424 (2006) 350–355.",AM,Melt Casting,Rod,,,,,Carter,800.6,867.6,10.1016/j.jallcom.2005.12.081,3.0,,862.9,,,,,,,,,,,
60490a203e6da430a7211b3f,Al10Fe25Nd60Ni5,"Xia, M.-x., Meng, Q.-g., Zhang, S.-g., Liu, J., Ma, C.-l., Li, J.-g.: Materials Letters 61 (2007) 219–222.",AC,Melt Casting,Rod,,,,,Carter,,,10.1016/j.matlet.2006.04.035,,460.0,789.0,,,,,,,,,,,
60490a203e6da430a7211b40,Al10Fe25Nd65,"Mingxiang, P., Bingchen, W., Lei, X., Weihua, W., Deqian, Z., Zhi, Z., Shan, H.B.: Intermetallics 10 (2002)1215–1219.",AM,,,,,,,Carter,,,10.1016/S0966-9795(02)00147-4,,,,,,,,,,,,,,
60490a203e6da430a7211b41,Al10Fe30Nd60,"Z.P. Lu, Y. Li, S.C. Ng, J. Non-Cryst. Solids 270 (2000) 103.",AM,Melt Casting,Wedge,,,,,Carter,591.0,958.0,10.1016/S0022-3093(00)00064-8,,722.0,,,,,15.0,,,,,,,
60490a203e6da430a7211b42,Al10Fe30Nd60,,,,,,,,,Ben,591.0,958.0,10.1016/S1359-6462(99)00417-0,,,929.3,,,,15.0,,,,12.0,,,
60490a203e6da430a7211b43,Al10Fe30Pr60,,,,,,,,,Ben,575.0,950.1,10.1007/978-3-642-03481-7,,,873.4,,,,3.0,,,,,,,
60490a203e6da430a7211b44,Al10Fe30Pr60,"Meng, Q., Li, J., Bian, X.: Journal of Alloys and Compounds 424 (2006) 350–355.",AM,Melt Casting,Rod,,,,,Carter,,878.6,10.1016/j.jallcom.2005.12.081,3.0,747.9,865.8,,,,,,,,,,,
60490a203e6da430a7211b45,Al10Fe30Sm60,,,,,,,,,Ben,593.0,946.6,10.1016/S1359-6462(99)00417-0,,,905.2,,,,,,,,,,,
60490a203e6da430a7211b46,Al10Fe30Y60,,,,,,,,,Ben,572.0,1225.4,10.1016/S0022-3093(99)00161-1,,,1075.9,,,,,,,,,,,
60490a203e6da430a7211b47,Al10Fe30Y60,,,,,,,,,Ben,672.0,1231.0,10.1016/j.jallcom.2008.07.087,4.0,723.0,,,,,,,,,,,,
60490a203e6da430a7211b48,Al10Hf65Ni25,"Zhang, T., Inoue, A., Masumoto, T.: Mater. Lett. 15 (1993) 379-382.",AM,Melt Spinning,Ribbon,Width X Thickness,1,0.03,AXS  SEM  TEM XRD,Carter,,,10.1016/0167-577X(93)90100-C,,,,Arc Melting,Ar-gas,,,,,,,,,
60490a203e6da430a7211b49,Al10Hf65Ni25,"Zhang, T.: Doctor Thesis, Tohoku University, 1993.",AM,Melt Spinning,Ribbon,Width X Thickness,1,0.04,AXS  SEM  TEM XRD,Carter,,,,,,,Arc Melting,Ar-gas,,,,,,,,,
60490a203e6da430a7211b4a,Al10La10Ni80,"Inoue, A., Zhang, T., Masumoto, T.: Mater. Trans. JIM 30 (1989) 965-972.",CR,Melt Spinning,Ribbon,,,, OM  XRD ,Carter,,,10.2320/matertrans1989.30.965,,,,Radio Frequency Melting,Ar-gas,,,,,,,,,
60490a203e6da430a7211b4b,Al10La10Ni80,"Zhang, T.: Master Dissertation, Tohoku University, 1990.",CR,Melt Spinning,Ribbon,Thickness, 0.02-1.5,,AXS  OM  SEM  TEM  XRD ,Carter,,,,,,,Arc Melting,Ar-gas,,,,,,,,,
60490a203e6da430a7211b4c,Al10La20Ni70,"Inoue, A., Zhang, T., Masumoto, T.: Mater. Trans. JIM 30 (1989) 965-972.",CR,Melt Spinning,Ribbon,,,, OM  XRD ,Carter,,,10.2320/matertrans1989.30.965,,,,Radio Frequency Melting,Ar-gas,,,,,,,,,
60490a203e6da430a7211b4d,Al10La20Ni70,"Zhang, T.: Master Dissertation, Tohoku University, 1990.",CR,Melt Spinning,Ribbon,Thickness, 0.02-1.5,,AXS  OM  SEM  TEM  XRD ,Carter,,,,,,,Arc Melting,Ar-gas,,,,,,,,,
60490a203e6da430a7211b4e,Al10La25Ni65,"Inoue, A., Zhang, T., Masumoto, T.: Mater. Trans. JIM 30 (1989) 965-972.",AC,Melt Spinning,Ribbon,,,, OM  XRD ,Carter,,,10.2320/matertrans1989.30.965,,,,Radio Frequency Melting,Ar-gas,,,,,,,,,
60490a203e6da430a7211b4f,Al10La25Ni65,"Zhang, T.: Master Dissertation, Tohoku University, 1990.",AC,Melt Spinning,Ribbon,Thickness, 0.02-1.5,,AXS  OM  SEM  TEM  XRD ,Carter,,,,,,,Arc Melting,Ar-gas,,,,,,,,,
60490a203e6da430a7211b50,Al10La30Ni60,"Matsuki, K., Abe, F., Inoue, A., Masumoto, T.: Mater. Sci. Forum 88-90 (1992) 313-320.",AC,Melt Spinning,Ribbon,,,,TEM XRD,Carter,,,10.4028/www.scientific.net/MSF.88-90.313,,,,Arc Melting,Ar-gas,,,,,,,,,
60490a203e6da430a7211b51,Al10La30Ni60,"Zhang, T.: Master Dissertation, Tohoku University, 1990.",AM,Melt Spinning,Ribbon,Thickness, 0.02-1.5,,AXS  OM  SEM  TEM  XRD ,Carter,,,,,,,Arc Melting,Ar-gas,,,,,,,,,
60490a203e6da430a7211b52,Al10La30Ni60,"Inoue, A., Zhang, T., Masumoto, T.: Mater. Trans. JIM 30 (1989) 965-972.",AM,Melt Spinning,Ribbon,,,, OM  XRD ,Carter,,,10.2320/matertrans1989.30.965,,,,Radio Frequency Melting,Ar-gas,,,,,,,,,
60490a203e6da430a7211b53,Al10La35Ni55,"Inoue, A., Zhang, T., Masumoto, T.: Mater. Trans. JIM 30 (1989) 965-972.",AM,Melt Spinning,Ribbon,,,, OM  XRD ,Carter,,,10.2320/matertrans1989.30.965,,,,Radio Frequency Melting,Ar-gas,,,,,,,,,
60490a203e6da430a7211b54,Al10La35Ni55,"Zhang, T.: Master Dissertation, Tohoku University, 1990.",AM,Melt Spinning,Ribbon,Thickness, 0.02-1.5,,AXS  OM  SEM  TEM  XRD ,Carter,,,,,,,Arc Melting,Ar-gas,,,,,,,,,
60490a203e6da430a7211b55,Al10La40Ni50,"Matsuki, K., Abe, F., Inoue, A., Masumoto, T.: Mater. Sci. Forum 88-90 (1992) 313-320.",AM,Melt Spinning,Ribbon,,,,TEM XRD,Carter,,,10.4028/www.scientific.net/MSF.88-90.313,,,,Arc Melting,Ar-gas,,,,,,,,,
60490a203e6da430a7211b56,Al10La40Ni50,"Inoue, A., Zhang, T., Masumoto, T.: Mater. Trans. JIM 30 (1989) 965-972.",AM,Melt Spinning,Ribbon,,,, OM  XRD ,Carter,,,10.2320/matertrans1989.30.965,,,,Radio Frequency Melting,Ar-gas,,,,,,,,,
60490a203e6da430a7211b57,Al10La40Ni50,"Zhang, T.: Master Dissertation, Tohoku University, 1990.",AM,Melt Spinning,Ribbon,Thickness, 0.02-1.5,,AXS  OM  SEM  TEM  XRD ,Carter,,,,,,,Arc Melting,Ar-gas,,,,,,,,,
60490a203e6da430a7211b58,Al10La45Ni45,"Inoue, A., Zhang, T., Masumoto, T.: Mater. Trans. JIM 30 (1989) 965-972.",AM,Melt Spinning,Ribbon,,,, OM  XRD ,Carter,,,10.2320/matertrans1989.30.965,,,,Radio Frequency Melting,Ar-gas,,,,,,,,,
60490a203e6da430a7211b59,Al10La45Ni45,"Zhang, T.: Master Dissertation, Tohoku University, 1990.",AM,Melt Spinning,Ribbon,Thickness, 0.02-1.5,,AXS  OM  SEM  TEM  XRD ,Carter,,,,,,,Arc Melting,Ar-gas,,,,,,,,,
60490a203e6da430a7211b5a,Al10La50Ni40,"Inoue, A., Zhang, T., Masumoto, T.: Mater. Trans. JIM 30 (1989) 965-972.",AM,Melt Spinning,Ribbon,,,, OM  XRD ,Carter,,,10.2320/matertrans1989.30.965,,,,Radio Frequency Melting,Ar-gas,,,,,,,,,
60490a203e6da430a7211b5b,Al10La50Ni40,"Matsuki, K., Abe, F., Inoue, A., Masumoto, T.: Mater. Sci. Forum 88-90 (1992) 313-320.",AM,Melt Spinning,Ribbon,,,,TEM XRD,Carter,,,10.4028/www.scientific.net/MSF.88-90.313,,,,Arc Melting,Ar-gas,,,,,,,,,
60490a203e6da430a7211b5c,Al10La50Ni40,"Zhang, T.: Master Dissertation, Tohoku University, 1990.",AM,Melt Spinning,Ribbon,Thickness, 0.02-1.5,,AXS  OM  SEM  TEM  XRD ,Carter,,,,,,,Arc Melting,Ar-gas,,,,,,,,,
60490a203e6da430a7211b5d,Al10La55Ni35,"Zhang, T.: Master Dissertation, Tohoku University, 1990.",AM,Melt Spinning,Ribbon,Thickness, 0.02-1.5,,AXS  OM  SEM  TEM  XRD ,Carter,,,,,,,Arc Melting,Ar-gas,,,,,,,,,
60490a203e6da430a7211b5e,Al10La55Ni35,"Inoue, A., Zhang, T., Masumoto, T.: Mater. Trans. JIM 30 (1989) 965-972.",AM,Melt Spinning,Ribbon,,,, OM  XRD ,Carter,,,10.2320/matertrans1989.30.965,,,,Radio Frequency Melting,Ar-gas,,,,,,,,,
60490a203e6da430a7211b5f,Al10La60Ni30,"Yamamoto, I., Zytveld, J.V., Endo, H.: J. Non-Cryst. Solids 156-158 (1993) 302-306.",AM,Melt Spinning,Ribbon,Thickness,10,0.03,AXS  OM  SEM  TEM  XRD ,Carter,,,10.1016/0022-3093(93)90184-Y,,,,Radio Frequency Melting,Ar-gas,,,,,,,,,
60490a203e6da430a7211b60,Al10La60Ni30,"Zhang, T.: Master Dissertation, Tohoku University, 1990.",AM,Melt Spinning,Ribbon,Thickness, 0.02-1.5,,AXS  OM  SEM  TEM  XRD ,Carter,,,,,,,Arc Melting,Ar-gas,,,,,,,,,
60490a203e6da430a7211b61,Al10La60Ni30,"Matsuki, K., Abe, F., Inoue, A., Masumoto, T.: Mater. Sci. Forum 88-90 (1992) 313-320.",AM,Melt Spinning,Ribbon,,,,TEM XRD,Carter,,,10.4028/www.scientific.net/MSF.88-90.313,,,,Arc Melting,Ar-gas,,,,,,,,,
60490a203e6da430a7211b62,Al10La60Ni30,"Inoue, A., Zhang, T., Masumoto, T.: Mater. Trans. JIM 30 (1989) 965-972.",AM,Melt Spinning,Ribbon,,,, OM  XRD ,Carter,,,10.2320/matertrans1989.30.965,,,,Radio Frequency Melting,Ar-gas,,,,,,,,,
60490a203e6da430a7211b63,Al10La65Ni25,"Inoue, A., Zhang, T., Masumoto, T.: Mater. Trans. JIM 30 (1989) 965-972.",AM,Melt Spinning,Ribbon,,,, OM  XRD ,Carter,,,10.2320/matertrans1989.30.965,,,,Radio Frequency Melting,Ar-gas,,,,,,,,,
60490a203e6da430a7211b64,Al10La65Ni25,"Zhang, T.: Master Dissertation, Tohoku University, 1990.",AM,Melt Spinning,Ribbon,Thickness, 0.02-1.5,,AXS  OM  SEM  TEM  XRD ,Carter,,,,,,,Arc Melting,Ar-gas,,,,,,,,,
60490a203e6da430a7211b65,Al10La70Ni20,"Zhang, T.: Master Dissertation, Tohoku University, 1990.",AM,Melt Spinning,Ribbon,Thickness, 0.02-1.5,,AXS  OM  SEM  TEM  XRD ,Carter,,,,,,,Arc Melting,Ar-gas,,,,,,,,,
60490a203e6da430a7211b66,Al10La70Ni20,"Matsuki, K., Abe, F., Inoue, A., Masumoto, T.: Mater. Sci. Forum 88-90 (1992) 313-320.",AM,Melt Spinning,Ribbon,,,,TEM XRD,Carter,,,10.4028/www.scientific.net/MSF.88-90.313,,,,Arc Melting,Ar-gas,,,,,,,,,
60490a203e6da430a7211b67,Al10La70Ni20,"Inoue, A., Zhang, T., Masumoto, T.: Mater. Trans. JIM 30 (1989) 965-972.",AM,Melt Spinning,Ribbon,,,, OM  XRD ,Carter,,,10.2320/matertrans1989.30.965,,,,Radio Frequency Melting,Ar-gas,,,,,,,,,
60490a203e6da430a7211b68,Al10La75Ni15,"Zhang, T.: Master Dissertation, Tohoku University, 1990.",AM,Melt Spinning,Ribbon,Thickness, 0.02-1.5,,AXS  OM  SEM  TEM  XRD ,Carter,,,,,,,Arc Melting,Ar-gas,,,,,,,,,
60490a203e6da430a7211b69,Al10La75Ni15,"Inoue, A., Zhang, T., Masumoto, T.: Mater. Trans. JIM 30 (1989) 965-972.",AM,Melt Spinning,Ribbon,,,, OM  XRD ,Carter,,,10.2320/matertrans1989.30.965,,,,Radio Frequency Melting,Ar-gas,,,,,,,,,
60490a203e6da430a7211b6a,Al10La80Ni10,"Inoue, A., Zhang, T., Masumoto, T.: Mater. Trans. JIM 30 (1989) 965-972.",AM,Melt Spinning,Ribbon,,,, OM  XRD ,Carter,,,10.2320/matertrans1989.30.965,,,,Radio Frequency Melting,Ar-gas,,,,,,,,,
60490a203e6da430a7211b6b,Al10La80Ni10,"Zhang, T.: Master Dissertation, Tohoku University, 1990.",AM,Melt Spinning,Ribbon,Thickness, 0.02-1.5,,AXS  OM  SEM  TEM  XRD ,Carter,,,,,,,Arc Melting,Ar-gas,,,,,,,,,
60490a203e6da430a7211b6c,Al10La86Ni4,"Inoue, A., Zhang, T., Masumoto, T.: Mater. Sci. Eng. A 134 (1991) 1125-1128.",AM,Melt Spinning,Ribbon,Thickness,1,0.02,AXS  OM  SEM  TEM  XRD ,Carter,,,10.1016/0921-5093(91)90938-J,,,,Radio Frequency Melting,Ar-gas,,,,,,,,,
60490a203e6da430a7211b6d,Al10La90,"Inoue, A., Zhang, T., Masumoto, T.: Mater. Trans. JIM 30 (1989) 965-972.",CR,Melt Spinning,Ribbon,,,, OM  XRD ,Carter,,,10.2320/matertrans1989.30.965,,,,Radio Frequency Melting,Ar-gas,,,,,,,,,
60490a203e6da430a7211b6e,Al10La90,"Inoue, A., Yamaguchi, H., Zhang, T., Masumoto, T.: Mater. Trans. JIM 31 (1990) 104-109.",CR,Melt Spinning,Ribbon,Width X Thickness,1,0.02,AXS  SEM  XRD,Carter,,,10.2320/matertrans1989.31.104,,,,Radio Frequency Melting,Ar-gas,,,,,,,,,
60490a203e6da430a7211b6f,Al10La90,"Zhang, T.: Master Dissertation, Tohoku University, 1990.",CR,Melt Spinning,Ribbon,Thickness, 0.02-1.5,,AXS  OM  SEM  TEM  XRD ,Carter,,,,,,,Arc Melting,Ar-gas,,,,,,,,,
60490a203e6da430a7211b70,Al10Mg40Zn50,"Niikura, A., Tsai, A.-P., Nishiyama, N., Inoue, A., Masumoto, T.: Mater. Sci. Eng. A181/182 (1994) 1387-1391.",QC,Melt Spinning,Ribbon,Width X Thickness,1,0.025,TEM XRD,Carter,,,10.1016/0921-5093(94)90870-2,,,,Radio Frequency Melting,Ar-gas,,,,,,,,,
60490a203e6da430a7211b71,Al10Mg50Zn40,"Niikura, A., Tsai, A.-P., Nishiyama, N., Inoue, A., Masumoto, T.: Mater. Sci. Eng. A181/182 (1994) 1387-1391.",QC,Melt Spinning,Ribbon,Width X Thickness,1,0.025,TEM XRD,Carter,,,10.1016/0921-5093(94)90870-2,,,,Radio Frequency Melting,Ar-gas,,,,,,,,,
60490a203e6da430a7211b72,Al10Mg60Zn30,"Takeuchi, T., Murasaki, S., Matsumuro, A., Mizutani, U.: J. Non-Cryst. Solids 156-158(1993) 914-917.",OT,Mechanical,Powder,,,,XRD,Carter,,,10.1016/0022-3093(93)90095-F,,,,,Ar-gas,,,,,,,,,
60490a203e6da430a7211b73,Al10Mg60Zn30,"Niikura, A., Tsai, A.-P., Nishiyama, N., Inoue, A., Masumoto, T.: Mater. Sci. Eng. A181/182 (1994) 1387-1391.",QC,Melt Spinning,Ribbon,Width X Thickness,1,0.025,TEM XRD,Carter,,,10.1016/0921-5093(94)90870-2,,,,Radio Frequency Melting,Ar-gas,,,,,,,,,
60490a203e6da430a7211b74,Al10Mg65Zn25,"Niikura, A., Tsai, A.-P., Nishiyama, N., Inoue, A., Masumoto, T.: Mater. Sci. Eng. A181/182 (1994) 1387-1391.",AM,Melt Spinning,Ribbon,Width X Thickness,1,0.025,TEM XRD,Carter,,,10.1016/0921-5093(94)90870-2,,,,Radio Frequency Melting,Ar-gas,,,,,,,,,
60490a203e6da430a7211b75,Al10Mg70Zn20,"Takeuchi, T., Murasaki, S., Matsumuro, A., Mizutani, U.: J. Non-Cryst. Solids 156-158(1993) 914-917.",OT,Mechanical,Powder,,,,XRD,Carter,,,10.1016/0022-3093(93)90095-F,,,,,Ar-gas,,,,,,,,,
60490a203e6da430a7211b76,Al10Mg70Zn20,"Niikura, A., Tsai, A.-P., Nishiyama, N., Inoue, A., Masumoto, T.: Mater. Sci. Eng. A181/182 (1994) 1387-1391.",AM,Melt Spinning,Ribbon,Width X Thickness,1,0.025,TEM XRD,Carter,,,10.1016/0921-5093(94)90870-2,,,,Radio Frequency Melting,Ar-gas,,,,,,,,,
60490a203e6da430a7211b77,Al10Mg75Zn15,"Niikura, A., Tsai, A.-P., Nishiyama, N., Inoue, A., Masumoto, T.: Mater. Sci. Eng. A181/182 (1994) 1387-1391.",AM,Melt Spinning,Ribbon,Width X Thickness,1,0.025,TEM XRD,Carter,,,10.1016/0921-5093(94)90870-2,,,,Radio Frequency Melting,Ar-gas,,,,,,,,,
60490a203e6da430a7211b78,Al10Mg80Zn10,"Niikura, A., Tsai, A.-P., Nishiyama, N., Inoue, A., Masumoto, T.: Mater. Sci. Eng. A181/182 (1994) 1387-1391.",['AC' 'OT'],Melt Spinning,Ribbon,Width X Thickness,1,0.025,TEM XRD,Carter,,,10.1016/0921-5093(94)90870-2,,,,Radio Frequency Melting,Ar-gas,,,,,,,,,
60490a203e6da430a7211b79,Al10Mg80Zn10,"Takeuchi, T., Murasaki, S., Matsumuro, A., Mizutani, U.: J. Non-Cryst. Solids 156-158(1993) 914-917.",OT,Mechanical,Powder,,,,XRD,Carter,,,10.1016/0022-3093(93)90095-F,,,,,Ar-gas,,,,,,,,,
60490a203e6da430a7211b7a,Al10Mg85Zn5,"Niikura, A., Tsai, A.-P., Nishiyama, N., Inoue, A., Masumoto, T.: Mater. Sci. Eng. A181/182 (1994) 1387-1391.",CR,Melt Spinning,Ribbon,Width X Thickness,1,0.025,TEM XRD,Carter,,,10.1016/0921-5093(94)90870-2,,,,Radio Frequency Melting,Ar-gas,,,,,,,,,
60490a203e6da430a7211b7b,Al10Nb10Ni60Zr20,"Qiang, J.B., Zhang, W., Inoue, A.: Materials Science and Engineering B 148 (2008) 114–118.",AM,Melt Casting,Rod,,,,,Carter,844.0,,10.1016/j.scriptamat.2007.07.032,,,,,,,,,,,,,,
60490a203e6da430a7211b7c,Al10Ni10Zr80,"Inoue, A., Zhang, T., Masumoto, T.: Mater. Trans. JIM 31 (1990) 177-183.",AM,Melt Spinning,Ribbon,Width X Thickness,1,0.03,  TEM  XRD ,Carter,,,10.2320/matertrans1989.31.177,,,,Arc Melting,,,,,,,,,,
60490a203e6da430a7211b7d,Al10Ni15Zr75,"Inoue, A., Zhang, T., Masumoto, T.: Mater. Trans. JIM 31 (1990) 177-183.",AM,Melt Spinning,Ribbon,Width X Thickness,1,0.03,  TEM  XRD ,Carter,,,10.2320/matertrans1989.31.177,,,,Arc Melting,,,,,,,,,,
60490a203e6da430a7211b7e,Al10Ni20Zr70,"Inoue, A., Zhang, T., Masumoto, T.: Mater. Trans. JIM 31 (1990) 177-183.",AM,Melt Spinning,Ribbon,Width X Thickness,1,0.03,  TEM  XRD ,Carter,,,10.2320/matertrans1989.31.177,,,,Arc Melting,,,,,,,,,,
60490a203e6da430a7211b7f,Al10Ni25Ti65,"Zhang, T., Inoue, A., Masumoto, T.: Mater. Lett. 15 (1993) 379-382.",AM,Melt Spinning,Ribbon,Width X Thickness,1.5,0.03, TEM XRD,Carter,,,10.1016/0167-577X(93)90100-C,,,,,N-gas,,,,,,,,,
60490a203e6da430a7211b80,Al10Ni25Ti65,"Zhang, T.: Doctor Thesis, Tohoku University, 1993.",AM,Melt Spinning,Ribbon,Width X Thickness,1,0.04,AXS  SEM  TEM XRD,Carter,,,,,,,,N-gas,,,,,,,,,
60490a203e6da430a7211b81,Al10Ni25Zr65,"Inoue, A., Zhang, T., Masumoto, T.: Mater. Trans. JIM 31 (1990) 177-183.",AM,Melt Spinning,Ribbon,Width X Thickness,1,0.03,  TEM  XRD ,Carter,,,10.2320/matertrans1989.31.177,,,,Arc Melting,,,,,,,,,,
60490a203e6da430a7211b82,Al10Ni25Zr65,"Zhang, T., Inoue, A., Masumoto, T.: Mater. Lett. 15 (1993) 379-382.",AM,Melt Spinning,Ribbon,Width X Thickness,1.5,0.03,  TEM  XRD ,Carter,,,10.1016/0167-577X(93)90100-C,,,,Radio Frequency Melting,,,,,,,,,,
60490a203e6da430a7211b83,Al10Ni30Ti60,"Nagarajan, R., Ranganathan, S.: Mater. Sci. Eng. A 179/180 (1994) 168-172.",CR,Mechanical,Powder,,,,TEM XRD,Carter,,,10.1016/0921-5093(94)90186-4,,,,,,,,,,,,,,
60490a203e6da430a7211b84,Al10Ni30Ti60,"Aoki, K., Hiraga, K., Masumoto, T.: Mater. Res. Soc. Symp: Proc. 58 (1986) 59-62.",AM,Melt Spinning,Ribbon,,,, TEM XRD,Carter,,,10.1557/PROC-58-59,,,,,N-gas,,,,,,,,,
60490a203e6da430a7211b85,Al10Ni30Zr60,"Inoue, A., Zhang, T., Masumoto, T.: Mater. Trans. JIM 31 (1990) 177-183.",AM,Melt Spinning,Ribbon,Width X Thickness,1,0.03,  TEM  XRD ,Carter,,,10.2320/matertrans1989.31.177,,,,Arc Melting,,,,,,,,,,
60490a203e6da430a7211b86,Al10Ni32.4Zr57.6,"Bhatnagar, A.K., Pan, R., Naugle, D.G.: Phys. Rev. B 39 (1989) 12460-12468.",AM,Melt Spinning,Ribbon,,,,  TEM  XRD ,Carter,,,10.1103/PhysRevB.39.12460,,,,Arc Melting,,,,,,,,,,
60490a203e6da430a7211b87,Al10Ni32.4Zr57.6,"Bruton, W.D., Callaway, T.O., Langley, R.H., Zhang, B.H., Naugle, D.G.: Mater. Sci. Eng.A 133 (1991) 482-485.",AM,Melt Spinning,Ribbon,,,,  TEM  XRD ,Carter,,,10.1016/0921-5093(91)90115-4,,,,Radio Frequency Melting,,,,,,,,,,
60490a203e6da430a7211b88,Al10Ni35Zr55,"Inoue, A., Zhang, T., Masumoto, T.: Mater. Trans. JIM 31 (1990) 177-183.",AM,Melt Spinning,Ribbon,Width X Thickness,1,0.03,  TEM  XRD ,Carter,,,10.2320/matertrans1989.31.177,,,,Arc Melting,,,,,,,,,,
60490a203e6da430a7211b89,Al10Ni36Ti54,"Yamada, M., Matsui, N., Kurita, K., Tanaka, K., Fukunaga, T., Mizutani, U.: Mater. Sci.Eng. A 134 (1991) 983-986.",AM,Melt Spinning,Ribbon,,,, TEM XRD,Carter,,,10.1016/0921-5093(91)90906-4,,,,,N-gas,,,,,,,,,
60490a203e6da430a7211b8a,Al10Ni40Ti50,"Aoki, K., Hiraga, K., Masumoto, T.: Mater. Res. Soc. Symp: Proc. 58 (1986) 59-62.",AM,Melt Spinning,Ribbon,,,, TEM XRD,Carter,,,10.1557/PROC-58-59,,,,,N-gas,,,,,,,,,
60490a203e6da430a7211b8b,Al10Ni40Ti50,"Nagarajan, R., Ranganathan, S.: Mater. Sci. Eng. A 179/180 (1994) 168-172.",CR,Mechanical,Powder,,,,TEM XRD,Carter,,,10.1016/0921-5093(94)90186-4,,,,,,,,,,,,,,
60490a203e6da430a7211b8c,Al10Ni40Zr50,"Inoue, A., Zhang, T., Masumoto, T.: Mater. Trans. JIM 31 (1990) 177-183.",AM,Melt Spinning,Ribbon,Width X Thickness,1,0.03,  TEM  XRD ,Carter,,,10.2320/matertrans1989.31.177,,,,Arc Melting,,,,,,,,,,
60490a203e6da430a7211b8d,Al10Ni45Ti20Zr25,"Xu D., Duan G., Johnson W.L., Garland C.: Acta Materialia. 52 (2004) 3493–3497.",AM,Melt Casting,Rod,,,,,Carter,773.0,,10.1016/j.matlet.2006.08.017,2.0,818.0,,,,,,,,,,,,
60490a203e6da430a7211b8e,Al10Ni45Ti45,"Aoki, K., Hiraga, K., Masumoto, T.: Mater. Res. Soc. Symp: Proc. 58 (1986) 59-62.",AC,Melt Spinning,Ribbon,,,, TEM XRD,Carter,,,10.1557/PROC-58-59,,,,,N-gas,,,,,,,,,
60490a203e6da430a7211b8f,Al10Ni50Zr40,"Inoue, A., Zhang, T., Masumoto, T.: Mater. Trans. JIM 31 (1990) 177-183.",AM,Melt Spinning,Ribbon,Width X Thickness,1,0.03,  TEM  XRD ,Carter,,,10.2320/matertrans1989.31.177,,,,Arc Melting,,,,,,,,,,
60490a203e6da430a7211b90,Al10Ni55Zr35,"Inoue, A., Zhang, T., Masumoto, T.: Mater. Trans. JIM 31 (1990) 177-183.",AM,Melt Spinning,Ribbon,Width X Thickness,1,0.03,  TEM  XRD ,Carter,,,10.2320/matertrans1989.31.177,,,,Arc Melting,,,,,,,,,,
60490a203e6da430a7211b91,Al10Ni5Zr85,"Inoue, A., Zhang, T., Masumoto, T.: Mater. Trans. JIM 31 (1990) 177-183.",CR,Melt Spinning,Ribbon,Width X Thickness,1,0.03,  TEM  XRD ,Carter,,,10.2320/matertrans1989.31.177,,,,Arc Melting,,,,,,,,,,
60490a203e6da430a7211b92,Al10Ni60Zr30,"Inoue, A., Zhang, T., Masumoto, T.: Mater. Trans. JIM 31 (1990) 177-183.",AM,Melt Spinning,Ribbon,Width X Thickness,1,0.03,  TEM  XRD ,Carter,,,10.2320/matertrans1989.31.177,,,,Arc Melting,,,,,,,,,,
60490a203e6da430a7211b93,Al10Ni70Ti20,"Aoki, K., Hiraga, K., Masumoto, T.: Mater. Res. Soc. Symp: Proc. 58 (1986) 59-62.",CR,Melt Spinning,Ribbon,,,, TEM XRD,Carter,,,10.1557/PROC-58-59,,,,,N-gas,,,,,,,,,
60490a203e6da430a7211b94,Al10Ni70Zr20,"Inoue, A., Zhang, T., Masumoto, T.: Mater. Trans. JIM 31 (1990) 177-183.",CR,Melt Spinning,Ribbon,Width X Thickness,1,0.03,  TEM  XRD ,Carter,,,10.2320/matertrans1989.31.177,,,,Arc Melting,,,,,,,,,,
60490a203e6da430a7211b95,Al10Ni80Zr10,"Inoue, A., Zhang, T., Masumoto, T.: Mater. Trans. JIM 31 (1990) 177-183.",CR,Melt Spinning,Ribbon,Width X Thickness,1,0.03,  TEM  XRD ,Carter,,,10.2320/matertrans1989.31.177,,,,Arc Melting,,,,,,,,,,
60490a203e6da430a7211b96,Al10Ni80Zr10,"Inoue, A., Honma, K., Masumoto, T.: Mater. Sci. Eng. A 181/182 (1994) 1072-1075.",CR,Melt Spinning,Ribbon,Width X Thickness,1.5,0.03,  TEM  XRD ,Carter,,,10.1016/0921-5093(94)90804-4,,,,Radio Frequency Melting,,,,,,,,,,
60490a203e6da430a7211b97,Al10Ti90,"Aoki, K., Masumoto, T.: MRS Int. Meet. Advanced Materials 3 (1989) 393-398.",CR,Melt Spinning,Ribbon,,,,XRD,Carter,,,,,,,Arc Melting,Ar-gas,,,,,,,,,
60490a203e6da430a7211b98,Al11.4Cu7.6Ni17.2Zr63.8,"Chen, W., Wang, Y., Qiang, J., Dong, C.: Acta Materialia. 51 (2003) 1899–1907.",AM,Melt Casting,Rod,,,,,Carter,671.0,1143.0,10.1016/S1359-6454(02)00596-7,,758.0,1086.0,,,,,,,,,,,
60490a203e6da430a7211b99,Al11.4Cu7.6Ni17.2Zr63.8,,,,,,,,,Ben,671.0,1153.0,10.2320/matertrans.45.1177 ,,758.0,,,,,,,,,,,,
60490a203e6da430a7211b9a,Al11.4Cu9.3Ni16.3Zr63,"Cai, A.-H., Xiong, X., Liu, Y., An, W.-K., Tan, J.-Y.: Applied Physics Letters. 92 (2008) 1–3.",AM,Melt Casting,Rod,,,,,Carter,663.3,1164.3,10.1063/1.2899633,6.5,732.2,1103.8,,,,,,,,0.47,,,
60490a203e6da430a7211b9b,Al11.5Cu8.5Ni15.5Zr64.5,"Iqbal, M., Akhter, J.I., Sun, W.S., Zhang, H.F., Hu, Z.Q.: Journal of Alloys and Compounds. 422 (2006)218–222.",AM,Melt Casting,Rod,,,,,Carter,640.3,1127.0,10.1016/j.jallcom.2005.12.008,,735.2,1097.8,,,,,,,,,,,
60490a203e6da430a7211b9c,Al11Ca60Cu20Mg9,"Senkov, O.N., Miracle, D.B., Keppens, V., Liaw, P.K.: Metall. Mater. Trans. A 39 (2008)1888-1900. ",AM,Melt Casting,Wedge,,,,,Carter,401.0,757.0,10.1007/s11661-007-9334-z,,450.0,656.0,,,,2.0,,,,,,,
60490a203e6da430a7211b9d,Al11Co5Cu15Nd61Ni8,,,,,,,,,Ben,445.0,744.0,10.1016/S1359-6462(99)00417-0,,,729.0,,,,6.0,,,,,,,
60490a203e6da430a7211b9e,Al11Co5Cu15Nd61Ni8,"Z.P. Lu, H. Tan, Y. Li, S.C. Ng, Scripta Mater. 42 (2000) 667.",AM,Melt Casting,Wedge,,,,,Carter,445.0,744.0,10.1016/S1359-6462(99)00417-0,,469.0,,,,,6.0,,,,,,,
60490a203e6da430a7211b9f,Al11Cu34.5Ni4Zr50.5,"Deng, S.T., Zhang, H.F., Wang, A.M., Li, H., Ding, B.Z., Hu, Z.Q.: Journal of Alloys and Compounds. 460-2008 182–185.",AM,Melt Casting,Rod,,,,,Carter,709.3,1156.3,10.1016/j.jallcom.2007.05.062,8.0,768.4,,,,,,,,,,,,
60490a203e6da430a7211ba0,Al11Cu43Y4.6Zr41.4,"Shen, Y., Ma, E., Xu, J.: Journal of Materials Science and Technology. 24 (2008) 149–152.",AM,Melt Casting,Rod,,,,,Carter,673.0,1202.0,10.1179/174328408X287691,12.0,735.0,1056.0,,,,,,,,,,,
60490a203e6da430a7211ba1,Al11La27Ni62,"Inoue, A., Zhang, T., Masumoto, T.: Mater. Sci. Eng. A 134 (1991) 1125-1128.",AM,Melt Spinning,Ribbon,Thickness,1,0.02,AXS  OM  SEM  TEM  XRD ,Carter,,,10.1016/0921-5093(91)90938-J,,,,Radio Frequency Melting,Ar-gas,,,,,,,,,
60490a203e6da430a7211ba2,Al11La87Ni2,"Inoue, A., Zhang, T., Masumoto, T.: Mater. Sci. Eng. A 134 (1991) 1125-1128.",AM,Melt Spinning,Ribbon,Thickness,1,0.02,AXS  OM  SEM  TEM  XRD ,Carter,,,10.1016/0921-5093(91)90938-J,,,,Radio Frequency Melting,Ar-gas,,,,,,,,,
60490a203e6da430a7211ba3,Al11Mg22Ti67,"Akiyama, E., Yoshioka, H., Kim, J.H., Habazaki, H., Kawashima, A., Asami, K.,Hashimoto, K.: Corros. Sci. 34 (1993) 27-40.",CR,Deposition,Thin Film,,,,XRD,Carter,,,10.1016/0010-938X(93)90256-G,,,,,Ar-gas,,,,,,,,,
60490a203e6da430a7211ba4,Al11Ni60Zr29,"Inoue, A., Zhang, T., Masumoto, T.: Mater. Sci. Eng. A 134 (1991) 1125-1128.",AM,Melt Spinning,Ribbon,Width X Thickness,1,0.02,  TEM  XRD ,Carter,,,10.1016/0921-5093(91)90938-J,,,,Radio Frequency Melting,,,,,,,,,,
60490a203e6da430a7211ba5,Al11Ni6Zr83,"Inoue, A., Zhang, T., Masumoto, T.: Mater. Sci. Eng. A 134 (1991) 1125-1128.",AM,Melt Spinning,Ribbon,Width X Thickness,1,0.02,  TEM  XRD ,Carter,,,10.1016/0921-5093(91)90938-J,,,,Radio Frequency Melting,,,,,,,,,,
60490a203e6da430a7211ba6,Al12.1Cu7.95Ni17.45Zr62.5,"Cai, A.-h., Xiong, X., Liu, Y., An, W.-k., Tan, J.-y., Pan, Y.: Journal of Alloys and Compounds. 468 (2009)432–437.",AM,Melt Casting,Rod,,,,,Carter,668.9,,10.1016/j.jallcom.2008.01.016,7.5,738.2,,,,,,,,,0.25,,,
60490a203e6da430a7211ba7,Al12.2Cu21.8Ni5Zr61,"Tariq, N.H., Hasan, B.A., Akhter, J.I., Ali, F.: Journal of Alloys and Compounds. 469 (2009) 179–185.",AM,Melt Casting,Bar,,,,,Carter,665.0,1159.0,10.1016/j.jallcom.2008.02.002,,750.0,1047.0,,,1683.0,,108.53,,,,,,
60490a203e6da430a7211ba8,Al12.3Cu28Ni9Zr50.7,"Sun, Y.J., Qu, D.D., Huang, Y.J., Liss, K.-D., Wei, X.S., Xing, D.W., Shen, J.: Acta Materialia. 57 (2009)1290–1299.",AM,Melt Casting,Rod,,,,,Carter,719.0,1158.0,10.1016/j.actamat.2008.11.007,7.0,780.0,,,,,,,,,,,,
60490a203e6da430a7211ba9,Al12.45Cu7.92Ni17.38Zr62.25,"Cai, A.-H., Xiong, X., Liu, Y., An, W.-K., Tan, J.-Y.: Applied Physics Letters. 92 (2008) 1–3.",AM,,,,,,,Carter,668.9,1171.1,10.1063/1.2899633,,,1111.2,,,,,,,,,,,
60490a203e6da430a7211baa,Al12.4Cu8.8La70Ni8.8,"Z.P. Lu, C.T. Liu, Y. Wu, H. Tan, Y. Li, G.L. Chen, Intermetallics 16 (2008)410 ",AM,Melt Casting,Rod,,,,,Carter,397.0,759.0,10.1016/j.intermet.2007.12.002,0.5,418.0,,,,,,,,,,,,
60490a203e6da430a7211bab,Al12.5Ce62.5Cu15Ni10,"Bian, Z., Inoue, A.: Materials Transactions. 46 (2005) 1857–1860.",AM,,,,,,,Carter,372.0,,10.2320/matertrans.46.1857,,,,,,,,,,,,,,
60490a203e6da430a7211bac,Al12B10Co78,"Inoue, A., Kitamura, A., Masumoto, T.: J. Mater. Sci. 16 (1981) 1895-1908.",CR,Melt Spinning,Ribbon,Width X Thickness,2-Jan, 0.02-0.03,TEM XRD,Carter,,,10.1007/BF00540638,,,,Radio Frequency Melting,Ar-gas,,,,,,,,,
60490a203e6da430a7211bad,Al12B10Fe78,"Inoue, A., Kitamura, A., Masumoto, T.: J. Mater. Sci. 16 (1981) 1895-1908.",CR,Melt Spinning,Ribbon,Width X Thickness,2-Jan, 0.02-0.03,TEM XRD,Carter,,,10.1007/BF00540638,,,,Radio Frequency Melting,Ar-gas,,,,,,,,,
60490a203e6da430a7211bae,Al12B14Co74,"Inoue, A., Kitamura, A., Masumoto, T.: J. Mater. Sci. 16 (1981) 1895-1908.",AC,Melt Spinning,Ribbon,Width X Thickness,2-Jan, 0.02-0.03,TEM XRD,Carter,,,10.1007/BF00540638,,,,Radio Frequency Melting,Ar-gas,,,,,,,,,
60490a203e6da430a7211baf,Al12B14Fe74,"Inoue, A., Kitamura, A., Masumoto, T.: J. Mater. Sci. 16 (1981) 1895-1908.",AM,Melt Spinning,Ribbon,Width X Thickness,2-Jan, 0.02-0.03,TEM XRD,Carter,,,10.1007/BF00540638,,,,Radio Frequency Melting,Ar-gas,,,,,,,,,
60490a203e6da430a7211bb0,Al12B14Ni74,"Inoue, A., Kitamura, A., Masumoto, T.: J. Mater. Sci. 16 (1981) 1895-1908.",AC,Melt Spinning,Ribbon,Width X Thickness,2-Jan, 0.02-0.03,TEM XRD,Carter,,,10.1007/BF00540638,,,,Radio Frequency Melting,Ar-gas,,,,,,,,,
60490a203e6da430a7211bb1,Al12B18Co70,"Inoue, A., Kitamura, A., Masumoto, T.: J. Mater. Sci. 16 (1981) 1895-1908.",AM,Melt Spinning,Ribbon,Width X Thickness,2-Jan, 0.02-0.03,TEM XRD,Carter,,,10.1007/BF00540638,,,,Radio Frequency Melting,Ar-gas,,,,,,,,,
60490a203e6da430a7211bb2,Al12B18Ni70,"Inoue, A., Kitamura, A., Masumoto, T.: J. Mater. Sci. 16 (1981) 1895-1908.",AM,Melt Spinning,Ribbon,Width X Thickness,2-Jan, 0.02-0.03,TEM XRD,Carter,,,10.1007/BF00540638,,,,Radio Frequency Melting,Ar-gas,,,,,,,,,
60490a203e6da430a7211bb3,Al12B22Co66,"Inoue, A., Kitamura, A., Masumoto, T.: J. Mater. Sci. 16 (1981) 1895-1908.",AM,Melt Spinning,Ribbon,Width X Thickness,2-Jan, 0.02-0.03,TEM XRD,Carter,,,10.1007/BF00540638,,,,Radio Frequency Melting,Ar-gas,,,,,,,,,
60490a203e6da430a7211bb4,Al12B22Fe66,"Inoue, A., Kitamura, A., Masumoto, T.: J. Mater. Sci. 16 (1981) 1895-1908.",AM,Melt Spinning,Ribbon,Width X Thickness,2-Jan, 0.02-0.03,TEM XRD,Carter,,,10.1007/BF00540638,,,,Radio Frequency Melting,Ar-gas,,,,,,,,,
60490a203e6da430a7211bb5,Al12B22Ni66,"Inoue, A., Kitamura, A., Masumoto, T.: J. Mater. Sci. 16 (1981) 1895-1908.",AM,Melt Spinning,Ribbon,Width X Thickness,2-Jan, 0.02-0.03,TEM XRD,Carter,,,10.1007/BF00540638,,,,Radio Frequency Melting,Ar-gas,,,,,,,,,
60490a203e6da430a7211bb6,Al12B26Co62,"Inoue, A., Kitamura, A., Masumoto, T.: J. Mater. Sci. 16 (1981) 1895-1908.",AM,Melt Spinning,Ribbon,Width X Thickness,2-Jan, 0.02-0.03,TEM XRD,Carter,,,10.1007/BF00540638,,,,Radio Frequency Melting,Ar-gas,,,,,,,,,
60490a203e6da430a7211bb7,Al12B26Ni62,"Inoue, A., Kitamura, A., Masumoto, T.: J. Mater. Sci. 16 (1981) 1895-1908.",AM,Melt Spinning,Ribbon,Width X Thickness,2-Jan, 0.02-0.03,TEM XRD,Carter,,,10.1007/BF00540638,,,,Radio Frequency Melting,Ar-gas,,,,,,,,,
60490a203e6da430a7211bb8,Al12B30Co58,"Inoue, A., Kitamura, A., Masumoto, T.: J. Mater. Sci. 16 (1981) 1895-1908.",AM,Melt Spinning,Ribbon,Width X Thickness,2-Jan, 0.02-0.03,TEM XRD,Carter,,,10.1007/BF00540638,,,,Radio Frequency Melting,Ar-gas,,,,,,,,,
60490a203e6da430a7211bb9,Al12B30Ni58,"Inoue, A., Kitamura, A., Masumoto, T.: J. Mater. Sci. 16 (1981) 1895-1908.",AM,Melt Spinning,Ribbon,Width X Thickness,2-Jan, 0.02-0.03,TEM XRD,Carter,,,10.1007/BF00540638,,,,Radio Frequency Melting,Ar-gas,,,,,,,,,
60490a203e6da430a7211bba,Al12B34Co54,"Inoue, A., Kitamura, A., Masumoto, T.: J. Mater. Sci. 16 (1981) 1895-1908.",AM,Melt Spinning,Ribbon,Width X Thickness,2-Jan, 0.02-0.03,TEM XRD,Carter,,,10.1007/BF00540638,,,,Radio Frequency Melting,Ar-gas,,,,,,,,,
60490a203e6da430a7211bbb,Al12B34Ni54,"Inoue, A., Kitamura, A., Masumoto, T.: J. Mater. Sci. 16 (1981) 1895-1908.",AM,Melt Spinning,Ribbon,Width X Thickness,2-Jan, 0.02-0.03,TEM XRD,Carter,,,10.1007/BF00540638,,,,Radio Frequency Melting,Ar-gas,,,,,,,,,
60490a203e6da430a7211bbc,Al12B38Co50,"Inoue, A., Kitamura, A., Masumoto, T.: J. Mater. Sci. 16 (1981) 1895-1908.",AM,Melt Spinning,Ribbon,Width X Thickness,2-Jan, 0.02-0.03,TEM XRD,Carter,,,10.1007/BF00540638,,,,Radio Frequency Melting,Ar-gas,,,,,,,,,
60490a203e6da430a7211bbd,Al12B6Co82,"Inoue, A., Kitamura, A., Masumoto, T.: J. Mater. Sci. 16 (1981) 1895-1908.",CR,Melt Spinning,Ribbon,Width X Thickness,2-Jan, 0.02-0.03,TEM XRD,Carter,,,10.1007/BF00540638,,,,Radio Frequency Melting,Ar-gas,,,,,,,,,
60490a203e6da430a7211bbe,Al12B6Fe82,"Inoue, A., Kitamura, A., Masumoto, T.: J. Mater. Sci. 16 (1981) 1895-1908.",CR,Melt Spinning,Ribbon,Width X Thickness,2-Jan, 0.02-0.03,TEM XRD,Carter,,,10.1007/BF00540638,,,,Radio Frequency Melting,Ar-gas,,,,,,,,,
60490a203e6da430a7211bbf,Al12Ce10Cu78,"Inoue, A., Park, J., Nishiyama, N., Masumoto, T.: Mater. Trans. JIM 34 (1993) 82-84.",CR,Melt Spinning,Ribbon,Width X Thickness,1,0.02, SEM  TEM XRD,Carter,,,10.2320/matertrans1989.34.82,,,,Radio Frequency Melting,Ar-gas,,,,,,,,,
60490a203e6da430a7211bc0,Al12Ce6Cu82,"Inoue, A., Park, J., Nishiyama, N., Masumoto, T.: Mater. Trans. JIM 34 (1993) 82-84.",CR,Melt Spinning,Ribbon,Width X Thickness,1,0.02, SEM  TEM XRD,Carter,,,10.2320/matertrans1989.34.82,,,,Radio Frequency Melting,Ar-gas,,,,,,,,,
60490a203e6da430a7211bc1,Al12Ce8Cu80,"Inoue, A., Park, J., Nishiyama, N., Masumoto, T.: Mater. Trans. JIM 34 (1993) 82-84.",AM,Melt Spinning,Ribbon,Width X Thickness,1,0.02, SEM  TEM XRD,Carter,,,10.2320/matertrans1989.34.82,,,,Radio Frequency Melting,Ar-gas,,,,,,,,,
60490a203e6da430a7211bc2,Al12Cu22Fe8Zr58,"Jin, K., Lo€ffler, J.F.: Applied Physics Letters 86 (2005) 241909.",AM,Melt Casting,Rod,,,,,Carter,,,10.1063/1.1948513,13.0,,,,,,,,,,,,,
60490a203e6da430a7211bc3,Al12Cu25.6Fe8Zr54.4,"Jin, K., Lo€ffler, J.F.: Applied Physics Letters 86 (2005) 241909.",AM,Melt Casting,Rod,,,,,Carter,,,10.1063/1.1948513,,,,,,,,,,,,,,
60490a203e6da430a7211bc4,Al12Cu27.75Hf51Ni9.25,,,,,,,,,Lane,777.0,1344.0,10.1016/j.jallcom.2008.07.087,8.0,872.0,,,,,,,,,,,,
60490a203e6da430a7211bc5,Al12Cu27.75Hf51Ni9.25,,,,,,,,,Ben,777.0,1344.0,10.1016/j.jallcom.2008.07.087,8.0,872.0,,,,,,,,,,,,
60490a203e6da430a7211bc6,Al12Cu27.75Hf51Ni9.25,"Zhang, L., Ma, E., Xu, J.: Intermetallics 16 (2008) 584–586.",AM,Melt Casting,Rod,,,,,Carter,777.0,1344.0,10.1016/j.intermet.2007.12.016,8.0,872.0,,,,241627.0,,,,,,,,
60490a203e6da430a7211bc7,Al12Cu29.5Ni5Zr53.5,"Deng, S.T., Zhang, H.F., Wang, A.M., Li, H., Ding, B.Z., Hu, Z.Q.: Journal of Alloys and Compounds. 460-2008 182–185.",AM,Melt Casting,Rod,,,,,Carter,695.6,1144.7,10.1016/j.jallcom.2007.05.062,,774.4,,,,,,,,,,,,
60490a203e6da430a7211bc8,Al12Cu38Zr50,,,,,,,,,Ben,722.0,1170.0,10.1007/978-3-642-03481-7,,774.0,,,,,,,,,,,,
60490a203e6da430a7211bc9,Al12Cu3Fe30Pr55,"Li, Z., Bai, H.Y., Pan, M.X., Zhao, D.Q., Wang, W.L., Wang, W.H.: Journal of Materials Research 18 (2003)2208–2213.",AM,Melt Casting,Rod,,,,,Carter,,,10.1557/JMR.2003.0308,,,,,,,,,,,,,,
60490a203e6da430a7211bca,Al12Cu78Nd10,"Inoue, A., Park, J., Nishiyama, N., Masumoto, T.: Mater. Trans. JIM 34 (1993) 82-84.",CR,Melt Spinning,Ribbon,Width X Thickness,1,0.02,SEM TEM XRD,Carter,,,10.2320/matertrans1989.34.82,,,,Radio Frequency Melting,Ar-gas,,,,,,,,,
60490a203e6da430a7211bcb,Al12Cu80Nd8,"Inoue, A., Park, J., Nishiyama, N., Masumoto, T.: Mater. Trans. JIM 34 (1993) 82-84.",AM,Melt Spinning,Ribbon,Width X Thickness,1,0.02,SEM TEM XRD,Carter,,,10.2320/matertrans1989.34.82,,,,Radio Frequency Melting,Ar-gas,,,,,,,,,
60490a203e6da430a7211bcc,Al12Cu82Nd6,"Inoue, A., Park, J., Nishiyama, N., Masumoto, T.: Mater. Trans. JIM 34 (1993) 82-84.",AC,Melt Spinning,Ribbon,Width X Thickness,1,0.02,SEM TEM XRD,Carter,,,10.2320/matertrans1989.34.82,,,,Radio Frequency Melting,Ar-gas,,,,,,,,,
60490a203e6da430a7211bcd,Al12Cu84Nd4,"Inoue, A., Park, J., Nishiyama, N., Masumoto, T.: Mater. Trans. JIM 34 (1993) 82-84.",AC,Melt Spinning,Ribbon,Width X Thickness,1,0.02,SEM TEM XRD,Carter,,,10.2320/matertrans1989.34.82,,,,Radio Frequency Melting,Ar-gas,,,,,,,,,
60490a203e6da430a7211bce,Al12Cu8Fe25Pr55,"Li, Z., Bai, H.Y., Pan, M.X., Zhao, D.Q., Wang, W.L., Wang, W.H.: Journal of Materials Research 18 (2003)2208–2213.",AM,Melt Casting,Rod,,,,,Carter,,,10.1557/JMR.2003.0308,,,,,,,,,,,,,,
60490a203e6da430a7211bcf,Al12Fe33Pr55,"Li, Z., Bai, H.Y., Pan, M.X., Zhao, D.Q., Wang, W.L., Wang, W.H.: Journal of Materials Research 18 (2003)2208–2213.",AM,Melt Casting,Rod,,,,,Carter,,,10.1557/JMR.2003.0308,,,,,,,,,,,,,,
60490a203e6da430a7211bd0,Al12Ga12Mg76,"Mizutani, U., Matsuda, T.: Proc. 5th Int. Conf. Rapidly Quenched Met., W√ºrzburg, Steeb,S., Warlimont, H. (eds.), Elsevier Science Publishers B.V. 1 (1985) 1035-1038.",AM,Melt Spinning,Ribbon,,,,,Carter,,,10.1016/B978-0-444-86939-5.50245-1,,,,Radio Frequency Melting,Ar-gas,,,,,,,,,
60490a203e6da430a7211bd1,Al12Mg53Zn35,"Takeuchi, T., Murasaki, S., Matsumuro, A., Mizutani, U.: J. Non-Cryst. Solids 156-158(1993) 914-917.",QC,Mechanical,Powder,,,,XRD,Carter,,,10.1016/0022-3093(93)90095-F,,,,,Ar-gas,,,,,,,,,
60490a203e6da430a7211bd2,Al13.2Cu9.4La68Ni9.4,"Z.P. Lu, C.T. Liu, Y. Wu, H. Tan, Y. Li, G.L. Chen, Intermetallics 16 (2008)410 ",AM,Melt Casting,Rod,,,,,Carter,400.0,743.0,10.1016/j.intermet.2007.12.002,1.0,426.0,,,,,,,,,,,,
60490a203e6da430a7211bd3,Al13.3Co26.7Zr60,,,,,,,,,Ben,718.0,1254.0,10.1007/978-3-642-03481-7,,757.0,,,,,,,,,,,,
60490a203e6da430a7211bd4,Al13.6Cu18.3Ni7.5Zr60.6,"Tariq, N.H., Hasan, B.A., Akhter, J.I., Ali, F.: Journal of Alloys and Compounds. 469 (2009) 179–185.",AM,Melt Casting,Bar,,,,,Carter,693.0,1218.0,10.1016/j.jallcom.2008.02.002,,773.0,1078.0,,,1784.0,,122.53,,,,,,
60490a203e6da430a7211bd5,Al13Cu29.25Hf48Ni9.75,"Zhang, L., Ma, E., Xu, J.: Intermetallics 16 (2008) 584–586.",AM,Melt Casting,Rod,,,,,Carter,785.0,1280.0,10.1016/j.intermet.2007.12.016,10.0,874.0,1248.0,,,250022.0,,,,,,,,
60490a203e6da430a7211bd6,Al13Cu29.25Hf48Ni9.75,,,,,,,,,Lane,785.0,1280.0,10.1016/j.jallcom.2008.07.087,10.0,874.0,,,,,,,,,,,,
60490a203e6da430a7211bd7,Al13Cu29.25Hf48Ni9.75,,,,,,,,,Ben,785.0,1280.0,10.1016/j.jallcom.2008.07.087,10.0,874.0,,,,,,,,,,,,
