Repository: leschultz/Molecular-Dynamic-Characteristic-Temperatures-for-Predicting-Metallic-Glass-Forming-Ability

├── README.md
├── features
│   ├── MDF_DMREF_Metallic_Glasses_v5
│   │   ├── MDF_DMREF_Metallic_Glasses_v5.csv
│   │   └── update_metallic_glasses.py
│   ├── features_dmax_cts
│   │   ├── features_dmax_cts.csv
│   │   ├── features_dmax_cts.json
│   │   └── upload.py
│   ├── features_gfa_cts
│   │   ├── features_gfa_cts.csv
│   │   ├── features_gfa_cts.json
│   │   ├── requirements.txt
│   │   └── upload.py
│   └── prsd_features_gfa_cts
│       └── prsd_features_gfa_cts.csv
└── plots
    ├── classification
    │   ├── original
    │   │   ├── PR_positive.png
    │   │   └── PR_positive_data.csv
    │   └── prsd
    │       ├── PRSD_PR_positive_data.csv
    │       └── PR_positive_PRSD.png

File: features/MDF_DMREF_Metallic_Glasses_v5/MDF_DMREF_Metallic_Glasses_v5.csv (part 6 of 58)
_id,Composition,Reference,Is_Amorphous?,Casting,Type,Size_Measure,Size1,Size2,Characterization,From,Tg_[K],Tl_[K],DOI,Dmax_[mm],Tx_[K],Tm_[K],Melting,Environment,Sigma_[Mpa],Zmax_[mm],E_[GPA],Possion's_Ratio,v,Rc_[K/s],Fracture_Strength_[MPa],G_[GPa],Density_[g/cm^3]
60490a203e6da430a7211bd8,Al13La87,"Inoue, A., Zhang, T., Masumoto, T.: Mater. Sci. Eng. A 134 (1991) 1125-1128.",AM,Melt Spinning,Ribbon,Thickness,1,0.02,AXS  OM  SEM  TEM  XRD ,Carter,,,10.1016/0921-5093(91)90938-J,,,,Radio Frequency Melting,Ar-gas,,,,,,,,,
60490a203e6da430a7211bd9,Al13Ni58Zr29,"Inoue, A., Zhang, T., Masumoto, T.: Mater. Sci. Eng. A 134 (1991) 1125-1128.",AM,Melt Spinning,Ribbon,Width X Thickness,1,0.02,  TEM  XRD ,Carter,,,10.1016/0921-5093(91)90938-J,,,,Radio Frequency Melting,,,,,,,,,,
60490a203e6da430a7211bda,Al14.3Cu23.3Ni10.5Zr51.9,"Sun, Y.J., Qu, D.D., Huang, Y.J., Liss, K.-D., Wei, X.S., Xing, D.W., Shen, J.: Acta Materialia. 57 (2009)1290–1299.",AM,Melt Casting,Rod,,,,,Carter,710.0,1129.0,10.1016/j.actamat.2008.11.007,10.0,804.0,,,,,,,,,,,,
60490a203e6da430a7211bdb,Al14.6Cu10.4La64.6Ni10.4,"Z.P. Lu, C.T. Liu, Y. Wu, H. Tan, Y. Li, G.L. Chen, Intermetallics 16 (2008)410 ",AM,Melt Casting,Rod,,,,,Carter,406.0,706.0,10.1016/j.intermet.2007.12.002,5.0,442.0,,,,,,,,,,,,
60490a203e6da430a7211bdc,Al14Ce10Cu76,"Inoue, A., Park, J., Nishiyama, N., Masumoto, T.: Mater. Trans. JIM 34 (1993) 82-84.",CR,Melt Spinning,Ribbon,Width X Thickness,1,0.02, SEM  TEM XRD,Carter,,,10.2320/matertrans1989.34.82,,,,Radio Frequency Melting,Ar-gas,,,,,,,,,
60490a203e6da430a7211bdd,Al14Ce6Cu80,"Inoue, A., Park, J., Nishiyama, N., Masumoto, T.: Mater. Trans. JIM 34 (1993) 82-84.",CR,Melt Spinning,Ribbon,Width X Thickness,1,0.02, SEM  TEM XRD,Carter,,,10.2320/matertrans1989.34.82,,,,Radio Frequency Melting,Ar-gas,,,,,,,,,
60490a203e6da430a7211bde,Al14Ce8Cu78,"Inoue, A., Park, J., Nishiyama, N., Masumoto, T.: Mater. Trans. JIM 34 (1993) 82-84.",CR,Melt Spinning,Ribbon,Width X Thickness,1,0.02, SEM  TEM XRD,Carter,,,10.2320/matertrans1989.34.82,,,,Radio Frequency Melting,Ar-gas,,,,,,,,,
60490a203e6da430a7211bdf,Al14Cu10La66Ni10,"H. Tan, Y. Zhang, D. Ma, Y.P. Feng, Y. Li, Acta Mater. 51 (2003) 4551.",AM,Melt Casting,Wedge,,,,,Carter,405.0,674.0,10.1016/S1359-6454(03)00291-X,,431.0,,,,,1.5,,,,,,,
60490a203e6da430a7211be0,Al14Cu10La66Ni10,"Z.P. Lu, C.T. Liu, Y. Wu, H. Tan, Y. Li, G.L. Chen, Intermetallics 16 (2008)410 ",AM,Melt Casting,Rod,,,,,Carter,404.0,703.0,10.1016/j.intermet.2007.12.002,1.5,435.0,,,,,,,,,,,,
60490a203e6da430a7211be1,Al14Cu12La62Ni12,,,,,,,,,Lane,423.0,744.0,10.1016/j.jallcom.2008.07.087,12.0,452.0,,,,,,,,,,,,
60490a203e6da430a7211be2,Al14Cu12La62Ni12,"H. Tan, Y. Zhang, D. Ma, Y.P. Feng, Y. Li, Acta Mater. 51 (2003) 4551.",AM,Melt Casting,Wedge,,,,,Carter,417.0,738.0,10.1016/S1359-6454(03)00291-X,,446.0,,,,,10.0,,,,,,,
60490a203e6da430a7211be3,Al14Cu12La62Ni12,,,,,,,,,Lane,423.0,744.0,10.1016/j.jallcom.2008.07.087,12.0,452.0,,,,,,,,,,,,
60490a203e6da430a7211be4,Al14Cu12La62Ni12,"Q.K. Jiang, G.Q. Zhang, L.Y. Chen, Q.S. Zeng, J.Z. Jiang, J. Alloys Comp.424 (2006) 179. ",AM,Melt Casting,Rod,,,,,Carter,423.0,744.0,10.1016/j.jallcom.2006.07.007,12.0,452.0,,,,,,,,,,,,
60490a203e6da430a7211be5,Al14Cu12La62Ni12,,,,,,,,,Ben,423.0,744.0,10.1016/j.jallcom.2008.07.087,12.0,452.0,,,,,,,,,,,,
60490a203e6da430a7211be6,Al14Cu12La62Ni12,"Q.K. Jiang, G.Q. Zhang, L.Y. Chen, J.Z. Wu, H.G. Zhang, J.Z. Jiang, J.Alloys Comp. 424 (2006) 183. ",AM,Melt Casting,Rod,,,,,Carter,423.0,744.0,10.1016/j.jallcom.2006.07.109,12.0,452.0,,,,,,,,,,,,
60490a203e6da430a7211be7,Al14Cu14.4La62Ni9.6,"Cai, A.-H., Chen, H., An, W.-K., Tan, J.-Y., Zhou, Y.: Materials Science and Engineering A 457 (2007) 6–12.",AM,,,,,,,Carter,404.0,737.0,10.1016/j.msea.2007.01.140,,463.0,664.0,,,,,,,,,,,
60490a203e6da430a7211be8,Al14Cu19.2La62Ni4.8,"Cai, A.-H., Chen, H., An, W.-K., Tan, J.-Y., Zhou, Y.: Materials Science and Engineering A 457 (2007) 6–12.",AM,,,,,,,Carter,402.0,737.0,10.1016/j.msea.2007.01.140,,464.0,670.0,,,,,,,,,,,
60490a203e6da430a7211be9,Al14Cu19Ni10Y4Zr53,,,,,,,,,Ben,668.0,1069.0,10.1016/j.jallcom.2008.07.087,5.0,766.0,,,,,,,,,,,,
60490a203e6da430a7211bea,Al14Cu19Ni10Y4Zr53,,,,,,,,,Lane,668.0,1069.0,10.1016/j.jallcom.2008.07.087,5.0,766.0,,,,,,,,,,,,
60490a203e6da430a7211beb,Al14Cu19Ni10Y4Zr53,"Y. Zhang, D.Q. Zhao, M.X. Pan, W.H. Wang, J. Non-Cryst. Solids 315(2003) 206. ",AM,Melt Casting,Rod,,,,,Carter,668.0,1069.0,10.1016/S0022-3093(02)01876-8,5.0,766.0,,,,,,,,,,,,
60490a203e6da430a7211bec,Al14Cu20La66,,,,,,,,,Ben,395.0,731.0,10.1016/j.jallcom.2008.07.087,,449.0,,,,,,,,,37.5,,,
60490a203e6da430a7211bed,Al14Cu20La66,,,,,,,,,Lane,395.0,731.0,10.1016/j.jallcom.2008.07.087,2.0,449.0,,,,,,,,,,,,
60490a203e6da430a7211bee,Al14Cu20La66,"Z.P. Lu, H. Tan, Y. Li, S.C. Ng, Scripta Mater. 42 (2000) 667.",AM,Melt Casting,Wedge,,,,,Carter,395.0,731.0,10.1016/S1359-6462(99)00417-0,,449.0,,,,,2.0,,,,,,,
60490a203e6da430a7211bef,Al14Cu20La66,"Q.J. Chen, J. Shen, D.L. Zhang, H.B. Fan, J.F. Sun, D.G. McCartney, Mater.Sci. Eng. A 433 (2006) 155. ",AM,Melt Casting,Rod,,,,,Carter,395.0,731.0,10.1016/j.msea.2006.06.053,2.0,449.0,,,,,,,,,,,,
60490a203e6da430a7211bf0,Al14Cu24La62,,,,,,,,,Lane,401.0,734.0,10.1016/j.jallcom.2008.07.087,5.0,449.0,,,,,,,,,,,,
60490a203e6da430a7211bf1,Al14Cu24La62,"Q.K. Jiang, G.Q. Zhang, L.Y. Chen, J.Z. Wu, H.G. Zhang, J.Z. Jiang, J.Alloys Comp. 424 (2006) 183. ",AM,Melt Casting,Rod,,,,,Carter,401.0,734.0,10.1016/j.jallcom.2006.07.109,5.0,449.0,,,,,,,,,,,,
60490a203e6da430a7211bf2,Al14Cu24La62,,,,,,,,,Ben,401.0,734.0,10.1016/j.jallcom.2008.07.087,5.0,449.0,,,,,,,,,,,,
60490a203e6da430a7211bf3,Al14Cu29.25Hf47Ni9.75,,,,,,,,,Lane,790.0,1278.0,10.1016/j.jallcom.2008.07.087,10.0,875.0,,,,,,,,,,,,
60490a203e6da430a7211bf4,Al14Cu29.25Hf47Ni9.75,,,,,,,,,Ben,790.0,1278.0,10.1016/j.jallcom.2008.07.087,10.0,875.0,,,,,,,,,,,,
60490a203e6da430a7211bf5,Al14Cu29.25Hf47Ni9.75,"Zhang, L., Ma, E., Xu, J.: Intermetallics 16 (2008) 584–586.",AM,Melt Casting,Rod,,,,,Carter,790.0,1278.0,10.1016/j.intermet.2007.12.016,10.0,875.0,1247.0,,,,,,,,,,,
60490a203e6da430a7211bf6,Al14Cu36Zr50,,,,,,,,,Ben,724.0,1188.0,10.1007/978-3-642-03481-7,,771.0,,,,,,,,,,,,
60490a203e6da430a7211bf7,Al14Cu4.8La62Ni19.2,"Cai, A.-H., Chen, H., An, W.-K., Tan, J.-Y., Zhou, Y.: Materials Science and Engineering A 457 (2007) 6–12.",AM,,,,,,,Carter,,,10.1016/j.msea.2007.01.140,,446.0,,,,,,,,,,,,
60490a203e6da430a7211bf8,Al14Cu76Nd10,"Inoue, A., Park, J., Nishiyama, N., Masumoto, T.: Mater. Trans. JIM 34 (1993) 82-84.",CR,Melt Spinning,Ribbon,Width X Thickness,1,0.02,SEM TEM XRD,Carter,,,10.2320/matertrans1989.34.82,,,,Radio Frequency Melting,Ar-gas,,,,,,,,,
60490a203e6da430a7211bf9,Al14Cu78Nd8,"Inoue, A., Park, J., Nishiyama, N., Masumoto, T.: Mater. Trans. JIM 34 (1993) 82-84.",CR,Melt Spinning,Ribbon,Width X Thickness,1,0.02,SEM TEM XRD,Carter,,,10.2320/matertrans1989.34.82,,,,Radio Frequency Melting,Ar-gas,,,,,,,,,
60490a203e6da430a7211bfa,Al14Cu80Nd6,"Inoue, A., Park, J., Nishiyama, N., Masumoto, T.: Mater. Trans. JIM 34 (1993) 82-84.",CR,Melt Spinning,Ribbon,Width X Thickness,1,0.02,SEM TEM XRD,Carter,,,10.2320/matertrans1989.34.82,,,,Radio Frequency Melting,Ar-gas,,,,,,,,,
60490a203e6da430a7211bfb,Al14Cu82Nd4,"Inoue, A., Park, J., Nishiyama, N., Masumoto, T.: Mater. Trans. JIM 34 (1993) 82-84.",CR,Melt Spinning,Ribbon,Width X Thickness,1,0.02,SEM TEM XRD,Carter,,,10.2320/matertrans1989.34.82,,,,Radio Frequency Melting,Ar-gas,,,,,,,,,
60490a203e6da430a7211bfc,Al14Cu8La70Ni8,"H. Tan, Y. Zhang, D. Ma, Y.P. Feng, Y. Li, Acta Mater. 51 (2003) 4551.",AM,Melt Casting,Wedge,,,,,Carter,404.0,763.0,10.1016/S1359-6454(03)00291-X,,429.0,,,,,0.5,,,,,,,
60490a203e6da430a7211bfd,Al14Cu9.6La62Ni14.4,"Cai, A.-H., Chen, H., An, W.-K., Tan, J.-Y., Zhou, Y.: Materials Science and Engineering A 457 (2007) 6–12.",AM,,,,,,,Carter,413.0,728.0,10.1016/j.msea.2007.01.140,,449.0,668.0,,,,,,,,,,,
60490a203e6da430a7211bfe,Al14Cu9La68Ni9,"H. Tan, Y. Zhang, D. Ma, Y.P. Feng, Y. Li, Acta Mater. 51 (2003) 4551.",AM,Melt Casting,Wedge,,,,,Carter,405.0,724.0,10.1016/S1359-6454(03)00291-X,,431.0,,,,,1.0,,,,,,,
60490a203e6da430a7211bff,Al14Mg46Ti40,"Akiyama, E., Yoshioka, H., Kim, J.H., Habazaki, H., Kawashima, A., Asami, K.,Hashimoto, K.: Corros. Sci. 34 (1993) 27-40.",CR,Deposition,Thin Film,,,,XRD,Carter,,,10.1016/0010-938X(93)90256-G,,,,,Ar-gas,,,,,,,,,
60490a203e6da430a7211c00,Al14Ni4Zr82,"Inoue, A., Zhang, T., Masumoto, T.: Mater. Sci. Eng. A 134 (1991) 1125-1128.",AM,Melt Spinning,Ribbon,Width X Thickness,1,0.02,  TEM  XRD ,Carter,,,10.1016/0921-5093(91)90938-J,,,,Radio Frequency Melting,,,,,,,,,,
60490a203e6da430a7211c01,Al14O64.3Zr21.7,"Stricker, A.D., Faller, M., Baechli, A., Blatter, A.: J. Non-Cryst. Solids 156-158 (1993)612-616.",AM,Deposition,,,,,,Carter,,,10.1016/0022-3093(93)90033-T,,,,,,,,,,,,,,
60490a203e6da430a7211c02,Al15.2Cu10.85La63.1Ni10.85,"Z.P. Lu, C.T. Liu, Y. Wu, H. Tan, Y. Li, G.L. Chen, Intermetallics 16 (2008)410 ",AM,Melt Casting,Rod,,,,,Carter,408.0,709.0,10.1016/j.intermet.2007.12.002,10.0,448.0,,,,,,,,,,,,
60490a203e6da430a7211c03,Al15.4Co26Zr58.6,,,,,,,,,Ben,724.0,1282.0,10.1007/978-3-642-03481-7,,773.0,,,,,,,,,,,,
60490a203e6da430a7211c04,Al15.4Mg48.7Zn35.9,"Takeuchi, T., Murasaki, S., Matsumuro, A., Mizutani, U.: J. Non-Cryst. Solids 156-158(1993) 914-917.",QC,Mechanical,Powder,,,,XRD,Carter,,,10.1016/0022-3093(93)90095-F,,,,,Ar-gas,,,,,,,,,
60490a203e6da430a7211c05,Al15.6Cu11.2La62Ni11.2,"Z.P. Lu, C.T. Liu, Y. Wu, H. Tan, Y. Li, G.L. Chen, Intermetallics 16 (2008)410 ",AM,Melt Casting,Rod,,,,,Carter,410.0,712.0,10.1016/j.intermet.2007.12.002,11.0,453.0,,,,,,,,,,,,
60490a203e6da430a7211c06,Al15.9Cu11.35La61.4Ni11.35,"Z.P. Lu, C.T. Liu, Y. Wu, H. Tan, Y. Li, G.L. Chen, Intermetallics 16 (2008)410 ",AM,Melt Casting,Rod,,,,,Carter,413.0,729.0,10.1016/j.intermet.2007.12.002,10.5,459.0,,,,,,,,,,,,
60490a203e6da430a7211c07,Al15Ca55Cu6Mg18Zn6,"Senkov, O.N., Miracle, D.B., Keppens, V., Liaw, P.K.: Metall. Mater. Trans. A 39 (2008)1888-1900. ",AM,Melt Casting,Wedge,,,,,Carter,409.0,854.0,10.1007/s11661-007-9334-z,,450.0,633.0,,,,2.5,,,,,,,
60490a203e6da430a7211c08,Al15Ca55Mg20Zn10,"Senkov, O.N., Miracle, D.B., Keppens, V., Liaw, P.K.: Metall. Mater. Trans. A 39 (2008)1888-1900. ",AM,Melt Casting,Wedge,,,,,Carter,421.0,806.0,10.1007/s11661-007-9334-z,,477.0,607.0,,,,2.0,,,,,,,
60490a203e6da430a7211c09,Al15Ca60Cu4Mg18Zn3,"Senkov, O.N., Miracle, D.B., Keppens, V., Liaw, P.K.: Metall. Mater. Trans. A 39 (2008)1888-1900. ",AM,Melt Casting,Wedge,,,,,Carter,417.0,776.0,10.1007/s11661-007-9334-z,,468.0,643.0,,,,2.0,,,,,,,
60490a203e6da430a7211c0a,Al15Ca60Mg18Zn7,"Senkov, O.N., Miracle, D.B., Keppens, V., Liaw, P.K.: Metall. Mater. Trans. A 39 (2008)1888-1900. ",AM,Melt Casting,Wedge,,,,,Carter,431.0,748.0,10.1007/s11661-007-9334-z,,485.0,621.0,,,,2.5,,,,,,,
60490a203e6da430a7211c0b,Al15Ca70Mg15,,,,,,,,,Ben,420.0,771.0,10.1007/978-3-642-03481-7,,460.0,,,,,,,,,,,,
60490a203e6da430a7211c0c,Al15Ca72.5Mg12.5,"Senkov, O.N., Scott, J.M., Miracle, D.B.: Materials Transactions 48 (2007) 1610–1616.",AM,Melt Casting,Wedge,,,,,Carter,,781.0,10.2320/matertrans.MJ200731,,,640.0,,,,0.5,,,,,,,
60490a203e6da430a7211c0d,Al15Ce25Co35La25,"Li, R., Pang, S., Ma, C., Zhang, T.: Acta Materialia. 55 (2007) 3719–3726.",AM,Melt Casting,Rod,,,,,Carter,492.0,1005.0,10.1016/j.actamat.2007.02.026,2.0,562.0,715.0,,,,,,,,,,,
60490a203e6da430a7211c0e,Al15Ce25Cu35La25,"Yang, Q., Pang, S., Li, R., Zhang, T.: International Journal of Modern Physics B. 23 (2009) 1235–1240.",AM,Melt Casting,Rod,,,,,Carter,430.0,862.0,10.1142/S0217979209060749,2.0,461.0,651.0,,,,,,,,,,,
60490a203e6da430a7211c0f,Al15Ce27.5Co30La27.5,"Li, R., Pang, S., Ma, C., Zhang, T.: Acta Materialia. 55 (2007) 3719–3726.",AM,Melt Casting,Rod,,,,,Carter,475.0,902.0,10.1016/j.actamat.2007.02.026,6.0,556.0,691.0,,,,,,,,,,,
60490a203e6da430a7211c10,Al15Ce27.5Cu30La27.5,"Yang, Q., Pang, S., Li, R., Zhang, T.: International Journal of Modern Physics B. 23 (2009) 1235–1240.",AM,Melt Casting,Rod,,,,,Carter,413.0,823.0,10.1142/S0217979209060749,4.0,455.0,661.0,,,,,,,,,,,
60490a203e6da430a7211c11,Al15Ce30Co25La30,"Li, R., Pang, S., Ma, C., Zhang, T.: Acta Materialia. 55 (2007) 3719–3726.",AM,Melt Casting,Rod,,,,,Carter,459.0,904.0,10.1016/j.actamat.2007.02.026,10.0,545.0,702.0,,,,,,,,,,,
60490a203e6da430a7211c12,Al15Ce30Cu25La30,"Yang, Q., Pang, S., Li, R., Zhang, T.: International Journal of Modern Physics B. 23 (2009) 1235–1240.",AM,Melt Casting,Rod,,,,,Carter,,774.0,10.1142/S0217979209060749,5.0,462.0,661.0,,,,,,,,,,,
60490a203e6da430a7211c13,Al15Ce32.5Co20La32.5,"Li, R., Pang, S., Ma, C., Zhang, T.: Acta Materialia. 55 (2007) 3719–3726.",AM,Melt Casting,Rod,,,,,Carter,440.0,812.0,10.1016/j.actamat.2007.02.026,12.0,502.0,694.0,,,,,,,,,,,
60490a203e6da430a7211c14,Al15Ce32.5Cu20La32.5,"Yang, Q., Pang, S., Li, R., Zhang, T.: International Journal of Modern Physics B. 23 (2009) 1235–1240.",AM,Melt Casting,Rod,,,,,Carter,394.0,,10.1142/S0217979209060749,4.0,466.0,,,,,,,,,,,,
60490a203e6da430a7211c15,Al15Ce35Co15La35,"Li, R., Pang, S., Ma, C., Zhang, T.: Acta Materialia. 55 (2007) 3719–3726.",AM,Melt Casting,Rod,,,,,Carter,421.0,764.0,10.1016/j.actamat.2007.02.026,12.0,445.0,713.0,,,,,,,,,,,
60490a203e6da430a7211c16,Al15Ce35Cu15La35,"Li, R., Pang, S., Ma, C., Zhang, T.: Acta Materialia. 55 (2007) 3719–3726.",AM,Melt Casting,Rod,,,,,Carter,389.0,762.0,10.1016/j.actamat.2007.02.026,2.0,447.0,662.0,,,,,,,,,,,
60490a203e6da430a7211c17,Al15Ce60Cu10Ni15,"Fornell, J., Surin~ach, S., Baró, M.D., Sort, J.: Intermetallics 17 (2009) 1090–1097.",AM,Melt Casting,Rod,,,,,Carter,,,10.1016/j.intermet.2009.05.015,,,,,,,,37.0,,,,,,
60490a203e6da430a7211c18,Al15Ce65Cu20,,,,,,,,,Ben,363.0,772.3404,10.1007/978-3-642-03481-7,,425.0,,,,,,,,,,,,
60490a203e6da430a7211c19,Al15Ce65Cu20,"Zhang, B., Zhao, D.Q., Pan, M.X., Wang, R.J., Wang, W.H.: Acta Mater. 54 (2006) 3025-3032 ",AM,Melt Casting,Rod,,,,,Carter,363.0,773.0,10.1016/j.actamat.2006.02.044,2.0,425.0,677.0,,,,,,,,,,,
60490a203e6da430a7211c1a,Al15Ce70Cu15,,,,,,,,,Ben,364.0,774.4681,10.1007/978-3-642-03481-7,,406.0,,,,,,,,,,,,
60490a203e6da430a7211c1b,Al15Ce70Cu15,"Zhang, B., Zhao, D.Q., Pan, M.X., Wang, R.J., Wang, W.H.: Acta Mater. 54 (2006) 3025-3032 ",AM,Melt Casting,Rod,,,,,Carter,364.0,686.0,10.1016/j.actamat.2006.02.044,2.0,406.0,660.0,,,,,,,,,,,
60490a203e6da430a7211c1c,Al15Ce70Ni15,"Zhang, B., Zhao, D.Q., Pan, M.X., Wang, R.J., Wang, W.H.: Acta Mater. 54 (2006) 3025-3032 ",AM,Melt Casting,Rod,,,,,Carter,368.0,738.0,10.1016/j.actamat.2006.02.044,1.0,387.0,691.0,,,,,,,,,,,
60490a203e6da430a7211c1d,Al15Co25Gd60,,,,,,,,,Ben,572.0,952.0,10.1016/j.jallcom.2008.07.087,5.0,617.0,,,,,,,,,,,,
60490a203e6da430a7211c1e,Al15Co25Gd60,"D. Chen, A. Takeuchi, A. Inoue, Mater. Sci. Eng. A 457 (2007) 226.",AM,Melt Casting,Rod,,,,,Carter,572.0,952.0,10.1016/j.msea.2006.12.028,5.0,617.0,,,,,,,,,,,,
60490a203e6da430a7211c1f,Al15Co25Gd60,,,,,,,,,Lane,572.0,952.0,10.1016/j.jallcom.2008.07.087,5.0,617.0,,,,,,,,,,,,
60490a203e6da430a7211c20,Al15Co25Gd60,"Chen, L.Y., Hu, H.T., Zhang, G.Q., Jiang, J.Z.: J. Alloys Compd. (2007) 109-113.",AM,Melt Casting,Rod,,,,,Carter,572.0,952.0,10.1016/j.jallcom.2007.02.114,5.0,617.0,928.0,,,,,63.0,,,,1250.0,,
60490a203e6da430a7211c21,Al15Cu10Fe5Nd60Ni10,,,,,,,,,Ben,430.0,779.0,10.1016/S1359-6462(99)00417-0,,,709.0,,,,4.0,,,,,,,
60490a203e6da430a7211c22,Al15Cu10Fe5Nd60Ni10,"Z.P. Lu, H. Tan, Y. Li, S.C. Ng, Scripta Mater. 42 (2000) 667.",AM,Melt Casting,Wedge,,,,,Carter,430.0,779.0,10.1016/S1359-6462(99)00417-0,,475.0,,,,,5.0,,,,,,,
60490a203e6da430a7211c23,Al15Cu15Ni10Sm60,"Wang, Y., Li, J., Tian, R., Fang, S., Xiao, X.: Journal of Rare Earths 23 (2005) 415–418.",AM,,,,,,,Carter,,,,,,,,,,,,,,,,,
60490a203e6da430a7211c24,Al15Cu15Ni10Zr60,"Tariq, N.H., Hasan, B.A., Akhter, J.I., Ali, F.: Journal of Alloys and Compounds. 469 (2009) 179–185.",AM,Melt Casting,Bar,,,,,Carter,,,10.1016/j.jallcom.2008.02.002,,,,,,,,,,,,,,
60490a203e6da430a7211c25,Al15Cu19Ni10Y2Zr54,,,,,,,,,Lane,714.0,1112.0,10.1016/j.jallcom.2008.07.087,5.0,787.0,,,,,,,,,,,,
60490a203e6da430a7211c26,Al15Cu19Ni10Y2Zr54,,,,,,,,,Ben,714.0,1112.0,10.1016/j.jallcom.2008.07.087,5.0,787.0,,,,,,,,,,,,
60490a203e6da430a7211c27,Al15Cu19Ni10Y2Zr54,"Y. Zhang, D.Q. Zhao, M.X. Pan, W.H. Wang, J. Non-Cryst. Solids 315(2003) 206. ",AM,Melt Casting,Rod,,,,,Carter,714.0,1112.0,10.1016/S0022-3093(02)01876-8,5.0,787.0,,,,,,,,,,,,
60490a203e6da430a7211c28,Al15Cu20Zr65,"Inoue, A., Kawase, D., Tsai, A.-P., Zhang, T., Masumoto, T.: Mater. Sci. Eng. A 178(1994) 255-263.",AM,Melt Spinning,Ribbon,Width X Thickness,1,0.03,TEM  XRD,Carter,,,10.1016/0921-5093(94)90551-7,,,,Arc Melting,Ar-gas,,,,,,,,,
60490a203e6da430a7211c29,Al15Cu25.5Ni11.5Zr48,"Drozdz, D., Wunderlich, R.K., Fecht, H.-J.: Wear 262 (2007) 176–183.",AM,Quenching,Disk,,,,,Carter,,,10.1016/j.wear.2006.04.008,,,,,,,,,,,,,,
60490a203e6da430a7211c2a,Al15Cu25La60,"Inoue, A., Yamaguchi, H., Zhang, T., Masumoto, T.: Mater. Trans. JIM 31 (1990) 104-109.",AM,Melt Spinning,Ribbon,Width X Thickness,1,0.02,AXS  SEM  XRD,Carter,,,10.2320/matertrans1989.31.104,,,,Radio Frequency Melting,Ar-gas,,,,,,,,,
60490a203e6da430a7211c2b,Al15Cu25Ti60,"Aoki, K., Masumoto, T.: MRS Int. Meet. Advanced Materials 3 (1989) 393-398.",AM,Melt Spinning,Ribbon,,,,XRD,Carter,,,,,,,Arc Melting,Ar-gas,,,,,,,,,
60490a203e6da430a7211c2c,Al15Cu25Zr60,"Inoue, A., Zhang, T., Masumoto, T.: Mater. Sci. Eng. A 134 (1991) 1125-1128.",AM,Melt Spinning,Ribbon,Width X Thickness,1,0.02,TEM  XRD,Carter,,,10.1016/0921-5093(91)90938-J,,,,Radio Frequency Melting,Ar-gas,,,,,,,,,
60490a203e6da430a7211c2d,Al15Cu30Ti55,"Aoki, K., Masumoto, T.: MRS Int. Meet. Advanced Materials 3 (1989) 393-398.",AM,Melt Spinning,Ribbon,,,,XRD,Carter,,,,,,,Arc Melting,Ar-gas,,,,,,,,,
60490a203e6da430a7211c2e,Al15Cu34Ti51,"Yamada, M., Matsui, N., Kurita, K., Tanaka, K., Fukunaga, T., Mizutani, U.: Mater. Sci.Eng. A 134 (1991) 983-986.",AM,Melt Spinning,Ribbon,,,,TEM  XRD,Carter,,,10.1016/0921-5093(91)90906-4,,,,Arc Melting,Ar-gas,,,,,,,,,
60490a203e6da430a7211c2f,Al15Cu34Y51,"Mizutani, U., Sugiura, H., Yamada, Y., Sugiura, Y., Matsuda, T.: Mater. Sci. Eng. A179/180 (1994) 132-136.",AM,Melt Spinning,Ribbon,,,,XRD,Carter,,,10.1016/0921-5093(94)90179-1,,,,Arc Melting,Ar-gas,,,,,,,,,
60490a203e6da430a7211c30,Al15Cu35Ti50,"Aoki, K., Masumoto, T.: MRS Int. Meet. Advanced Materials 3 (1989) 393-398.",AM,Melt Spinning,Ribbon,,,,XRD,Carter,,,,,,,Arc Melting,Ar-gas,,,,,,,,,
60490a203e6da430a7211c31,Al15Cu40Ti45,"Aoki, K., Masumoto, T.: MRS Int. Meet. Advanced Materials 3 (1989) 393-398.",AM,Melt Spinning,Ribbon,,,,XRD,Carter,,,,,,,Arc Melting,Ar-gas,,,,,,,,,
60490a203e6da430a7211c32,Al15Cu50Ti35,"Aoki, K., Masumoto, T.: MRS Int. Meet. Advanced Materials 3 (1989) 393-398.",AM,Melt Spinning,Ribbon,,,,XRD,Carter,,,,,,,Arc Melting,Ar-gas,,,,,,,,,
60490a203e6da430a7211c33,Al15Cu60Ti25,"Aoki, K., Masumoto, T.: MRS Int. Meet. Advanced Materials 3 (1989) 393-398.",AM,Melt Spinning,Ribbon,,,,XRD,Carter,,,,,,,Arc Melting,Ar-gas,,,,,,,,,
60490a203e6da430a7211c34,Al15Fe15Zr70,"Zhang, T.: Doctor Thesis, Tohoku University, 1993.",AM,Melt Spinning,Ribbon,Width X Thickness,1,0.04,AXS  SEM  TEM  XRD ,Carter,,,,,,,Arc Melting,Ar-gas,,,,,,,,,
60490a203e6da430a7211c35,Al15Fe56.7Tb28.3,"Inoue, A., Tanaka, Y., Miyauchi, Y., Masumoto, T.: Sci. Rep. Res. Inst. Tohoku Univ. SerA 39 (1994) 147-153.",CR,Melt Spinning,Ribbon,Width X Thickness,1,0.02,TEM XRD,Carter,,,,,,,Arc Melting,Ar-gas,,,,,,,,,
60490a203e6da430a7211c36,Al15Gd60Ni25,"Chen, L.Y., Hu, H.T., Zhang, G.Q., Jiang, J.Z.: J. Alloys Compd. (2007) 109-113.",AM,Melt Casting,Rod,,,,,Carter,573.0,,10.1016/j.jallcom.2007.02.114,1.0,598.0,913.0,,,,,,,,,,,
60490a203e6da430a7211c37,Al15La25Ni60,"Zhang, T.: Master Dissertation, Tohoku University, 1990.",AC,Melt Spinning,Ribbon,Thickness, 0.02-1.5,,AXS  OM  SEM  TEM  XRD ,Carter,,,,,,,Arc Melting,Ar-gas,,,,,,,,,
60490a203e6da430a7211c38,Al15La25Ni60,"Inoue, A., Zhang, T., Masumoto, T.: Mater. Trans. JIM 30 (1989) 965-972.",AC,Melt Spinning,Ribbon,,,, OM  XRD ,Carter,,,10.2320/matertrans1989.30.965,,,,Radio Frequency Melting,Ar-gas,,,,,,,,,
60490a203e6da430a7211c39,Al15La26Ni59,"Inoue, A., Zhang, T., Masumoto, T.: Mater. Sci. Eng. A 134 (1991) 1125-1128.",AM,Melt Spinning,Ribbon,Thickness,1,0.02,AXS  OM  SEM  TEM  XRD ,Carter,,,10.1016/0921-5093(91)90938-J,,,,Radio Frequency Melting,Ar-gas,,,,,,,,,
60490a203e6da430a7211c3a,Al15La30Ni55,"Zhang, T.: Master Dissertation, Tohoku University, 1990.",AM,Melt Spinning,Ribbon,Thickness, 0.02-1.5,,AXS  OM  SEM  TEM  XRD ,Carter,,,,,,,Arc Melting,Ar-gas,,,,,,,,,
60490a203e6da430a7211c3b,Al15La30Ni55,"Inoue, A., Zhang, T., Masumoto, T.: Mater. Trans. JIM 30 (1989) 965-972.",AM,Melt Spinning,Ribbon,,,, OM  XRD ,Carter,,,10.2320/matertrans1989.30.965,,,,Radio Frequency Melting,Ar-gas,,,,,,,,,
60490a203e6da430a7211c3c,Al15La40Ni45,"Zhang, T.: Master Dissertation, Tohoku University, 1990.",AM,Melt Spinning,Ribbon,Thickness, 0.02-1.5,,AXS  OM  SEM  TEM  XRD ,Carter,,,,,,,Arc Melting,Ar-gas,,,,,,,,,
60490a203e6da430a7211c3d,Al15La40Ni45,"Inoue, A., Zhang, T., Masumoto, T.: Mater. Trans. JIM 30 (1989) 965-972.",AM,Melt Spinning,Ribbon,,,, OM  XRD ,Carter,,,10.2320/matertrans1989.30.965,,,,Radio Frequency Melting,Ar-gas,,,,,,,,,
60490a203e6da430a7211c3e,Al15La50Ni35,"Zhang, T.: Master Dissertation, Tohoku University, 1990.",AM,Melt Spinning,Ribbon,Thickness, 0.02-1.5,,AXS  OM  SEM  TEM  XRD ,Carter,,,,,,,Arc Melting,Ar-gas,,,,,,,,,
60490a203e6da430a7211c3f,Al15La50Ni35,"Inoue, A., Zhang, T., Masumoto, T.: Mater. Trans. JIM 30 (1989) 965-972.",AM,Melt Spinning,Ribbon,,,, OM  XRD ,Carter,,,10.2320/matertrans1989.30.965,,,,Radio Frequency Melting,Ar-gas,,,,,,,,,
60490a203e6da430a7211c40,Al15La55Ni30,"Inoue, A., Zhang, T., Masumoto, T.: Mater. Trans. JIM 30 (1989) 965-972.",AM,Melt Spinning,Ribbon,,,, OM  XRD ,Carter,,,10.2320/matertrans1989.30.965,,,,Radio Frequency Melting,Ar-gas,,,,,,,,,
60490a203e6da430a7211c41,Al15La55Ni30,"Zhang, T.: Master Dissertation, Tohoku University, 1990.",AM,Melt Spinning,Ribbon,Thickness, 0.02-1.5,,AXS  OM  SEM  TEM  XRD ,Carter,,,,,,,Arc Melting,Ar-gas,,,,,,,,,
60490a203e6da430a7211c42,Al15La60Ni25,"Zhang, T.: Master Dissertation, Tohoku University, 1990.",AM,Melt Spinning,Ribbon,Thickness, 0.02-1.5,,AXS  OM  SEM  TEM  XRD ,Carter,,,,,,,Arc Melting,Ar-gas,,,,,,,,,
60490a203e6da430a7211c43,Al15La60Ni25,"Inoue, A., Zhang, T., Masumoto, T.: Mater. Trans. JIM 30 (1989) 965-972.",AM,Melt Spinning,Ribbon,,,, OM  XRD ,Carter,,,10.2320/matertrans1989.30.965,,,,Radio Frequency Melting,Ar-gas,,,,,,,,,
60490a203e6da430a7211c44,Al15La65Ni20,"Inoue, A., Zhang, T., Masumoto, T.: Mater. Trans. JIM 30 (1989) 965-972.",AM,Melt Spinning,Ribbon,,,, OM  XRD ,Carter,,,10.2320/matertrans1989.30.965,,,,Radio Frequency Melting,Ar-gas,,,,,,,,,
60490a203e6da430a7211c45,Al15La65Ni20,"Zhang, T.: Master Dissertation, Tohoku University, 1990.",AM,Melt Spinning,Ribbon,Thickness, 0.02-1.5,,AXS  OM  SEM  TEM  XRD ,Carter,,,,,,,Arc Melting,Ar-gas,,,,,,,,,
60490a203e6da430a7211c46,Al15La70Ni15,"Zhang, T.: Master Dissertation, Tohoku University, 1990.",AM,Melt Spinning,Ribbon,Thickness, 0.02-1.5,,AXS  OM  SEM  TEM  XRD ,Carter,,,,,,,Arc Melting,Ar-gas,,,,,,,,,
60490a203e6da430a7211c47,Al15La70Ni15,"Inoue, A., Zhang, T., Masumoto, T.: Mater. Trans. JIM 30 (1989) 965-972.",AM,Melt Spinning,Ribbon,,,, OM  XRD ,Carter,,,10.2320/matertrans1989.30.965,,,,Radio Frequency Melting,Ar-gas,,,,,,,,,
60490a203e6da430a7211c48,Al15La75Ni10,"Zhang, T.: Master Dissertation, Tohoku University, 1990.",AM,Melt Spinning,Ribbon,Thickness, 0.02-1.5,,AXS  OM  SEM  TEM  XRD ,Carter,,,,,,,Arc Melting,Ar-gas,,,,,,,,,
60490a203e6da430a7211c49,Al15La75Ni10,"Inoue, A., Zhang, T., Masumoto, T.: Mater. Trans. JIM 30 (1989) 965-972.",AM,Melt Spinning,Ribbon,,,, OM  XRD ,Carter,,,10.2320/matertrans1989.30.965,,,,Radio Frequency Melting,Ar-gas,,,,,,,,,
60490a203e6da430a7211c4a,Al15La80Ni5,"Zhang, T.: Master Dissertation, Tohoku University, 1990.",AM,Melt Spinning,Ribbon,Thickness, 0.02-1.5,,AXS  OM  SEM  TEM  XRD ,Carter,,,,,,,Arc Melting,Ar-gas,,,,,,,,,
60490a203e6da430a7211c4b,Al15La80Ni5,"Inoue, A., Zhang, T., Masumoto, T.: Mater. Trans. JIM 30 (1989) 965-972.",AM,Melt Spinning,Ribbon,,,, OM  XRD ,Carter,,,10.2320/matertrans1989.30.965,,,,Radio Frequency Melting,Ar-gas,,,,,,,,,
60490a203e6da430a7211c4c,Al15Mg31Ti54,"Akiyama, E., Yoshioka, H., Kim, J.H., Habazaki, H., Kawashima, A., Asami, K.,Hashimoto, K.: Corros. Sci. 34 (1993) 27-40.",CR,Deposition,Thin Film,,,,XRD,Carter,,,10.1016/0010-938X(93)90256-G,,,,,Ar-gas,,,,,,,,,
60490a203e6da430a7211c4d,Al15Mg43Zn42,"Takeuchi, T., Murasaki, S., Matsumuro, A., Mizutani, U.: J. Non-Cryst. Solids 156-158(1993) 914-917.",QC,Mechanical,Powder,,,,XRD,Carter,,,10.1016/0022-3093(93)90095-F,,,,,Ar-gas,,,,,,,,,
60490a203e6da430a7211c4e,Al15Mg45Zn40,"Takeuchi, T., Murasaki, S., Matsumuro, A., Mizutani, U.: J. Non-Cryst. Solids 156-158(1993) 914-917.",QC,Mechanical,Powder,,,,XRD,Carter,,,10.1016/0022-3093(93)90095-F,,,,,Ar-gas,,,,,,,,,
60490a203e6da430a7211c4f,Al15Mg48Zn37,"Takeuchi, T., Murasaki, S., Matsumuro, A., Mizutani, U.: J. Non-Cryst. Solids 156-158(1993) 914-917.",QC,Mechanical,Powder,,,,XRD,Carter,,,10.1016/0022-3093(93)90095-F,,,,,Ar-gas,,,,,,,,,
60490a203e6da430a7211c50,Al15Mg48Zn37,"Takeuchi, T., Koyano, T., Utsumi, M., Fukunaga, T., Kaneko, K., Mizutani, U.: Mater. Sci. Eng. A 179/180 (1994) 224-228. ",QC,Mechanical,Powder,,,,XRD,Carter,,,10.1016/0921-5093(94)90198-8,,,,,Ar-gas,,,,,,,,,
60490a203e6da430a7211c51,Al15Mg50Zn35,"Takeuchi, T., Murasaki, S., Matsumuro, A., Mizutani, U.: J. Non-Cryst. Solids 156-158(1993) 914-917.",QC,Mechanical,Powder,,,,XRD,Carter,,,10.1016/0022-3093(93)90095-F,,,,,Ar-gas,,,,,,,,,
60490a203e6da430a7211c52,Al15Mg53Zn32,"Takeuchi, T., Murasaki, S., Matsumuro, A., Mizutani, U.: J. Non-Cryst. Solids 156-158(1993) 914-917.",QC,Mechanical,Powder,,,,XRD,Carter,,,10.1016/0022-3093(93)90095-F,,,,,Ar-gas,,,,,,,,,
60490a203e6da430a7211c53,Al15Mg70Zn15,"Niikura, A., Tsai, A.-P., Nishiyama, N., Inoue, A., Masumoto, T.: Mater. Sci. Eng. A181/182 (1994) 1387-1391.",AC,Melt Spinning,Ribbon,Width X Thickness,1,0.025,TEM XRD,Carter,,,10.1016/0921-5093(94)90870-2,,,,Radio Frequency Melting,Ar-gas,,,,,,,,,
60490a203e6da430a7211c54,Al15Mg75Zn10,"Niikura, A., Tsai, A.-P., Nishiyama, N., Inoue, A., Masumoto, T.: Mater. Sci. Eng. A181/182 (1994) 1387-1391.",AC,Melt Spinning,Ribbon,Width X Thickness,1,0.025,TEM XRD,Carter,,,10.1016/0921-5093(94)90870-2,,,,Radio Frequency Melting,Ar-gas,,,,,,,,,
60490a203e6da430a7211c55,Al15Mg80Zn5,"Niikura, A., Tsai, A.-P., Nishiyama, N., Inoue, A., Masumoto, T.: Mater. Sci. Eng. A181/182 (1994) 1387-1391.",AC,Melt Spinning,Ribbon,Width X Thickness,1,0.025,TEM XRD,Carter,,,10.1016/0921-5093(94)90870-2,,,,Radio Frequency Melting,Ar-gas,,,,,,,,,
60490a203e6da430a7211c56,Al15Mn15Zr70,"Zhang, T.: Doctor Thesis, Tohoku University, 1993.",AM,Melt Spinning,Ribbon,Width X Thickness,1,0.04,AXS SEM TEM XRD,Carter,,,,,,,Arc Melting,Ar-gas,,,,,,,,,
60490a203e6da430a7211c57,Al15Ni10Zr75,"Inoue, A., Zhang, T., Masumoto, T.: Mater. Trans. JIM 31 (1990) 177-183.",AM,Melt Spinning,Ribbon,Width X Thickness,1,0.03,  TEM  XRD ,Carter,,,10.2320/matertrans1989.31.177,,,,Arc Melting,,,,,,,,,,
60490a203e6da430a7211c58,Al15Ni15Ti70,"Nagarajan, R., Ranganathan, S.: Mater. Sci. Eng. A 179/180 (1994) 168-172.",AM,Mechanical,Powder,,,,TEM XRD,Carter,,,10.1016/0921-5093(94)90186-4,,,,,,,,,,,,,,
60490a203e6da430a7211c59,Al15Ni15Zr70,"Inoue, A., Zhang, T., Masumoto, T.: Mater. Trans. JIM 31 (1990) 177-183.",AM,Melt Spinning,Ribbon,Width X Thickness,1,0.03,  TEM  XRD ,Carter,,,10.2320/matertrans1989.31.177,,,,Arc Melting,,,,,,,,,,
60490a203e6da430a7211c5a,Al15Ni20Zr65,"Inoue, A., Zhang, T., Masumoto, T.: Mater. Trans. JIM 31 (1990) 177-183.",AM,Melt Spinning,Ribbon,Width X Thickness,1,0.03,  TEM  XRD ,Carter,,,10.2320/matertrans1989.31.177,,,,Arc Melting,,,,,,,,,,
60490a203e6da430a7211c5b,Al15Ni25Ti60,"Zhang, T.: Doctor Thesis, Tohoku University, 1993.",AM,Melt Spinning,Ribbon,Width X Thickness,1,0.04,AXS  SEM  TEM XRD,Carter,,,,,,,,N-gas,,,,,,,,,
60490a203e6da430a7211c5c,Al15Ni25Zr60,"Inoue, A., Zhang, T., Masumoto, T.: Mater. Trans. JIM 31 (1990) 177-183.",AM,Melt Spinning,Ribbon,Width X Thickness,1,0.03,  TEM  XRD ,Carter,,,10.2320/matertrans1989.31.177,,,,Arc Melting,,,,,,,,,,
60490a203e6da430a7211c5d,Al15Ni25Zr60,"Zappel, B., Sommer, F.: Mater. Sci. Eng. A 179/180 (1994) 283-287",AM,Melt Spinning,Ribbon,Width X Thickness,2.5,0.045,,Carter,,,10.1016/0921-5093(94)90211-9,,,,Radio Frequency Melting,,,,,,,,,,
60490a203e6da430a7211c5e,Al15Ni30.6Zr54.4,"Bhatnagar, A.K., Pan, R., Naugle, D.G.: Phys. Rev. B 39 (1989) 12460-12468.",AM,Melt Spinning,Ribbon,,,,  TEM  XRD ,Carter,,,10.1103/PhysRevB.39.12460,,,,Arc Melting,,,,,,,,,,
60490a203e6da430a7211c5f,Al15Ni30Zr55,"Inoue, A., Zhang, T., Masumoto, T.: Mater. Trans. JIM 31 (1990) 177-183.",AM,Melt Spinning,Ribbon,Width X Thickness,1,0.03,  TEM  XRD ,Carter,,,10.2320/matertrans1989.31.177,,,,Arc Melting,,,,,,,,,,
60490a203e6da430a7211c60,Al15Ni35Zr50,"Inoue, A., Zhang, T., Masumoto, T.: Mater. Trans. JIM 31 (1990) 177-183.",AM,Melt Spinning,Ribbon,Width X Thickness,1,0.03,  TEM  XRD ,Carter,,,10.2320/matertrans1989.31.177,,,,Arc Melting,,,,,,,,,,
60490a203e6da430a7211c61,Al15Ni40Zr45,"Inoue, A., Zhang, T., Masumoto, T.: Mater. Trans. JIM 31 (1990) 177-183.",AM,Melt Spinning,Ribbon,Width X Thickness,1,0.03,  TEM  XRD ,Carter,,,10.2320/matertrans1989.31.177,,,,Arc Melting,,,,,,,,,,
60490a203e6da430a7211c62,Al15Ni45Zr40,"Inoue, A., Zhang, T., Masumoto, T.: Mater. Trans. JIM 31 (1990) 177-183.",AM,Melt Spinning,Ribbon,Width X Thickness,1,0.03,  TEM  XRD ,Carter,,,10.2320/matertrans1989.31.177,,,,Arc Melting,,,,,,,,,,
60490a203e6da430a7211c63,Al15Ni50Zr35,"Inoue, A., Zhang, T., Masumoto, T.: Mater. Trans. JIM 31 (1990) 177-183.",AM,Melt Spinning,Ribbon,Width X Thickness,1,0.03,  TEM  XRD ,Carter,,,10.2320/matertrans1989.31.177,,,,Arc Melting,,,,,,,,,,
60490a203e6da430a7211c64,Al15Ni55Zr30,"Inoue, A., Zhang, T., Masumoto, T.: Mater. Trans. JIM 31 (1990) 177-183.",AM,Melt Spinning,Ribbon,Width X Thickness,1,0.03,  TEM  XRD ,Carter,,,10.2320/matertrans1989.31.177,,,,Arc Melting,,,,,,,,,,
60490a203e6da430a7211c65,Al15Ni5Zr80,"Inoue, A., Zhang, T., Masumoto, T.: Mater. Trans. JIM 31 (1990) 177-183.",AM,Melt Spinning,Ribbon,Width X Thickness,1,0.03,  TEM  XRD ,Carter,,,10.2320/matertrans1989.31.177,,,,Arc Melting,,,,,,,,,,
60490a203e6da430a7211c66,Al15Ni75Zr10,"Inoue, A., Honma, K., Masumoto, T.: Mater. Sci. Eng. A 181/182 (1994) 1072-1075.",CR,Melt Spinning,Ribbon,Width X Thickness,1.5,0.03,  TEM  XRD ,Carter,,,10.1016/0921-5093(94)90804-4,,,,Radio Frequency Melting,,,,,,,,,,
60490a203e6da430a7211c67,Al16.3Cu11.6La60.5Ni11.6,"Z.P. Lu, C.T. Liu, Y. Wu, H. Tan, Y. Li, G.L. Chen, Intermetallics 16 (2008)410 ",AM,Melt Casting,Rod,,,,,Carter,414.0,734.0,10.1016/j.intermet.2007.12.002,8.0,465.0,,,,,,,,,,,,
60490a203e6da430a7211c68,Al16.3Cu18.7Ni12Zr53,"Sun, Y.J., Qu, D.D., Huang, Y.J., Liss, K.-D., Wei, X.S., Xing, D.W., Shen, J.: Acta Materialia. 57 (2009)1290–1299.",AM,Melt Casting,Rod,,,,,Carter,709.0,1141.0,10.1016/j.actamat.2008.11.007,6.0,815.0,,,,,,,,,,,,
60490a203e6da430a7211c69,Al16.3Cu20.7Ni12Zr51,,,,,,,,,Lane,722.0,1132.0,10.1016/j.jallcom.2008.07.087,3.0,800.0,,,,,,,,,,,,
60490a203e6da430a7211c6a,Al16.3Cu20.7Ni12Zr51,"M. Yan, J. Shen, T. Zhang, J. Zou, J. Non-Cryst. Solids 352 (2006)",AM,Melt Casting,Rod,,,,,Carter,722.0,1132.0,10.1016/j.jnoncrysol.2006.02.098,3.0,800.0,,,,,,,,,,,,
60490a203e6da430a7211c6b,Al16.3Cu20.7Ni12Zr51,,,,,,,,,Ben,722.0,1132.0,10.1016/j.jallcom.2008.07.087,3.0,800.0,,,,,,,,,,,,
60490a203e6da430a7211c6c,Al16.6Cu11.9La59.6Ni11.9,"Z.P. Lu, C.T. Liu, Y. Wu, H. Tan, Y. Li, G.L. Chen, Intermetallics 16 (2008)410 ",AM,Melt Casting,Rod,,,,,Carter,416.0,750.0,10.1016/j.intermet.2007.12.002,8.0,475.0,,,,,,,,,,,,
60490a203e6da430a7211c6d,Al16.9Co25.6Zr57.5,,,,,,,,,Ben,744.0,1300.0,10.1007/978-3-642-03481-7,,786.0,,,,,,,,,,,,
60490a203e6da430a7211c6e,Al16B10Co74,"Inoue, A., Kitamura, A., Masumoto, T.: J. Mater. Sci. 16 (1981) 1895-1908.",CR,Melt Spinning,Ribbon,Width X Thickness,2-Jan, 0.02-0.03,TEM XRD,Carter,,,10.1007/BF00540638,,,,Radio Frequency Melting,Ar-gas,,,,,,,,,
60490a203e6da430a7211c6f,Al16B10Fe74,"Inoue, A., Kitamura, A., Masumoto, T.: J. Mater. Sci. 16 (1981) 1895-1908.",CR,Melt Spinning,Ribbon,Width X Thickness,2-Jan, 0.02-0.03,TEM XRD,Carter,,,10.1007/BF00540638,,,,Radio Frequency Melting,Ar-gas,,,,,,,,,
60490a203e6da430a7211c70,Al16B14Co70,"Inoue, A., Kitamura, A., Masumoto, T.: J. Mater. Sci. 16 (1981) 1895-1908.",AM,Melt Spinning,Ribbon,Width X Thickness,2-Jan, 0.02-0.03,TEM XRD,Carter,,,10.1007/BF00540638,,,,Radio Frequency Melting,Ar-gas,,,,,,,,,
60490a203e6da430a7211c71,Al16B14Fe70,"Inoue, A., Kitamura, A., Masumoto, T.: J. Mater. Sci. 16 (1981) 1895-1908.",AM,Melt Spinning,Ribbon,Width X Thickness,2-Jan, 0.02-0.03,TEM XRD,Carter,,,10.1007/BF00540638,,,,Radio Frequency Melting,Ar-gas,,,,,,,,,
60490a203e6da430a7211c72,Al16B14Ni70,"Inoue, A., Kitamura, A., Masumoto, T.: J. Mater. Sci. 16 (1981) 1895-1908.",CR,Melt Spinning,Ribbon,Width X Thickness,2-Jan, 0.02-0.03,TEM XRD,Carter,,,10.1007/BF00540638,,,,Radio Frequency Melting,Ar-gas,,,,,,,,,
60490a203e6da430a7211c73,Al16B18Co66,"Inoue, A., Kitamura, A., Masumoto, T.: J. Mater. Sci. 16 (1981) 1895-1908.",AM,Melt Spinning,Ribbon,Width X Thickness,2-Jan, 0.02-0.03,TEM XRD,Carter,,,10.1007/BF00540638,,,,Radio Frequency Melting,Ar-gas,,,,,,,,,
60490a203e6da430a7211c74,Al16B18Fe66,"Inoue, A., Kitamura, A., Masumoto, T.: J. Mater. Sci. 16 (1981) 1895-1908.",AM,Melt Spinning,Ribbon,Width X Thickness,2-Jan, 0.02-0.03,TEM XRD,Carter,,,10.1007/BF00540638,,,,Radio Frequency Melting,Ar-gas,,,,,,,,,
60490a203e6da430a7211c75,Al16B18Ni66,"Inoue, A., Kitamura, A., Masumoto, T.: J. Mater. Sci. 16 (1981) 1895-1908.",AM,Melt Spinning,Ribbon,Width X Thickness,2-Jan, 0.02-0.03,TEM XRD,Carter,,,10.1007/BF00540638,,,,Radio Frequency Melting,Ar-gas,,,,,,,,,
60490a203e6da430a7211c76,Al16B22Co62,"Inoue, A., Kitamura, A., Masumoto, T.: J. Mater. Sci. 16 (1981) 1895-1908.",AM,Melt Spinning,Ribbon,Width X Thickness,2-Jan, 0.02-0.03,TEM XRD,Carter,,,10.1007/BF00540638,,,,Radio Frequency Melting,Ar-gas,,,,,,,,,
60490a203e6da430a7211c77,Al16B22Fe62,"Inoue, A., Kitamura, A., Masumoto, T.: J. Mater. Sci. 16 (1981) 1895-1908.",AM,Melt Spinning,Ribbon,Width X Thickness,2-Jan, 0.02-0.03,TEM XRD,Carter,,,10.1007/BF00540638,,,,Radio Frequency Melting,Ar-gas,,,,,,,,,
60490a203e6da430a7211c78,Al16B22Ni62,"Inoue, A., Kitamura, A., Masumoto, T.: J. Mater. Sci. 16 (1981) 1895-1908.",AM,Melt Spinning,Ribbon,Width X Thickness,2-Jan, 0.02-0.03,TEM XRD,Carter,,,10.1007/BF00540638,,,,Radio Frequency Melting,Ar-gas,,,,,,,,,
60490a203e6da430a7211c79,Al16B26Co58,"Inoue, A., Kitamura, A., Masumoto, T.: J. Mater. Sci. 16 (1981) 1895-1908.",AM,Melt Spinning,Ribbon,Width X Thickness,2-Jan, 0.02-0.03,TEM XRD,Carter,,,10.1007/BF00540638,,,,Radio Frequency Melting,Ar-gas,,,,,,,,,
60490a203e6da430a7211c7a,Al16B26Fe58,"Inoue, A., Kitamura, A., Masumoto, T.: J. Mater. Sci. 16 (1981) 1895-1908.",AM,Melt Spinning,Ribbon,Width X Thickness,2-Jan, 0.02-0.03,TEM XRD,Carter,,,10.1007/BF00540638,,,,Radio Frequency Melting,Ar-gas,,,,,,,,,
60490a203e6da430a7211c7b,Al16B26Ni58,"Inoue, A., Kitamura, A., Masumoto, T.: J. Mater. Sci. 16 (1981) 1895-1908.",AM,Melt Spinning,Ribbon,Width X Thickness,2-Jan, 0.02-0.03,TEM XRD,Carter,,,10.1007/BF00540638,,,,Radio Frequency Melting,Ar-gas,,,,,,,,,
60490a203e6da430a7211c7c,Al16B30Co54,"Inoue, A., Kitamura, A., Masumoto, T.: J. Mater. Sci. 16 (1981) 1895-1908.",AM,Melt Spinning,Ribbon,Width X Thickness,2-Jan, 0.02-0.03,TEM XRD,Carter,,,10.1007/BF00540638,,,,Radio Frequency Melting,Ar-gas,,,,,,,,,
60490a203e6da430a7211c7d,Al16B30Ni54,"Inoue, A., Kitamura, A., Masumoto, T.: J. Mater. Sci. 16 (1981) 1895-1908.",AM,Melt Spinning,Ribbon,Width X Thickness,2-Jan, 0.02-0.03,TEM XRD,Carter,,,10.1007/BF00540638,,,,Radio Frequency Melting,Ar-gas,,,,,,,,,
60490a203e6da430a7211c7e,Al16B34Co50,"Inoue, A., Kitamura, A., Masumoto, T.: J. Mater. Sci. 16 (1981) 1895-1908.",AM,Melt Spinning,Ribbon,Width X Thickness,2-Jan, 0.02-0.03,TEM XRD,Carter,,,10.1007/BF00540638,,,,Radio Frequency Melting,Ar-gas,,,,,,,,,
60490a203e6da430a7211c7f,Al16B34Ni50,"Inoue, A., Kitamura, A., Masumoto, T.: J. Mater. Sci. 16 (1981) 1895-1908.",AM,Melt Spinning,Ribbon,Width X Thickness,2-Jan, 0.02-0.03,TEM XRD,Carter,,,10.1007/BF00540638,,,,Radio Frequency Melting,Ar-gas,,,,,,,,,
60490a203e6da430a7211c80,Al16B38Ni46,"Inoue, A., Kitamura, A., Masumoto, T.: J. Mater. Sci. 16 (1981) 1895-1908.",AM,Melt Spinning,Ribbon,Width X Thickness,2-Jan, 0.02-0.03,TEM XRD,Carter,,,10.1007/BF00540638,,,,Radio Frequency Melting,Ar-gas,,,,,,,,,
60490a203e6da430a7211c81,Al16Ce32Co10Cu5La32Ni5,"Q.K. Jiang, G.Q. Zhang, L.Y. Chen, Q.S. Zeng, J.Z. Jiang, J. Alloys Comp.424 (2006) 179. ",AM,Melt Casting,Rod,,,,,Carter,424.0,767.0,10.1016/j.jallcom.2006.07.007,10.0,472.0,,,,,,,,,,,,
60490a203e6da430a7211c82,Al16Ce32Co10Cu5La32Ni5,,,,,,,,,Ben,424.0,767.0,10.1016/j.jallcom.2008.07.087,10.0,472.0,,,,,,,,,,,,
60490a203e6da430a7211c83,Al16Ce32Co10Cu5La32Ni5,,,,,,,,,Lane,424.0,767.0,10.1016/j.jallcom.2008.07.087,10.0,472.0,,,,,,,,,,,,
60490a203e6da430a7211c84,Al16Ce32Co3Cu12La32Ni5,,,,,,,,,Lane,406.0,709.0,10.1016/j.jallcom.2008.07.087,10.0,455.0,,,,,,,,,,,,
60490a203e6da430a7211c85,Al16Ce32Co3Cu12La32Ni5,"Q.K. Jiang, G.Q. Zhang, L.Y. Chen, Q.S. Zeng, J.Z. Jiang, J. Alloys Comp.424 (2006) 179. ",AM,Melt Casting,Rod,,,,,Carter,406.0,709.0,10.1016/j.jallcom.2006.07.007,10.0,455.0,,,,,,,,,,,,
60490a203e6da430a7211c86,Al16Ce32Co3Cu12La32Ni5,,,,,,,,,Ben,406.0,709.0,10.1016/j.jallcom.2008.07.087,10.0,455.0,,,,,,,,,,,,
60490a203e6da430a7211c87,Al16Ce32Co5Cu10La32Ni5,,,,,,,,,Ben,413.0,718.0,10.1016/j.jallcom.2008.07.087,12.0,467.0,,,,,,,,,,,,
60490a203e6da430a7211c88,Al16Ce32Co5Cu10La32Ni5,,,,,,,,,Lane,413.0,718.0,10.1016/j.jallcom.2008.07.087,12.0,467.0,,,,,,,,,,,,
60490a203e6da430a7211c89,Al16Ce32Co5Cu10La32Ni5,"Q.K. Jiang, G.Q. Zhang, L.Y. Chen, Q.S. Zeng, J.Z. Jiang, J. Alloys Comp.424 (2006) 179. ",AM,Melt Casting,Rod,,,,,Carter,413.0,718.0,10.1016/j.jallcom.2006.07.007,12.0,467.0,,,,,,,,,,,,
60490a203e6da430a7211c8a,Al16Ce32Co8Cu7La32Ni5,,,,,,,,,Lane,416.0,739.0,10.1016/j.jallcom.2008.07.087,10.0,471.0,,,,,,,,,,,,
60490a203e6da430a7211c8b,Al16Ce32Co8Cu7La32Ni5,"Q.K. Jiang, G.Q. Zhang, L.Y. Chen, Q.S. Zeng, J.Z. Jiang, J. Alloys Comp.424 (2006) 179. ",AM,Melt Casting,Rod,,,,,Carter,416.0,739.0,10.1016/j.jallcom.2006.07.007,10.0,471.0,,,,,,,,,,,,
60490a203e6da430a7211c8c,Al16Ce32Co8Cu7La32Ni5,,,,,,,,,Ben,416.0,739.0,10.1016/j.jallcom.2008.07.087,10.0,471.0,,,,,,,,,,,,
60490a203e6da430a7211c8d,Al16Ce32Cu15La32Ni5,,,,,,,,,Lane,403.0,712.0,10.1016/j.jallcom.2008.07.087,10.0,451.0,,,,,,,,,,,,
60490a203e6da430a7211c8e,Al16Ce32Cu15La32Ni5,,,,,,,,,Ben,403.0,712.0,10.1016/j.jallcom.2008.07.087,10.0,451.0,,,,,,,,,,,,
60490a203e6da430a7211c8f,Al16Ce32Cu15La32Ni5,"Q.K. Jiang, G.Q. Zhang, L.Y. Chen, Q.S. Zeng, J.Z. Jiang, J. Alloys Comp.424 (2006) 179. ",AM,Melt Casting,Rod,,,,,Carter,403.0,712.0,10.1016/j.jallcom.2006.07.007,10.0,451.0,,,,,,,,,,,,
60490a203e6da430a7211c90,Al16Co21Cu7Zr56,,AM,Melt Casting,Rod,,,,,Carter,748.0,1245.0,10.1016/j.commatsci.2016.02.037,1.0,794.0,,,,,,,,,,,,
60490a203e6da430a7211c91,Al16Co22Cu6Zr56,,AM,Melt Casting,Rod,,,,,Carter,753.0,1245.0,10.1016/j.commatsci.2016.02.037,2.0,802.0,,,,,,,,,,,,
60490a203e6da430a7211c92,Al16Co23Cu5Zr56,,AM,Melt Casting,Rod,,,,,Carter,750.0,1244.0,10.1016/j.commatsci.2016.02.037,1.5,808.0,,,,,,,,,,,,
60490a203e6da430a7211c93,Al16Co26Zr58,,AM,Melt Casting,Rod,,,,,Carter,729.0,1282.0,10.1016/j.commatsci.2016.02.037,2.0,780.0,,,,,,,,,,,,
60490a203e6da430a7211c94,Al16Co27Zr57,,AM,Melt Casting,Rod,,,,,Carter,735.0,1260.0,10.1016/j.commatsci.2016.02.037,5.0,787.0,,,,,,,,,,,,
60490a203e6da430a7211c95,Al16Co28Zr56,,AM,Melt Casting,Rod,,,,,Carter,743.0,1258.0,10.1016/j.commatsci.2016.02.037,7.0,792.0,,,,,,,,,,,,
60490a203e6da430a7211c96,Al16Co29Zr55,,AM,Melt Casting,Rod,,,,,Carter,750.0,1258.0,10.1016/j.commatsci.2016.02.037,7.0,799.0,,,,,,,,,,,,
