Repository: leschultz/Molecular-Dynamic-Characteristic-Temperatures-for-Predicting-Metallic-Glass-Forming-Ability

├── README.md
├── features
│   ├── MDF_DMREF_Metallic_Glasses_v5
│   │   ├── MDF_DMREF_Metallic_Glasses_v5.csv
│   │   └── update_metallic_glasses.py
│   ├── features_dmax_cts
│   │   ├── features_dmax_cts.csv
│   │   ├── features_dmax_cts.json
│   │   └── upload.py
│   ├── features_gfa_cts
│   │   ├── features_gfa_cts.csv
│   │   ├── features_gfa_cts.json
│   │   ├── requirements.txt
│   │   └── upload.py
│   └── prsd_features_gfa_cts
│       └── prsd_features_gfa_cts.csv
└── plots
    ├── classification
    │   ├── original
    │   │   ├── PR_positive.png
    │   │   └── PR_positive_data.csv
    │   └── prsd
    │       ├── PRSD_PR_positive_data.csv
    │       └── PR_positive_PRSD.png

File: features/MDF_DMREF_Metallic_Glasses_v5/MDF_DMREF_Metallic_Glasses_v5.csv (part 7 of 58)
_id,Composition,Reference,Is_Amorphous?,Casting,Type,Size_Measure,Size1,Size2,Characterization,From,Tg_[K],Tl_[K],DOI,Dmax_[mm],Tx_[K],Tm_[K],Melting,Environment,Sigma_[Mpa],Zmax_[mm],E_[GPA],Possion's_Ratio,v,Rc_[K/s],Fracture_Strength_[MPa],G_[GPa],Density_[g/cm^3]
60490a203e6da430a7211c97,Al16Co30Zr54,,AM,Melt Casting,Rod,,,,,Carter,757.0,1258.0,10.1016/j.commatsci.2016.02.037,6.0,806.0,,,,,,,,,,,,
60490a203e6da430a7211c98,Al16Co31Zr53,,AM,Melt Casting,Rod,,,,,Carter,763.0,1257.0,10.1016/j.commatsci.2016.02.037,5.0,812.0,,,,,,,,,,,,
60490a203e6da430a7211c99,Al16Co32Zr52,,AM,Melt Casting,Rod,,,,,Carter,770.0,1256.0,10.1016/j.commatsci.2016.02.037,3.0,824.0,,,,,,,,,,,,
60490a203e6da430a7211c9a,Al16Co33Zr51,,AM,Melt Casting,Rod,,,,,Carter,775.0,1258.0,10.1016/j.commatsci.2016.02.037,2.0,828.0,,,,,,,,,,,,
60490a203e6da430a7211c9b,Al16Cu15Ni15Pr54,"Meng, Q.G., Zhang, S.G., Li, J.G.: Journal of Alloys and Compounds 452 (2008) 273–278.",AM,Melt Casting,Rod,,,,,Carter,465.4,,10.1016/j.jallcom.2006.11.007,,515.5,,,,,,,,,,,,
60490a203e6da430a7211c9c,Al16Mg23Ti61,"Akiyama, E., Yoshioka, H., Kim, J.H., Habazaki, H., Kawashima, A., Asami, K.,Hashimoto, K.: Corros. Sci. 34 (1993) 27-40.",CR,Deposition,Thin Film,,,,XRD,Carter,,,10.1016/0010-938X(93)90256-G,,,,,Ar-gas,,,,,,,,,
60490a203e6da430a7211c9d,Al16Nb34Ni50,"Skakov, Y.A., Djakonova, N.P., Edneral, N.V., Koknaeva, M.R., Semina, V.K.: Mater. Sci.Eng. A 133 (1991) 560-564.",AM,Quenching,,,,,,Carter,,,10.1016/0921-5093(91)90134-9,,,,,,,,,,,,,,
60490a203e6da430a7211c9e,Al16Nb46Ni38,"Skakov, Y.A., Djakonova, N.P., Edneral, N.V., Koknaeva, M.R., Semina, V.K.: Mater. Sci.Eng. A 133 (1991) 560-564.",AM,Quenching,,,,,,Carter,,,10.1016/0921-5093(91)90134-9,,,,,,,,,,,,,,
60490a203e6da430a7211c9f,Al16Ni56Zr28,"Inoue, A., Zhang, T., Masumoto, T.: Mater. Sci. Eng. A 134 (1991) 1125-1128.",AM,Melt Spinning,Ribbon,Width X Thickness,1,0.02,  TEM  XRD ,Carter,,,10.1016/0921-5093(91)90938-J,,,,Radio Frequency Melting,,,,,,,,,,
60490a203e6da430a7211ca0,Al16O64Zr20,"Stricker, A.D., Faller, M., Baechli, A., Blatter, A.: J. Non-Cryst. Solids 156-158 (1993)612-616.",AM,Deposition,,,,,,Carter,,,10.1016/0022-3093(93)90033-T,,,,,,,,,,,,,,
60490a203e6da430a7211ca1,Al17.5Cu12.45La57.6Ni12.45,"Z.P. Lu, C.T. Liu, Y. Wu, H. Tan, Y. Li, G.L. Chen, Intermetallics 16 (2008)410 ",AM,Melt Casting,Rod,,,,,Carter,425.0,790.0,10.1016/j.intermet.2007.12.002,8.0,499.0,,,,,,,,,,,,
60490a203e6da430a7211ca2,Al17.5Cu20La62.5,"Zhang, W., Jia, F., Inoue, A.: Materials Transactions 48 (2007) 68–73.",AM,Melt Casting,Rod,,,,,Carter,401.0,772.0,10.2320/matertrans.48.68,3.0,471.0,,,,,,,,,,,,
60490a203e6da430a7211ca3,Al17.96Ni17.96Ti7.58Zr56.5,"Wang, Y., Wu, J., Wang, Q., Qiang, J., Dong, C.: Materials Letters 61 (2007) 2066–2070.",AM,,,,,,,Carter,658.0,1173.0,10.1016/S0167-577X(00)00312-8,,714.0,1126.0,,,,,,,,,,,
60490a203e6da430a7211ca4,Al17.9Cu12.8La56.5Ni12.8,"Z.P. Lu, C.T. Liu, Y. Wu, H. Tan, Y. Li, G.L. Chen, Intermetallics 16 (2008)410 ",AM,Melt Casting,Rod,,,,,Carter,433.0,823.0,10.1016/j.intermet.2007.12.002,2.0,492.0,,,,,,,,,,,,
60490a203e6da430a7211ca5,Al17Cu12.2La58.6Ni12.2,"Z.P. Lu, C.T. Liu, Y. Wu, H. Tan, Y. Li, G.L. Chen, Intermetallics 16 (2008)410 ",AM,Melt Casting,Rod,,,,,Carter,421.0,774.0,10.1016/j.intermet.2007.12.002,5.0,489.0,,,,,,,,,,,,
60490a203e6da430a7211ca6,Al17La24Ni59,"Inoue, A., Zhang, T., Masumoto, T.: Mater. Sci. Eng. A 134 (1991) 1125-1128.",AM,Melt Spinning,Ribbon,Thickness,1,0.02,AXS  OM  SEM  TEM  XRD ,Carter,,,10.1016/0921-5093(91)90938-J,,,,Radio Frequency Melting,Ar-gas,,,,,,,,,
60490a203e6da430a7211ca7,Al18.4Cu13.1La55.4Ni13.1,"Z.P. Lu, C.T. Liu, Y. Wu, H. Tan, Y. Li, G.L. Chen, Intermetallics 16 (2008)410 ",AM,Melt Casting,Rod,,,,,Carter,426.0,881.0,10.1016/j.intermet.2007.12.002,2.0,491.0,,,,,,,,,,,,
60490a203e6da430a7211ca8,Al18.8Ni18.8Ti4.4Zr58,"Wang, Y., Wu, J., Wang, Q., Qiang, J., Dong, C.: Materials Letters 61 (2007) 2066–2070.",AM,,,,,,,Carter,695.0,1292.0,10.1016/S0167-577X(00)00312-8,,754.0,1146.0,,,,,,,,,,,
60490a203e6da430a7211ca9,Al18Ga36Mg46,"Mizutani, U., Matsuda, T.: Proc. 5th Int. Conf. Rapidly Quenched Met., W√ºrzburg, Steeb,S., Warlimont, H. (eds.), Elsevier Science Publishers B.V. 1 (1985) 1035-1038.",AM,Melt Spinning,Ribbon,,,,,Carter,,,10.1016/B978-0-444-86939-5.50245-1,,,,Radio Frequency Melting,Ar-gas,,,,,,,,,
60490a203e6da430a7211caa,Al18Mg47Zn35,"Takeuchi, T., Murasaki, S., Matsumuro, A., Mizutani, U.: J. Non-Cryst. Solids 156-158(1993) 914-917.",QC,Mechanical,Powder,,,,XRD,Carter,,,10.1016/0022-3093(93)90095-F,,,,,Ar-gas,,,,,,,,,
60490a203e6da430a7211cab,Al18Ni2Zr80,"Inoue, A., Zhang, T., Masumoto, T.: Mater. Sci. Eng. A 134 (1991) 1125-1128.",AM,Melt Spinning,Ribbon,Width X Thickness,1,0.02,  TEM  XRD ,Carter,,,10.1016/0921-5093(91)90938-J,,,,Radio Frequency Melting,,,,,,,,,,
60490a203e6da430a7211cac,Al18Ni42Ti40,"Akiyama, E., Habazaki, H., Kawashima, A., Asami, K., Hashimoto, K.: Proc. Symp.Corros. Electrochem. Catal. Metastable Metals and Intermetallics, Clayton, C.R.,Hashimoto, K. (eds.), Pennington: The Electrochem. Soc.,1993, p. 26-37.",AM,Deposition,Thin Film,,,,XRD,Carter,,,,,,,,Ar-gas,,,,,,,,,
60490a203e6da430a7211cad,Al18Ni54Zr28,"Inoue, A., Zhang, T., Masumoto, T.: Mater. Sci. Eng. A 134 (1991) 1125-1128.",AM,Melt Spinning,Ribbon,Width X Thickness,1,0.02,  TEM  XRD ,Carter,,,10.1016/0921-5093(91)90938-J,,,,Radio Frequency Melting,,,,,,,,,,
60490a203e6da430a7211cae,Al18Sr82,,,,,,,,,Ben,455.0,863.0,10.1179/095066010X12646898728200,,,,,,,,,,,,,,
60490a203e6da430a7211caf,Al19.4Co24.8Zr55.8,,,,,,,,,Ben,751.0,1302.0,10.1007/978-3-642-03481-7,,820.0,,,,,,,,,,,,
60490a203e6da430a7211cb0,Al19Ca48Mg13Zn20,"Senkov, O.N., Scott, J.M., Miracle, D.B.: Materials Transactions 48 (2007) 1610–1616.",AM,,,,,,,Carter,436.0,813.0,10.2320/matertrans.MJ200731,,487.0,648.0,,,,,,,,,,,
60490a203e6da430a7211cb1,Al19Ca48Mg13Zn20,"Senkov, O.N., Miracle, D.B., Keppens, V., Liaw, P.K.: Metall. Mater. Trans. A 39 (2008)1888-1900. ",AM,Melt Casting,Wedge,,,,,Carter,436.0,813.0,10.1007/s11661-007-9334-z,,487.0,648.0,,,,0.5,,,,,,,
60490a203e6da430a7211cb2,Al19Ca55Mg20Zn6,"Senkov, O.N., Scott, J.M., Miracle, D.B.: Metallurgical and Materials Transactions A 39A (2008) 1901–1907.",AM,Melt Casting,Rod,,,,,Carter,448.0,745.0,10.1007/s11661-007-9255-x,1.5,484.0,631.0,,,,,,,,,,,
60490a203e6da430a7211cb3,Al19Ca55Mg20Zn6,"Senkov, O.N., Miracle, D.B., Keppens, V., Liaw, P.K.: Metall. Mater. Trans. A 39 (2008)1888-1900. ",AM,Melt Casting,Wedge,,,,,Carter,448.0,745.0,10.1007/s11661-007-9334-z,,484.0,631.0,,,,1.5,,,,,,,
60490a203e6da430a7211cb4,Al19Co19Cu7Zr55,"Mukherjee, S., Kang, H.-G., Johnson, W.L., Rhim, W.-K.: Physical Review B 70 (2004) 174205.",AM,,,,,,,Carter,,,10.1103/PhysRevB.70.174205,,,,,,,,,,,,,,
60490a203e6da430a7211cb5,Al19La22Ni59,"Inoue, A., Zhang, T., Masumoto, T.: Mater. Sci. Eng. A 134 (1991) 1125-1128.",AM,Melt Spinning,Ribbon,Thickness,1,0.02,AXS  OM  SEM  TEM  XRD ,Carter,,,10.1016/0921-5093(91)90938-J,,,,Radio Frequency Melting,Ar-gas,,,,,,,,,
60490a203e6da430a7211cb6,Al19Mg46Ti35,"Akiyama, E., Yoshioka, H., Kim, J.H., Habazaki, H., Kawashima, A., Asami, K.,Hashimoto, K.: Corros. Sci. 34 (1993) 27-40.",CR,Deposition,Thin Film,,,,XRD,Carter,,,10.1016/0010-938X(93)90256-G,,,,,Ar-gas,,,,,,,,,
60490a203e6da430a7211cb7,Al1B15Co6Fe61Mo7Y2Zr8,,,,,,,,,Ben,899.5,1495.0,10.1016/j.jallcom.2008.07.087,5.0,955.6,,,,,,,,,,,,
60490a203e6da430a7211cb8,Al1B15Co6Fe61Mo7Y2Zr8,,,,,,,,,Lane,899.5,1495.0,10.1016/j.jallcom.2008.07.087,5.0,955.6,,,,,,,,,,,,
60490a203e6da430a7211cb9,Al1B15Co6Fe61Mo7Y2Zr8,"Z.P. Lu, C.T. Liu, W.D. Porter, Appl. Phys. Lett. 83 (2003) 2581.",AM,Melt Casting,Wedge,,,,,Carter,899.5,1495.7,10.1063/1.1614833,,955.6,,,,,5.0,,,,,,,
60490a203e6da430a7211cba,Al1Cu24Gd10Mg65,"GENG, J.-y., SUN, Y.-f., WANG, L.-g., ZHU, S.-j., LIU, L.-z., GUAN, S.-k.: Transactions of Nonferrous Metals",AM,Melt Casting,Rod,,,,,Carter,415.0,742.0,,7.0,472.0,685.0,,,,,,,,,,,
60490a203e6da430a7211cbb,Al1Cu54Hf25Ti20,"Figueroa, I.A., Davies, H.A., Todd, I., Yamada, K.: Advanced Engineering Materials 6 (2007) 496–500",AM,Melt Casting,Rod,,,,,Carter,730.0,1168.0,10.1002/adem0.200700048,4.0,761.0,,,,,,,,,,,,
60490a203e6da430a7211cbc,Al1La49Ni50,"Inoue, A., Zhang, T., Masumoto, T.: Mater. Sci. Eng. A 134 (1991) 1125-1128.",AM,Melt Spinning,Ribbon,Thickness,1,0.02,AXS  OM  SEM  TEM  XRD ,Carter,,,10.1016/0921-5093(91)90938-J,,,,Radio Frequency Melting,Ar-gas,,,,,,,,,
60490a203e6da430a7211cbd,Al1La81Ni18,"Inoue, A., Zhang, T., Masumoto, T.: Mater. Sci. Eng. A 134 (1991) 1125-1128.",AM,Melt Spinning,Ribbon,Thickness,1,0.02,AXS  OM  SEM  TEM  XRD ,Carter,,,10.1016/0921-5093(91)90938-J,,,,Radio Frequency Melting,Ar-gas,,,,,,,,,
60490a203e6da430a7211cbe,Al1Ni16Zr83,"Inoue, A., Zhang, T., Masumoto, T.: Mater. Sci. Eng. A 134 (1991) 1125-1128.",AM,Melt Spinning,Ribbon,Width X Thickness,1,0.02,  TEM  XRD ,Carter,,,10.1016/0921-5093(91)90938-J,,,,Radio Frequency Melting,,,,,,,,,,
60490a203e6da430a7211cbf,Al2.1B6.7C6.9Cr2.2Fe68.3Mo2.5P8.8Si2.5,,,,,,,,,Ben,795.0,1316.0,10.1016/j.jallcom.2008.07.087,4.0,835.0,,,,,,,,,,,,
60490a203e6da430a7211cc0,Al2.1B6.7C6.9Cr2.2Fe68.3Mo2.5P8.8Si2.5,"H.X. Li, S. Yi, Mater. Sci. Eng. A 449–451 (2007) 189.",AM,Melt Casting,Rod,,,,,Carter,795.0,1316.0,10.1016/j.msea.2006.02.262,4.0,835.0,,,,,,,,,,,,
60490a203e6da430a7211cc1,Al2.1B6.7C6.9Cr2.2Fe68.3Mo2.5P8.8Si2.5,,,,,,,,,Lane,795.0,1316.0,10.1016/j.jallcom.2008.07.087,4.0,835.0,,,,,,,,,,,,
60490a203e6da430a7211cc2,Al2.4Cu30Mg57.6Y10,"Ohnuma, M., Pryds, N.H., Linderoth, S., Eldrup, M., Pedersen, A.S., Pedersen, J.S.: Scripta Materialia 41 (1999) 889–893.",AM,,,,,,,Carter,,,10.1016/S1359-6462(99)00225-0,,455.0,,,,,,,,,,,,
60490a203e6da430a7211cc3,Al2.5Be35Ti62.5,"Tanner, L.E., Jacobson, L.A., Wall, M.E.: Mater. Sci. Eng. 97 (1988) 379-383.",AM,Splat Quenching,,,,,TEM XRD,Carter,,,10.1016/0025-5416(88)90078-X,,,,Arc Melting,Ar-gas,,,,,,,,,
60490a203e6da430a7211cc4,Al2.5Cu60.3Zr37.2,,,,,,,,,Ben,733.0,1185.0,10.1007/978-3-642-03481-7,,794.0,,,,,,,,,,,,
60490a203e6da430a7211cc5,Al2.5Fe65Tb32.5,"Inoue, A., Tanaka, Y., Miyauchi, Y., Masumoto, T.: Sci. Rep. Res. Inst. Tohoku Univ. SerA 39 (1994) 147-153.",AM,Melt Spinning,Ribbon,Width X Thickness,1,0.02,TEM XRD,Carter,,,,,,,Arc Melting,Ar-gas,,,,,,,,,
60490a203e6da430a7211cc6,Al2.5Nb17.5Ni60Zr20,"Qiang, J.B., Zhang, W., Inoue, A.: Materials Science and Engineering B 148 (2008) 114–118.",AM,Melt Casting,Rod,,,,,Carter,841.0,1393.0,10.1016/j.scriptamat.2007.07.032,,891.0,1341.0,,,,,,,,,,,
60490a203e6da430a7211cc7,Al20B10Co70,"Inoue, A., Kitamura, A., Masumoto, T.: J. Mater. Sci. 16 (1981) 1895-1908.",CR,Melt Spinning,Ribbon,Width X Thickness,2-Jan, 0.02-0.03,TEM XRD,Carter,,,10.1007/BF00540638,,,,Radio Frequency Melting,Ar-gas,,,,,,,,,
60490a203e6da430a7211cc8,Al20B14Co66,"Inoue, A., Kitamura, A., Masumoto, T.: J. Mater. Sci. 16 (1981) 1895-1908.",CR,Melt Spinning,Ribbon,Width X Thickness,2-Jan, 0.02-0.03,TEM XRD,Carter,,,10.1007/BF00540638,,,,Radio Frequency Melting,Ar-gas,,,,,,,,,
60490a203e6da430a7211cc9,Al20B14Fe66,"Inoue, A., Kitamura, A., Masumoto, T.: J. Mater. Sci. 16 (1981) 1895-1908.",AM,Melt Spinning,Ribbon,Width X Thickness,2-Jan, 0.02-0.03,TEM XRD,Carter,,,10.1007/BF00540638,,,,Radio Frequency Melting,Ar-gas,,,,,,,,,
60490a203e6da430a7211cca,Al20B14Ni66,"Inoue, A., Kitamura, A., Masumoto, T.: J. Mater. Sci. 16 (1981) 1895-1908.",CR,Melt Spinning,Ribbon,Width X Thickness,2-Jan, 0.02-0.03,TEM XRD,Carter,,,10.1007/BF00540638,,,,Radio Frequency Melting,Ar-gas,,,,,,,,,
60490a203e6da430a7211ccb,Al20B18Co62,"Inoue, A., Kitamura, A., Masumoto, T.: J. Mater. Sci. 16 (1981) 1895-1908.",AC,Melt Spinning,Ribbon,Width X Thickness,2-Jan, 0.02-0.03,TEM XRD,Carter,,,10.1007/BF00540638,,,,Radio Frequency Melting,Ar-gas,,,,,,,,,
60490a203e6da430a7211ccc,Al20B18Fe62,"Inoue, A., Kitamura, A., Masumoto, T.: J. Mater. Sci. 16 (1981) 1895-1908.",AM,Melt Spinning,Ribbon,Width X Thickness,2-Jan, 0.02-0.03,TEM XRD,Carter,,,10.1007/BF00540638,,,,Radio Frequency Melting,Ar-gas,,,,,,,,,
60490a203e6da430a7211ccd,Al20B18Ni62,"Inoue, A., Kitamura, A., Masumoto, T.: J. Mater. Sci. 16 (1981) 1895-1908.",AM,Melt Spinning,Ribbon,Width X Thickness,2-Jan, 0.02-0.03,TEM XRD,Carter,,,10.1007/BF00540638,,,,Radio Frequency Melting,Ar-gas,,,,,,,,,
60490a203e6da430a7211cce,Al20B22Co58,"Inoue, A., Kitamura, A., Masumoto, T.: J. Mater. Sci. 16 (1981) 1895-1908.",AC,Melt Spinning,Ribbon,Width X Thickness,2-Jan, 0.02-0.03,TEM XRD,Carter,,,10.1007/BF00540638,,,,Radio Frequency Melting,Ar-gas,,,,,,,,,
60490a203e6da430a7211ccf,Al20B22Ni58,"Inoue, A., Kitamura, A., Masumoto, T.: J. Mater. Sci. 16 (1981) 1895-1908.",AM,Melt Spinning,Ribbon,Width X Thickness,2-Jan, 0.02-0.03,TEM XRD,Carter,,,10.1007/BF00540638,,,,Radio Frequency Melting,Ar-gas,,,,,,,,,
60490a203e6da430a7211cd0,Al20B26Co54,"Inoue, A., Kitamura, A., Masumoto, T.: J. Mater. Sci. 16 (1981) 1895-1908.",AM,Melt Spinning,Ribbon,Width X Thickness,2-Jan, 0.02-0.03,TEM XRD,Carter,,,10.1007/BF00540638,,,,Radio Frequency Melting,Ar-gas,,,,,,,,,
60490a203e6da430a7211cd1,Al20B26Fe54,"Inoue, A., Kitamura, A., Masumoto, T.: J. Mater. Sci. 16 (1981) 1895-1908.",AM,Melt Spinning,Ribbon,Width X Thickness,2-Jan, 0.02-0.03,TEM XRD,Carter,,,10.1007/BF00540638,,,,Radio Frequency Melting,Ar-gas,,,,,,,,,
60490a203e6da430a7211cd2,Al20B26Ni54,"Inoue, A., Kitamura, A., Masumoto, T.: J. Mater. Sci. 16 (1981) 1895-1908.",AM,Melt Spinning,Ribbon,Width X Thickness,2-Jan, 0.02-0.03,TEM XRD,Carter,,,10.1007/BF00540638,,,,Radio Frequency Melting,Ar-gas,,,,,,,,,
60490a203e6da430a7211cd3,Al20B30Co50,"Inoue, A., Kitamura, A., Masumoto, T.: J. Mater. Sci. 16 (1981) 1895-1908.",AM,Melt Spinning,Ribbon,Width X Thickness,2-Jan, 0.02-0.03,TEM XRD,Carter,,,10.1007/BF00540638,,,,Radio Frequency Melting,Ar-gas,,,,,,,,,
60490a203e6da430a7211cd4,Al20B30Fe50,"Inoue, A., Kitamura, A., Masumoto, T.: J. Mater. Sci. 16 (1981) 1895-1908.",AM,Melt Spinning,Ribbon,Width X Thickness,2-Jan, 0.02-0.03,TEM XRD,Carter,,,10.1007/BF00540638,,,,Radio Frequency Melting,Ar-gas,,,,,,,,,
60490a203e6da430a7211cd5,Al20B30Ni50,"Inoue, A., Kitamura, A., Masumoto, T.: J. Mater. Sci. 16 (1981) 1895-1908.",AM,Melt Spinning,Ribbon,Width X Thickness,2-Jan, 0.02-0.03,TEM XRD,Carter,,,10.1007/BF00540638,,,,Radio Frequency Melting,Ar-gas,,,,,,,,,
60490a203e6da430a7211cd6,Al20B34Co46,"Inoue, A., Kitamura, A., Masumoto, T.: J. Mater. Sci. 16 (1981) 1895-1908.",AM,Melt Spinning,Ribbon,Width X Thickness,2-Jan, 0.02-0.03,TEM XRD,Carter,,,10.1007/BF00540638,,,,Radio Frequency Melting,Ar-gas,,,,,,,,,
60490a203e6da430a7211cd7,Al20B34Fe46,"Inoue, A., Kitamura, A., Masumoto, T.: J. Mater. Sci. 16 (1981) 1895-1908.",AM,Melt Spinning,Ribbon,Width X Thickness,2-Jan, 0.02-0.03,TEM XRD,Carter,,,10.1007/BF00540638,,,,Radio Frequency Melting,Ar-gas,,,,,,,,,
60490a203e6da430a7211cd8,Al20B34Ni46,"Inoue, A., Kitamura, A., Masumoto, T.: J. Mater. Sci. 16 (1981) 1895-1908.",AM,Melt Spinning,Ribbon,Width X Thickness,2-Jan, 0.02-0.03,TEM XRD,Carter,,,10.1007/BF00540638,,,,Radio Frequency Melting,Ar-gas,,,,,,,,,
60490a203e6da430a7211cd9,Al20B38Co42,"Inoue, A., Kitamura, A., Masumoto, T.: J. Mater. Sci. 16 (1981) 1895-1908.",AM,Melt Spinning,Ribbon,Width X Thickness,2-Jan, 0.02-0.03,TEM XRD,Carter,,,10.1007/BF00540638,,,,Radio Frequency Melting,Ar-gas,,,,,,,,,
60490a203e6da430a7211cda,Al20B40Ni40,"Inoue, A., Kitamura, A., Masumoto, T.: J. Mater. Sci. 16 (1981) 1895-1908.",AM,Melt Spinning,Ribbon,Width X Thickness,2-Jan, 0.02-0.03,TEM XRD,Carter,,,10.1007/BF00540638,,,,Radio Frequency Melting,Ar-gas,,,,,,,,,
60490a203e6da430a7211cdb,Al20Ca10Mg70,"Kato, A., Horikiri, H., Inoue, A., Masumoto, T.: Mater. Sci. Eng. A 179/180 (1994) 707-711.",AM,Melt Spinning,Bulk,,,,TEM  XRD ,Carter,,,10.1016/0921-5093(94)90297-6,,,,Radio Frequency Melting,Ar-gas,,,,,,,,,
60490a203e6da430a7211cdc,Al20Ca55Mg18Zn7,"Senkov, O.N., Scott, J.M., Miracle, D.B.: Metallurgical and Materials Transactions A 39A (2008) 1901–1907.",AM,Melt Casting,Rod,,,,,Carter,447.0,822.0,10.1007/s11661-007-9255-x,1.0,491.0,625.0,,,,,,,,,,,
60490a203e6da430a7211cdd,Al20Ca55Mg18Zn7,"Senkov, O.N., Miracle, D.B., Keppens, V., Liaw, P.K.: Metall. Mater. Trans. A 39 (2008)1888-1900. ",AM,Melt Casting,Wedge,,,,,Carter,447.0,822.0,10.1007/s11661-007-9334-z,,491.0,625.0,,,,1.0,,,,,,,
60490a203e6da430a7211cde,Al20Ca60Ga20,"Diao, Z., Yamada, Y., Fukunaga, T., Matsuda, T., Mizutani, U.: Mater. Sci. Eng. A 181/182(1994) 1047-1050.",AM,Melt Spinning,Ribbon,,,,XPS XRD,Carter,,,10.1016/0921-5093(94)90798-6,,,,Arc Melting,Ar-gas,,,,,,,,,
60490a203e6da430a7211cdf,Al20Ca65Mg15,,,,,,,,,Ben,463.0,776.0,10.1007/978-3-642-03481-7,,491.0,,,,,,,,,,,,
60490a203e6da430a7211ce0,Al20Ca65Mg15,"Senkov, O.N., Scott, J.M., Miracle, D.B.: Materials Transactions 48 (2007) 1610–1616.",AM,Melt Casting,Rod,,,,,Carter,,776.0,10.2320/matertrans.MJ200731,1.0,,686.0,,,,,,,,,,,
60490a203e6da430a7211ce1,Al20Ce27.5Co25La27.5,"Li, R., Pang, S., Ma, C., Zhang, T.: Acta Materialia. 55 (2007) 3719–3726.",AM,Melt Casting,Rod,,,,,Carter,498.0,961.0,10.1016/j.actamat.2007.02.026,5.0,561.0,725.0,,,,,,,,,,,
60490a203e6da430a7211ce2,Al20Ce27.5Cu25La27.5,"Yang, Q., Pang, S., Li, R., Zhang, T.: International Journal of Modern Physics B. 23 (2009) 1235–1240.",AM,Melt Casting,Rod,,,,,Carter,425.0,818.0,10.1142/S0217979209060749,2.0,483.0,680.0,,,,,,,,,,,
60490a203e6da430a7211ce3,Al20Ce30Co20La30,"Li, R., Pang, S., Ma, C., Zhang, T.: Acta Materialia. 55 (2007) 3719–3726.",AM,Melt Casting,Rod,,,,,Carter,475.0,916.0,10.1016/j.actamat.2007.02.026,8.0,554.0,693.0,,,,,,,,,,,
60490a203e6da430a7211ce4,Al20Ce30Cu20La30,"Yang, Q., Pang, S., Li, R., Zhang, T.: International Journal of Modern Physics B. 23 (2009) 1235–1240.",AM,Melt Casting,Rod,,,,,Carter,413.0,807.0,10.1142/S0217979209060749,5.0,477.0,679.0,,,,,,,,,,,
60490a203e6da430a7211ce5,Al20Ce32.5Co15La32.5,"Li, R., Pang, S., Ma, C., Zhang, T.: Acta Materialia. 55 (2007) 3719–3726.",AM,Melt Casting,Rod,,,,,Carter,444.0,831.0,10.1016/j.actamat.2007.02.026,6.0,516.0,716.0,,,,,,,,,,,
60490a203e6da430a7211ce6,Al20Ce32.5Cu15La32.5,"Yang, Q., Pang, S., Li, R., Zhang, T.: International Journal of Modern Physics B. 23 (2009) 1235–1240.",AM,Melt Casting,Rod,,,,,Carter,419.0,811.0,10.1142/S0217979209060749,2.0,464.0,652.0,,,,,,,,,,,
60490a203e6da430a7211ce7,Al20Ce35Co10La35,"Yang, Q., Pang, S., Li, R., Zhang, T.: International Journal of Modern Physics B. 23 (2009) 1235–1240.",AM,Melt Casting,Rod,,,,,Carter,429.0,798.0,10.1142/S0217979209060749,3.0,483.0,722.0,,,,,,,,,,,
60490a203e6da430a7211ce8,Al20Ce60Co20,,,,,,,,,Ben,424.0,798.4934,10.1007/978-3-642-03481-7,,468.0,,,,,,,,,,,,
60490a203e6da430a7211ce9,Al20Ce60Co20,"Zhang, B., Zhao, D.Q., Pan, M.X., Wang, R.J., Wang, W.H.: Acta Mater. 54 (2006) 3025-3032 ",AM,Melt Casting,Rod,,,,,Carter,424.0,798.0,10.1016/j.actamat.2006.02.044,1.0,468.0,684.0,,,,,,,,,,,
60490a203e6da430a7211cea,Al20Ce60Cu20,,,,,,,,,Ben,396.0,702.1277,10.1007/978-3-642-03481-7,,444.0,,,,,,,,,,,,
60490a203e6da430a7211ceb,Al20Ce60Cu20,"Zhang, B., Zhao, D.Q., Pan, M.X., Wang, R.J., Wang, W.H.: Acta Mater. 54 (2006) 3025-3032 ",AM,Melt Casting,Rod,,,,,Carter,396.0,830.0,10.1016/j.actamat.2006.02.044,3.0,444.0,702.0,,,,,,,,,,,
60490a203e6da430a7211cec,Al20Ce70Cu10,"Zhang, B., Zhao, D.Q., Pan, M.X., Wang, R.J., Wang, W.H.: Acta Mater. 54 (2006) 3025-3032 ",AM,Melt Casting,Rod,,,,,Carter,,731.0,10.1016/j.actamat.2006.02.044,,,666.0,,,,,,,,,,,
60490a203e6da430a7211ced,Al20Co15Gd55Ge10,"Fu, H., Guo, M.S., Yu, H.J., Zu, X.T., Liu, M: Journal of Applied Physics 106 (2009) 083513.",AC,Melt Casting,Rod,,,,,Carter,600.0,,10.1063/1.3246616,,671.0,,,,,,,,,,,,
60490a203e6da430a7211cee,Al20Co20Gd60,"Chen, L.Y., Hu, H.T., Zhang, G.Q., Jiang, J.Z.: J. Alloys Compd. (2007) 109-113.",AM,Melt Casting,Rod,,,,,Carter,580.0,,10.1016/j.jallcom.2007.02.114,2.5,625.0,946.0,,,,,66.0,,,,1300.0,,
60490a203e6da430a7211cef,Al20Co25Zr55,,,,,,,,,Lane,761.0,1245.0,10.1016/j.jallcom.2008.07.087,2.5,840.0,,,,,,,,,,,,
60490a203e6da430a7211cf0,Al20Co25Zr55,"T. Wada, T. Zhang, A. Inoue, Mater. Trans., JIM 43 (2002) 2843.",AM,Melt Casting,Rod,,,,,Carter,761.0,1245.0,10.2320/matertrans.43.2843,2.5,840.0,,,,,,,,,,,,
60490a203e6da430a7211cf1,Al20Co25Zr55,,,,,,,,,Lane,753.0,1293.0,10.1038/ncomms10313,10.0,,,,,,,,,,,,,
60490a203e6da430a7211cf2,Al20Co25Zr55,"Mukherjee, S., Kang, H.-G., Johnson, W.L., Rhim, W.-K.: Physical Review B 70 (2004) 174205.",AM,,,,,,,Carter,753.0,1293.0,10.1103/PhysRevB.70.174205,,,,,,,,,,,,,,
60490a203e6da430a7211cf3,Al20Co25Zr55,,,,,,,,,Ben,761.0,1245.0,10.1016/j.jallcom.2008.07.087,2.5,840.0,,,,,,,,,,,,
60490a203e6da430a7211cf4,Al20Cr10Zr70,"Zhang, T.: Doctor Thesis, Tohoku University, 1993.",AM,Melt Spinning,Ribbon,Width X Thickness,1,0.04,AXS SEM TEM XRD,Carter,,,,,,,Arc Melting,Ar-gas,,,,,,,,,
60490a203e6da430a7211cf5,Al20Cu10La70,"Inoue, A., Yamaguchi, H., Zhang, T., Masumoto, T.: Mater. Trans. JIM 31 (1990) 104-109.",AC,Melt Spinning,Ribbon,Width X Thickness,1,0.02,AXS  SEM  XRD,Carter,,,10.2320/matertrans1989.31.104,,,,Radio Frequency Melting,Ar-gas,,,,,,,,,
60490a203e6da430a7211cf6,Al20Cu10Ti70,"Aoki, K., Masumoto, T.: MRS Int. Meet. Advanced Materials 3 (1989) 393-398.",CR,Melt Spinning,Ribbon,,,,XRD,Carter,,,,,,,Arc Melting,Ar-gas,,,,,,,,,
60490a203e6da430a7211cf7,Al20Cu12.5Ni10Sm57.5,"Wang, Y., Li, J., Tian, R., Fang, S., Xiao, X.: Journal of Rare Earths 23 (2005) 415–418.",AM,,,,,,,Carter,,,,,,,,,,,,,,,,,
60490a203e6da430a7211cf8,Al20Cu15Ni10Sm55,"Wang, Y., Li, J., Tian, R., Fang, S., Xiao, X.: Journal of Rare Earths 23 (2005) 415–418.",AM,,,,,,,Carter,,,,,,,,,,,,,,,,,
60490a203e6da430a7211cf9,Al20Cu15Ni12Sm53,"Wang, Y., Li, J., Tian, R., Fang, S., Xiao, X.: Journal of Rare Earths 23 (2005) 415–418.",AM,,,,,,,Carter,,,,,,,,,,,,,,,,,
60490a203e6da430a7211cfa,Al20Cu15Ni8Sm57,"Wang, Y., Li, J., Tian, R., Fang, S., Xiao, X.: Journal of Rare Earths 23 (2005) 415–418.",AM,,,,,,,Carter,,,,,,,,,,,,,,,,,
60490a203e6da430a7211cfb,Al20Cu15Zr65,"Inoue, A., Kawase, D., Tsai, A.-P., Zhang, T., Masumoto, T.: Mater. Sci. Eng. A 178(1994) 255-263.",AM,Melt Spinning,Ribbon,Width X Thickness,1,0.03,TEM  XRD,Carter,,,10.1016/0921-5093(94)90551-7,,,,Arc Melting,Ar-gas,,,,,,,,,
60490a203e6da430a7211cfc,Al20Cu17.5Ni10Sm52.5,"Wang, Y., Li, J., Tian, R., Fang, S., Xiao, X.: Journal of Rare Earths 23 (2005) 415–418.",AM,,,,,,,Carter,,,,,,,,,,,,,,,,,
60490a203e6da430a7211cfd,Al20Cu20La60,"Zhang, W., Jia, F., Inoue, A.: Materials Transactions 48 (2007) 68–73.",AM,,Rod,,,,,Carter,415.0,811.0,10.2320/matertrans.48.68,3.0,486.0,,,,,,,,,,,,
60490a203e6da430a7211cfe,Al20Cu20La60,"Inoue, A., Yamaguchi, H., Zhang, T., Masumoto, T.: Mater. Trans. JIM 31 (1990) 104-109.",AM,Melt Spinning,Ribbon,Width X Thickness,1,0.02,AXS  SEM  XRD,Carter,,,10.2320/matertrans1989.31.104,,,,Radio Frequency Melting,Ar-gas,,,,,,,,,
60490a203e6da430a7211cff,Al20Cu20Ti60,"Aoki, K., Masumoto, T.: MRS Int. Meet. Advanced Materials 3 (1989) 393-398.",AC,Melt Spinning,Ribbon,,,,XRD,Carter,,,,,,,Arc Melting,Ar-gas,,,,,,,,,
60490a203e6da430a7211d00,Al20Cu25La55,"Inoue, A., Yamaguchi, H., Zhang, T., Masumoto, T.: Mater. Trans. JIM 31 (1990) 104-109.",AM,Melt Spinning,Ribbon,Width X Thickness,1,0.02,AXS  SEM  XRD,Carter,,,10.2320/matertrans1989.31.104,,,,Radio Frequency Melting,Ar-gas,,,,,,,,,
60490a203e6da430a7211d01,Al20Cu25Zr55,"Argon, A.S., Kuo, H.Y.: J. Non-Cryst. Solids 37 (1980) 241-266.",AM,Melt Spinning,Ribbon,,,,,Carter,,,10.1016/0022-3093(80)90155-6,,,,Radio Frequency Melting,,,,,,,,,,
60490a203e6da430a7211d02,Al20Cu30Ti50,"Aoki, K., Masumoto, T.: MRS Int. Meet. Advanced Materials 3 (1989) 393-398.",AM,Melt Spinning,Ribbon,,,,XRD,Carter,,,,,,,Arc Melting,Ar-gas,,,,,,,,,
60490a203e6da430a7211d03,Al20Cu32Ti48,"Yamada, M., Matsui, N., Kurita, K., Tanaka, K., Fukunaga, T., Mizutani, U.: Mater. Sci.Eng. A 134 (1991) 983-986.",AM,Melt Spinning,,,,,TEM  XRD,Carter,,,10.1016/0921-5093(91)90906-4,,,,Arc Melting,Ar-gas,,,,,,,,,
60490a203e6da430a7211d04,Al20Cu32Y48,"Mizutani, U., Sugiura, H., Yamada, Y., Sugiura, Y., Matsuda, T.: Mater. Sci. Eng. A179/180 (1994) 132-136.",AM,Melt Spinning,Ribbon,,,,XRD,Carter,,,10.1016/0921-5093(94)90179-1,,,,Arc Melting,Ar-gas,,,,,,,,,
60490a203e6da430a7211d05,Al20Cu35Ti45,"Aoki, K., Masumoto, T.: MRS Int. Meet. Advanced Materials 3 (1989) 393-398.",AM,Melt Spinning,Ribbon,,,,XRD,Carter,,,,,,,Arc Melting,Ar-gas,,,,,,,,,
60490a203e6da430a7211d06,Al20Cu40La40,"Inoue, A., Yamaguchi, H., Zhang, T., Masumoto, T.: Mater. Trans. JIM 31 (1990) 104-109.",AM,Melt Spinning,Ribbon,Width X Thickness,1,0.02,AXS  SEM  XRD,Carter,,,10.2320/matertrans1989.31.104,,,,Radio Frequency Melting,Ar-gas,,,,,,,,,
60490a203e6da430a7211d07,Al20Cu50La30,"Inoue, A., Yamaguchi, H., Zhang, T., Masumoto, T.: Mater. Trans. JIM 31 (1990) 104-109.",AM,Melt Spinning,Ribbon,Width X Thickness,1,0.02,AXS  SEM  XRD,Carter,,,10.2320/matertrans1989.31.104,,,,Radio Frequency Melting,Ar-gas,,,,,,,,,
60490a203e6da430a7211d08,Al20Cu50Ti30,"Aoki, K., Masumoto, T.: MRS Int. Meet. Advanced Materials 3 (1989) 393-398.",AM,Melt Spinning,Ribbon,,,,XRD,Carter,,,,,,,Arc Melting,Ar-gas,,,,,,,,,
60490a203e6da430a7211d09,Al20Cu60La20,"Inoue, A., Yamaguchi, H., Zhang, T., Masumoto, T.: Mater. Trans. JIM 31 (1990) 104-109.",AC,Melt Spinning,Ribbon,Width X Thickness,1,0.02,AXS  SEM  XRD,Carter,,,10.2320/matertrans1989.31.104,,,,Radio Frequency Melting,Ar-gas,,,,,,,,,
60490a203e6da430a7211d0a,Al20Cu60Ti20,"Aoki, K., Masumoto, T.: MRS Int. Meet. Advanced Materials 3 (1989) 393-398.",AM,Melt Spinning,Ribbon,,,,XRD,Carter,,,,,,,Arc Melting,Ar-gas,,,,,,,,,
60490a203e6da430a7211d0b,Al20Cu70Ti10,"Aoki, K., Masumoto, T.: MRS Int. Meet. Advanced Materials 3 (1989) 393-398.",CR,Melt Spinning,Ribbon,,,,XRD,Carter,,,,,,,Arc Melting,Ar-gas,,,,,,,,,
60490a203e6da430a7211d0c,Al20Gd55Mn3Ni22,,AM,Melt Casting,Rod,,,,,Carter,553.0,955.0,10.1016/j.commatsci.2016.02.037,2.0,603.0,,,,,,,,,,,,
60490a203e6da430a7211d0d,Al20Gd60Ni20,"Chen, L.Y., Hu, H.T., Zhang, G.Q., Jiang, J.Z.: J. Alloys Compd. (2007) 109-113.",AM,Melt Casting,Rod,,,,,Carter,587.0,,10.1016/j.jallcom.2007.02.114,2.0,621.0,926.0,,,,,63.0,,,,1240.0,,
60490a203e6da430a7211d0e,Al20La10Ni70,"Zhang, T.: Master Dissertation, Tohoku University, 1990.",CR,Melt Spinning,Ribbon,Thickness, 0.02-1.5,,AXS  OM  SEM  TEM  XRD ,Carter,,,,,,,Arc Melting,Ar-gas,,,,,,,,,
60490a203e6da430a7211d0f,Al20La10Ni70,"Inoue, A., Zhang, T., Masumoto, T.: Mater. Trans. JIM 30 (1989) 965-972.",CR,Melt Spinning,Ribbon,,,, OM  XRD ,Carter,,,10.2320/matertrans1989.30.965,,,,Radio Frequency Melting,Ar-gas,,,,,,,,,
60490a203e6da430a7211d10,Al20La20Ni60,"Inoue, A., Zhang, T., Masumoto, T.: Mater. Trans. JIM 30 (1989) 965-972.",AC,Melt Spinning,Ribbon,,,, OM  XRD ,Carter,,,10.2320/matertrans1989.30.965,,,,Radio Frequency Melting,Ar-gas,,,,,,,,,
60490a203e6da430a7211d11,Al20La20Ni60,"Zhang, T.: Master Dissertation, Tohoku University, 1990.",AC,Melt Spinning,Ribbon,Thickness, 0.02-1.5,,AXS  OM  SEM  TEM  XRD ,Carter,,,,,,,Arc Melting,Ar-gas,,,,,,,,,
60490a203e6da430a7211d12,Al20La30Ni50,"Inoue, A., Zhang, T., Masumoto, T.: Mater. Trans. JIM 30 (1989) 965-972.",AM,Melt Spinning,Ribbon,,,, OM  XRD ,Carter,,,10.2320/matertrans1989.30.965,,,,Radio Frequency Melting,Ar-gas,,,,,,,,,
60490a203e6da430a7211d13,Al20La30Ni50,"Matsuki, K., Abe, F., Inoue, A., Masumoto, T.: Mater. Sci. Forum 88-90 (1992) 313-320.",AM,Melt Spinning,Ribbon,,,,TEM XRD,Carter,,,10.4028/www.scientific.net/MSF.88-90.313,,,,Arc Melting,Ar-gas,,,,,,,,,
60490a203e6da430a7211d14,Al20La30Ni50,"Zhang, T.: Master Dissertation, Tohoku University, 1990.",AM,Melt Spinning,Ribbon,Thickness, 0.02-1.5,,AXS  OM  SEM  TEM  XRD ,Carter,,,,,,,Arc Melting,Ar-gas,,,,,,,,,
60490a203e6da430a7211d15,Al20La35Ni45,"Zhang, T.: Master Dissertation, Tohoku University, 1990.",AM,Melt Spinning,Ribbon,Thickness, 0.02-1.5,,AXS  OM  SEM  TEM  XRD ,Carter,,,,,,,Arc Melting,Ar-gas,,,,,,,,,
60490a203e6da430a7211d16,Al20La35Ni45,"Inoue, A., Zhang, T., Masumoto, T.: Mater. Trans. JIM 30 (1989) 965-972.",AM,Melt Spinning,Ribbon,,,, OM  XRD ,Carter,,,10.2320/matertrans1989.30.965,,,,Radio Frequency Melting,Ar-gas,,,,,,,,,
60490a203e6da430a7211d17,Al20La40Ni40,"Zhang, T.: Master Dissertation, Tohoku University, 1990.",AM,Melt Spinning,Ribbon,Thickness, 0.02-1.5,,AXS  OM  SEM  TEM  XRD ,Carter,,,,,,,Arc Melting,Ar-gas,,,,,,,,,
60490a203e6da430a7211d18,Al20La40Ni40,"Matsuki, K., Abe, F., Inoue, A., Masumoto, T.: Mater. Sci. Forum 88-90 (1992) 313-320.",AM,Melt Spinning,Ribbon,,,,TEM XRD,Carter,,,10.4028/www.scientific.net/MSF.88-90.313,,,,Arc Melting,Ar-gas,,,,,,,,,
60490a203e6da430a7211d19,Al20La40Ni40,"Inoue, A., Zhang, T., Masumoto, T.: Mater. Trans. JIM 30 (1989) 965-972.",AM,Melt Spinning,Ribbon,,,, OM  XRD ,Carter,,,10.2320/matertrans1989.30.965,,,,Radio Frequency Melting,Ar-gas,,,,,,,,,
60490a203e6da430a7211d1a,Al20La45Ni35,"Inoue, A., Zhang, T., Masumoto, T.: Mater. Trans. JIM 30 (1989) 965-972.",AM,Melt Spinning,Ribbon,,,, OM  XRD ,Carter,,,10.2320/matertrans1989.30.965,,,,Radio Frequency Melting,Ar-gas,,,,,,,,,
60490a203e6da430a7211d1b,Al20La45Ni35,"Zhang, T.: Master Dissertation, Tohoku University, 1990.",AM,Melt Spinning,Ribbon,Thickness, 0.02-1.5,,AXS  OM  SEM  TEM  XRD ,Carter,,,,,,,Arc Melting,Ar-gas,,,,,,,,,
60490a203e6da430a7211d1c,Al20La50Ni30,"Yamamoto, I., Zytveld, J.V., Endo, H.: J. Non-Cryst. Solids 156-158 (1993) 302-306.",AM,Melt Spinning,Ribbon,Thickness,10,0.03,AXS  OM  SEM  TEM  XRD ,Carter,,,10.1016/0022-3093(93)90184-Y,,,,Radio Frequency Melting,Ar-gas,,,,,,,,,
60490a203e6da430a7211d1d,Al20La50Ni30,"Zhang, T.: Master Dissertation, Tohoku University, 1990.",AM,Melt Spinning,Ribbon,Thickness, 0.02-1.5,,AXS  OM  SEM  TEM  XRD ,Carter,,,,,,,Arc Melting,Ar-gas,,,,,,,,,
60490a203e6da430a7211d1e,Al20La50Ni30,"Matsuki, K., Abe, F., Inoue, A., Masumoto, T.: Mater. Sci. Forum 88-90 (1992) 313-320.",AM,Melt Spinning,Ribbon,,,,TEM XRD,Carter,,,10.4028/www.scientific.net/MSF.88-90.313,,,,Arc Melting,Ar-gas,,,,,,,,,
60490a203e6da430a7211d1f,Al20La50Ni30,"Inoue, A., Zhang, T., Masumoto, T.: Mater. Trans. JIM 30 (1989) 965-972.",AM,Melt Spinning,Ribbon,,,, OM  XRD ,Carter,,,10.2320/matertrans1989.30.965,,,,Radio Frequency Melting,Ar-gas,,,,,,,,,
60490a203e6da430a7211d20,Al20La55Ni25,"Inoue, A., Zhang, T., Masumoto, T.: Mater. Trans. JIM 30 (1989) 965-972.",AM,Melt Spinning,Ribbon,,,, OM  XRD ,Carter,,,10.2320/matertrans1989.30.965,,,,Radio Frequency Melting,Ar-gas,,,,,,,,,
60490a203e6da430a7211d21,Al20La55Ni25,"Zhang, T.: Master Dissertation, Tohoku University, 1990.",AM,Melt Spinning,Ribbon,Thickness, 0.02-1.5,,AXS  OM  SEM  TEM  XRD ,Carter,,,,,,,Arc Melting,Ar-gas,,,,,,,,,
60490a203e6da430a7211d22,Al20La60Ni20,"Inoue, A., Zhang, T., Masumoto, T.: Mater. Trans. JIM 30 (1989) 965-972.",AM,Melt Spinning,Ribbon,,,, OM  XRD ,Carter,,,10.2320/matertrans1989.30.965,,,,Radio Frequency Melting,Ar-gas,,,,,,,,,
60490a203e6da430a7211d23,Al20La60Ni20,"Matsuki, K., Abe, F., Inoue, A., Masumoto, T.: Mater. Sci. Forum 88-90 (1992) 313-320.",AM,Melt Spinning,Ribbon,,,,TEM XRD,Carter,,,10.4028/www.scientific.net/MSF.88-90.313,,,,Arc Melting,Ar-gas,,,,,,,,,
60490a203e6da430a7211d24,Al20La60Ni20,"Zhang, T.: Master Dissertation, Tohoku University, 1990.",AM,Melt Spinning,Ribbon,Thickness, 0.02-1.5,,AXS  OM  SEM  TEM  XRD ,Carter,,,,,,,Arc Melting,Ar-gas,,,,,,,,,
60490a203e6da430a7211d25,Al20La65Ni15,"Zhang, T.: Master Dissertation, Tohoku University, 1990.",AM,Melt Spinning,Ribbon,Thickness, 0.02-1.5,,AXS  OM  SEM  TEM  XRD ,Carter,,,,,,,Arc Melting,Ar-gas,,,,,,,,,
60490a203e6da430a7211d26,Al20La65Ni15,"Inoue, A., Zhang, T., Masumoto, T.: Mater. Trans. JIM 30 (1989) 965-972.",AM,Melt Spinning,Ribbon,,,, OM  XRD ,Carter,,,10.2320/matertrans1989.30.965,,,,Radio Frequency Melting,Ar-gas,,,,,,,,,
60490a203e6da430a7211d27,Al20La70Ni10,"Matsuki, K., Abe, F., Inoue, A., Masumoto, T.: Mater. Sci. Forum 88-90 (1992) 313-320.",AM,Melt Spinning,Ribbon,,,,TEM XRD,Carter,,,10.4028/www.scientific.net/MSF.88-90.313,,,,Arc Melting,Ar-gas,,,,,,,,,
60490a203e6da430a7211d28,Al20La70Ni10,"Zhang, T.: Master Dissertation, Tohoku University, 1990.",AM,Melt Spinning,Ribbon,Thickness, 0.02-1.5,,AXS  OM  SEM  TEM  XRD ,Carter,,,,,,,Arc Melting,Ar-gas,,,,,,,,,
60490a203e6da430a7211d29,Al20La70Ni10,"Inoue, A., Zhang, T., Masumoto, T.: Mater. Trans. JIM 30 (1989) 965-972.",AM,Melt Spinning,Ribbon,,,, OM  XRD ,Carter,,,10.2320/matertrans1989.30.965,,,,Radio Frequency Melting,Ar-gas,,,,,,,,,
60490a203e6da430a7211d2a,Al20La75Ni5,"Inoue, A., Zhang, T., Masumoto, T.: Mater. Trans. JIM 30 (1989) 965-972.",AM,Melt Spinning,Ribbon,,,, OM  XRD ,Carter,,,10.2320/matertrans1989.30.965,,,,Radio Frequency Melting,Ar-gas,,,,,,,,,
60490a203e6da430a7211d2b,Al20La75Ni5,"Zhang, T.: Master Dissertation, Tohoku University, 1990.",AM,Melt Spinning,Ribbon,Thickness, 0.02-1.5,,AXS  OM  SEM  TEM  XRD ,Carter,,,,,,,Arc Melting,Ar-gas,,,,,,,,,
60490a203e6da430a7211d2c,Al20La80,"Inoue, A., Yamaguchi, H., Zhang, T., Masumoto, T.: Mater. Trans. JIM 31 (1990) 104-109.",AM,Melt Spinning,Ribbon,Width X Thickness,1,0.02,AXS  SEM  XRD,Carter,,,10.2320/matertrans1989.31.104,,,,Radio Frequency Melting,Ar-gas,,,,,,,,,
60490a203e6da430a7211d2d,Al20La80,"Zhang, T.: Master Dissertation, Tohoku University, 1990.",AM,Melt Spinning,Ribbon,Thickness, 0.02-1.5,,AXS  OM  SEM  TEM  XRD ,Carter,,,,,,,Arc Melting,Ar-gas,,,,,,,,,
60490a203e6da430a7211d2e,Al20La80,"Inoue, A., Zhang, T., Masumoto, T.: Mater. Trans. JIM 30 (1989) 965-972.",AM,Melt Spinning,Ribbon,,,, OM  XRD ,Carter,,,10.2320/matertrans1989.30.965,,,,Radio Frequency Melting,Ar-gas,,,,,,,,,
60490a203e6da430a7211d2f,Al20Mg36Ti44,"Akiyama, E., Yoshioka, H., Kim, J.H., Habazaki, H., Kawashima, A., Asami, K.,Hashimoto, K.: Corros. Sci. 34 (1993) 27-40.",CR,Deposition,Thin Film,,,,XRD,Carter,,,10.1016/0010-938X(93)90256-G,,,,,Ar-gas,,,,,,,,,
60490a203e6da430a7211d30,Al20Mg39Ti41,"Akiyama, E., Yoshioka, H., Kim, J.H., Habazaki, H., Kawashima, A., Asami, K.,Hashimoto, K.: Corros. Sci. 34 (1993) 27-40.",CR,Deposition,Thin Film,,,,XRD,Carter,,,10.1016/0010-938X(93)90256-G,,,,,Ar-gas,,,,,,,,,
60490a203e6da430a7211d31,Al20Mg40Zn40,"Niikura, A., Tsai, A.-P., Nishiyama, N., Inoue, A., Masumoto, T.: Mater. Sci. Eng. A181/182 (1994) 1387-1391.",QC,Melt Spinning,Ribbon,Width X Thickness,1,0.025,TEM XRD,Carter,,,10.1016/0921-5093(94)90870-2,,,,Radio Frequency Melting,Ar-gas,,,,,,,,,
60490a203e6da430a7211d32,Al20Mg40Zn40,"Takeuchi, T., Murasaki, S., Matsumuro, A., Mizutani, U.: J. Non-Cryst. Solids 156-158(1993) 914-917.",QC,Mechanical,Powder,,,,XRD,Carter,,,10.1016/0022-3093(93)90095-F,,,,,Ar-gas,,,,,,,,,
60490a203e6da430a7211d33,Al20Mg45Zn35,"Takeuchi, T., Murasaki, S., Matsumuro, A., Mizutani, U.: J. Non-Cryst. Solids 156-158(1993) 914-917.",QC,Mechanical,Powder,,,,XRD,Carter,,,10.1016/0022-3093(93)90095-F,,,,,Ar-gas,,,,,,,,,
60490a203e6da430a7211d34,Al20Mg50Zn30,"Niikura, A., Tsai, A.-P., Nishiyama, N., Inoue, A., Masumoto, T.: Mater. Sci. Eng. A181/182 (1994) 1387-1391.",QC,Melt Spinning,Ribbon,Width X Thickness,1,0.025,TEM XRD,Carter,,,10.1016/0921-5093(94)90870-2,,,,Radio Frequency Melting,Ar-gas,,,,,,,,,
60490a203e6da430a7211d35,Al20Mg50Zn30,"Takeuchi, T., Murasaki, S., Matsumuro, A., Mizutani, U.: J. Non-Cryst. Solids 156-158(1993) 914-917.",QC,Mechanical,Powder,,,,XRD,Carter,,,10.1016/0022-3093(93)90095-F,,,,,Ar-gas,,,,,,,,,
60490a203e6da430a7211d36,Al20Mg60Zn20,"Niikura, A., Tsai, A.-P., Nishiyama, N., Inoue, A., Masumoto, T.: Mater. Sci. Eng. A181/182 (1994) 1387-1391.",QC,Melt Spinning,Ribbon,Width X Thickness,1,0.025,TEM XRD,Carter,,,10.1016/0921-5093(94)90870-2,,,,Radio Frequency Melting,Ar-gas,,,,,,,,,
60490a203e6da430a7211d37,Al20Mg60Zn20,"Takeuchi, T., Murasaki, S., Matsumuro, A., Mizutani, U.: J. Non-Cryst. Solids 156-158(1993) 914-917.",OT,Mechanical,Powder,,,,XRD,Carter,,,10.1016/0022-3093(93)90095-F,,,,,Ar-gas,,,,,,,,,
60490a203e6da430a7211d38,Al20Mg70Zn10,"Niikura, A., Tsai, A.-P., Nishiyama, N., Inoue, A., Masumoto, T.: Mater. Sci. Eng. A181/182 (1994) 1387-1391.",AC,Melt Spinning,Ribbon,Width X Thickness,1,0.025,TEM XRD,Carter,,,10.1016/0921-5093(94)90870-2,,,,Radio Frequency Melting,Ar-gas,,,,,,,,,
60490a203e6da430a7211d39,Al20Mg70Zn10,"Takeuchi, T., Murasaki, S., Matsumuro, A., Mizutani, U.: J. Non-Cryst. Solids 156-158(1993) 914-917.",OT,Mechanical,Powder,,,,XRD,Carter,,,10.1016/0022-3093(93)90095-F,,,,,Ar-gas,,,,,,,,,
60490a203e6da430a7211d3a,Al20Ni10Zr70,"Inoue, A., Zhang, T., Masumoto, T.: Mater. Trans. JIM 31 (1990) 177-183.",AM,Melt Spinning,Ribbon,Width X Thickness,1,0.03,  TEM  XRD ,Carter,,,10.2320/matertrans1989.31.177,,,,Arc Melting,,,,,,,,,,
60490a203e6da430a7211d3b,Al20Ni15Zr65,"Inoue, A., Zhang, T., Masumoto, T.: Mater. Trans. JIM 31 (1990) 177-183.",AM,Melt Spinning,Ribbon,Width X Thickness,1,0.03,  TEM  XRD ,Carter,,,10.2320/matertrans1989.31.177,,,,Arc Melting,,,,,,,,,,
60490a203e6da430a7211d3c,Al20Ni20Ti60,"Nagarajan, R., Ranganathan, S.: Mater. Sci. Eng. A 179/180 (1994) 168-172.",AM,Mechanical,Powder,,,,TEM XRD,Carter,,,10.1016/0921-5093(94)90186-4,,,,,,,,,,,,,,
60490a203e6da430a7211d3d,Al20Ni20Ti60,"Aoki, K., Hiraga, K., Masumoto, T.: Mater. Res. Soc. Symp: Proc. 58 (1986) 59-62.",AM,Melt Spinning,Ribbon,,,, TEM XRD,Carter,,,10.1557/PROC-58-59,,,,,N-gas,,,,,,,,,
60490a203e6da430a7211d3e,Al20Ni20Zr60,"Inoue, A., Zhang, T., Masumoto, T.: Mater. Trans. JIM 31 (1990) 177-183.",AM,Melt Spinning,Ribbon,Width X Thickness,1,0.03,  TEM  XRD ,Carter,,,10.2320/matertrans1989.31.177,,,,Arc Melting,,,,,,,,,,
60490a203e6da430a7211d3f,Al20Ni20Zr60,"Wang, Y., Wu, J., Wang, Q., Qiang, J., Dong, C.: Materials Letters 61 (2007) 2066–2070.",AM,Melt Casting,Rod,,,,,Carter,717.0,1294.0,10.1016/S0167-577X(00)00312-8,1.0,767.0,1186.0,,,,,,,,,,,
60490a203e6da430a7211d40,Al20Ni25Zr55,"Inoue, A., Zhang, T., Masumoto, T.: Mater. Trans. JIM 31 (1990) 177-183.",AM,Melt Spinning,Ribbon,Width X Thickness,1,0.03,  TEM  XRD ,Carter,,,10.2320/matertrans1989.31.177,,,,Arc Melting,,,,,,,,,,
60490a203e6da430a7211d41,Al20Ni25Zr55,"Inoue, A., Zhang, T., Masumoto, T.: J. Non-Cryst. Solids 156-158 (1993) 473-480.",AM,Melt Spinning,Ribbon,,,,  TEM  XRD ,Carter,,,10.1016/0022-3093(93)90003-G,,,,Radio Frequency Melting,,,,,,,,,,
60490a203e6da430a7211d42,Al20Ni28.8Zr51.2,"Bhatnagar, A.K., Pan, R., Naugle, D.G.: Phys. Rev. B 39 (1989) 12460-12468.",AM,Melt Spinning,Ribbon,,,,  TEM  XRD ,Carter,,,10.1103/PhysRevB.39.12460,,,,Arc Melting,,,,,,,,,,
60490a203e6da430a7211d43,Al20Ni2Zr78,"Inoue, A., Zhang, T., Masumoto, T.: Mater. Sci. Eng. A 134 (1991) 1125-1128.",AM,Melt Spinning,Ribbon,Width X Thickness,1,0.02,  TEM  XRD ,Carter,,,10.1016/0921-5093(91)90938-J,,,,Radio Frequency Melting,,,,,,,,,,
60490a203e6da430a7211d44,Al20Ni30Ti50,"Aoki, K., Hiraga, K., Masumoto, T.: Mater. Res. Soc. Symp: Proc. 58 (1986) 59-62.",AM,Melt Spinning,Ribbon,,,, TEM XRD,Carter,,,10.1557/PROC-58-59,,,,,N-gas,,,,,,,,,
60490a203e6da430a7211d45,Al20Ni30Zr50,"Inoue, A., Zhang, T., Masumoto, T.: Mater. Trans. JIM 31 (1990) 177-183.",AM,Melt Spinning,Ribbon,Width X Thickness,1,0.03,  TEM  XRD ,Carter,,,10.2320/matertrans1989.31.177,,,,Arc Melting,,,,,,,,,,
60490a203e6da430a7211d46,Al20Ni32Ti48,"Yamada, M., Matsui, N., Kurita, K., Tanaka, K., Fukunaga, T., Mizutani, U.: Mater. Sci.Eng. A 134 (1991) 983-986.",AM,Melt Spinning,Ribbon,,,, TEM XRD,Carter,,,10.1016/0921-5093(91)90906-4,,,,,N-gas,,,,,,,,,
60490a203e6da430a7211d47,Al20Ni35Zr45,"Inoue, A., Zhang, T., Masumoto, T.: Mater. Trans. JIM 31 (1990) 177-183.",AM,Melt Spinning,Ribbon,Width X Thickness,1,0.03,  TEM  XRD ,Carter,,,10.2320/matertrans1989.31.177,,,,Arc Melting,,,,,,,,,,
60490a203e6da430a7211d48,Al20Ni40Ti40,"Aoki, K., Hiraga, K., Masumoto, T.: Mater. Res. Soc. Symp: Proc. 58 (1986) 59-62.",AM,Melt Spinning,Ribbon,,,, TEM XRD,Carter,,,10.1557/PROC-58-59,,,,,N-gas,,,,,,,,,
60490a203e6da430a7211d49,Al20Ni40Zr40,"Inoue, A., Zhang, T., Masumoto, T.: Mater. Trans. JIM 31 (1990) 177-183.",AM,Melt Spinning,Ribbon,Width X Thickness,1,0.03,  TEM  XRD ,Carter,,,10.2320/matertrans1989.31.177,,,,Arc Melting,,,,,,,,,,
60490a203e6da430a7211d4a,Al20Ni45Zr35,"Inoue, A., Zhang, T., Masumoto, T.: Mater. Trans. JIM 31 (1990) 177-183.",AM,Melt Spinning,Ribbon,Width X Thickness,1,0.03,  TEM  XRD ,Carter,,,10.2320/matertrans1989.31.177,,,,Arc Melting,,,,,,,,,,
