Repository: leschultz/Molecular-Dynamic-Characteristic-Temperatures-for-Predicting-Metallic-Glass-Forming-Ability

├── README.md
├── features
│   ├── MDF_DMREF_Metallic_Glasses_v5
│   │   ├── MDF_DMREF_Metallic_Glasses_v5.csv
│   │   └── update_metallic_glasses.py
│   ├── features_dmax_cts
│   │   ├── features_dmax_cts.csv
│   │   ├── features_dmax_cts.json
│   │   └── upload.py
│   ├── features_gfa_cts
│   │   ├── features_gfa_cts.csv
│   │   ├── features_gfa_cts.json
│   │   ├── requirements.txt
│   │   └── upload.py
│   └── prsd_features_gfa_cts
│       └── prsd_features_gfa_cts.csv
└── plots
    ├── classification
    │   ├── original
    │   │   ├── PR_positive.png
    │   │   └── PR_positive_data.csv
    │   └── prsd
    │       ├── PRSD_PR_positive_data.csv
    │       └── PR_positive_PRSD.png

File: features/MDF_DMREF_Metallic_Glasses_v5/MDF_DMREF_Metallic_Glasses_v5.csv (part 8 of 58)
_id,Composition,Reference,Is_Amorphous?,Casting,Type,Size_Measure,Size1,Size2,Characterization,From,Tg_[K],Tl_[K],DOI,Dmax_[mm],Tx_[K],Tm_[K],Melting,Environment,Sigma_[Mpa],Zmax_[mm],E_[GPA],Possion's_Ratio,v,Rc_[K/s],Fracture_Strength_[MPa],G_[GPa],Density_[g/cm^3]
60490a203e6da430a7211d4b,Al20Ni50Zr30,"Inoue, A., Zhang, T., Masumoto, T.: Mater. Trans. JIM 31 (1990) 177-183.",AM,Melt Spinning,Ribbon,Width X Thickness,1,0.03,  TEM  XRD ,Carter,,,10.2320/matertrans1989.31.177,,,,Arc Melting,,,,,,,,,,
60490a203e6da430a7211d4c,Al20Ni52Zr28,"Inoue, A., Zhang, T., Masumoto, T.: Mater. Sci. Eng. A 134 (1991) 1125-1128.",AM,Melt Spinning,Ribbon,Width X Thickness,1,0.02,  TEM  XRD ,Carter,,,10.1016/0921-5093(91)90938-J,,,,Radio Frequency Melting,,,,,,,,,,
60490a203e6da430a7211d4d,Al20Ni60Zr20,"Inoue, A., Zhang, T., Masumoto, T.: Mater. Trans. JIM 31 (1990) 177-183.",CR,Melt Spinning,Ribbon,Width X Thickness,1,0.03,  TEM  XRD ,Carter,,,10.2320/matertrans1989.31.177,,,,Arc Melting,,,,,,,,,,
60490a203e6da430a7211d4e,Al20Ni70Zr10,"Inoue, A., Zhang, T., Masumoto, T.: Mater. Trans. JIM 31 (1990) 177-183.",CR,Melt Spinning,Ribbon,Width X Thickness,1,0.03,  TEM  XRD ,Carter,,,10.2320/matertrans1989.31.177,,,,Arc Melting,,,,,,,,,,
60490a203e6da430a7211d4f,Al20O63.33Zr16.67,"Stricker, A.D., Faller, M., Baechli, A., Blatter, A.: J. Non-Cryst. Solids 156-158 (1993)612-616.",AM,Deposition,,,,,,Carter,,,10.1016/0022-3093(93)90033-T,,,,,,,,,,,,,,
60490a203e6da430a7211d50,Al20Ti80,"Aoki, K., Masumoto, T.: MRS Int. Meet. Advanced Materials 3 (1989) 393-398.",CR,Melt Spinning,Ribbon,,,,XRD,Carter,,,,,,,Arc Melting,Ar-gas,,,,,,,,,
60490a203e6da430a7211d51,Al20Zr80,"Inoue, A., Zhang, T., Masumoto, T.: Mater. Trans. JIM 31 (1990) 177-183.",CR,Melt Spinning,Ribbon,Width X Thickness,1,0.03,  TEM  XRD ,Carter,,,10.2320/matertrans1989.31.177,,,,Arc Melting,,,,,,,,,,
60490a203e6da430a7211d52,Al21.2Co21.2Zr57.6,,,,,,,,,Ben,761.0,1324.0,10.1007/978-3-642-03481-7,,794.0,,,,,,,,,,,,
60490a203e6da430a7211d53,Al21La20Ni59,"Inoue, A., Zhang, T., Masumoto, T.: Mater. Sci. Eng. A 134 (1991) 1125-1128.",AM,Melt Spinning,Ribbon,Thickness,1,0.02,AXS  OM  SEM  TEM  XRD ,Carter,,,10.1016/0921-5093(91)90938-J,,,,Radio Frequency Melting,Ar-gas,,,,,,,,,
60490a203e6da430a7211d54,Al21Mg27Ti52,"Akiyama, E., Yoshioka, H., Kim, J.H., Habazaki, H., Kawashima, A., Asami, K.,Hashimoto, K.: Corros. Sci. 34 (1993) 27-40.",AC,Deposition,Thin Film,,,,XRD,Carter,,,10.1016/0010-938X(93)90256-G,,,,,Ar-gas,,,,,,,,,
60490a203e6da430a7211d55,Al22.3Co22.3Zr55.4,,,,,,,,,Ben,767.0,1326.0,10.1007/978-3-642-03481-7,,815.0,,,,,,,,,,,,
60490a203e6da430a7211d56,Al22.5Ca70Mg7.5,"Baxter, D.V., Fadnis, A.N., Sahnoune, A.: Mater. Sci. Eng. A 133 (1991) 90-93.",AM,,,,,,,Carter,,,10.1016/0921-5093(91)90020-N,,,,,,,,,,,,,,
60490a203e6da430a7211d57,Al22.5Co22.5Zr55,"Mukherjee, S., Kang, H.-G., Johnson, W.L., Rhim, W.-K.: Physical Review B 70 (2004) 174205.",AM,,,,,,,Carter,753.0,1323.0,10.1103/PhysRevB.70.174205,,,,,,,,,,,,,,
60490a203e6da430a7211d58,Al22.5Fe67.5Zr10,"Kim, M.C., McNallan, M.J.: Mater. Sci. Eng. A 134 (1991) 1078-1082.",AM,Melt Spinning,Ribbon,Width X Thickness,2,0.03,AXS  SEM  TEM  XRD ,Carter,,,10.1016/0921-5093(91)90929-H,,,,Radio Frequency Melting,,,,,,,,,,
60490a203e6da430a7211d59,Al22.73Ni22.73Ti2Zr52.54,"Wang, Y., Wu, J., Wang, Q., Qiang, J., Dong, C.: Materials Letters 61 (2007) 2066–2070.",AM,,,,,,,Carter,755.0,1273.0,10.1016/S0167-577X(00)00312-8,,812.0,1147.0,,,,,,,,,,,
60490a203e6da430a7211d5a,Al22Co15Gd55Ge8,"Fu, H., Guo, M.S., Yu, H.J., Zu, X.T., Liu, M: Journal of Applied Physics 106 (2009) 083513.",AC,Melt Casting,Rod,,,,,Carter,602.0,,10.1063/1.3246616,,683.0,,,,,,,,,,,,
60490a203e6da430a7211d5b,Al22Co24Zr54,,,,,,,,,Ben,768.0,1316.0,10.1007/978-3-642-03481-7,,843.0,,,,,,,,,,,,
60490a203e6da430a7211d5c,Al22Nb20Ni58,"Skakov, Y.A., Djakonova, N.P., Edneral, N.V., Koknaeva, M.R., Semina, V.K.: Mater. Sci.Eng. A 133 (1991) 560-564.",AC,Quenching,,,,,,Carter,,,10.1016/0921-5093(91)90134-9,,,,,,,,,,,,,,
60490a203e6da430a7211d5d,Al22Ni2Zr76,"Inoue, A., Zhang, T., Masumoto, T.: Mater. Sci. Eng. A 134 (1991) 1125-1128.",AM,Melt Spinning,Ribbon,Width X Thickness,1,0.02,  TEM  XRD ,Carter,,,10.1016/0921-5093(91)90938-J,,,,Radio Frequency Melting,,,,,,,,,,
60490a203e6da430a7211d5e,Al22Ni50Zr28,"Inoue, A., Zhang, T., Masumoto, T.: Mater. Sci. Eng. A 134 (1991) 1125-1128.",AM,Melt Spinning,Ribbon,Width X Thickness,1,0.02,  TEM  XRD ,Carter,,,10.1016/0921-5093(91)90938-J,,,,Radio Frequency Melting,,,,,,,,,,
60490a203e6da430a7211d5f,Al23.5Co23.5Zr53,,,,,,,,,Ben,783.0,1320.0,10.1007/978-3-642-03481-7,,849.0,,,,,,,,,,,,
60490a203e6da430a7211d60,Al23.5Ni23.5Zr53,"Wang, Y., Wu, J., Wang, Q., Qiang, J., Dong, C.: Materials Letters 61 (2007) 2066–2070.",AM,,,,,,,Carter,771.0,1288.0,10.1016/S0167-577X(00)00312-8,,822.0,1180.0,,,,,,,,,,,
60490a203e6da430a7211d61,Al23Mg17Ti60,"Akiyama, E., Yoshioka, H., Kim, J.H., Habazaki, H., Kawashima, A., Asami, K.,Hashimoto, K.: Corros. Sci. 34 (1993) 27-40.",CR,Deposition,Thin Film,,,,XRD,Carter,,,10.1016/0010-938X(93)90256-G,,,,,Ar-gas,,,,,,,,,
60490a203e6da430a7211d62,Al23Ni35Ti42,"Akiyama, E., Habazaki, H., Kawashima, A., Asami, K., Hashimoto, K.: Proc. Symp.Corros. Electrochem. Catal. Metastable Metals and Intermetallics, Clayton, C.R.,Hashimoto, K. (eds.), Pennington: The Electrochem. Soc.,1993, p. 26-37.",AM,Deposition,Thin Film,,,,XRD,Carter,,,,,,,,Ar-gas,,,,,,,,,
60490a203e6da430a7211d63,Al24B14Ni62,"Inoue, A., Kitamura, A., Masumoto, T.: J. Mater. Sci. 16 (1981) 1895-1908.",AC,Melt Spinning,Ribbon,Width X Thickness,2-Jan, 0.02-0.03,TEM XRD,Carter,,,10.1007/BF00540638,,,,Radio Frequency Melting,Ar-gas,,,,,,,,,
60490a203e6da430a7211d64,Al24B18Ni58,"Inoue, A., Kitamura, A., Masumoto, T.: J. Mater. Sci. 16 (1981) 1895-1908.",AC,Melt Spinning,Ribbon,Width X Thickness,2-Jan, 0.02-0.03,TEM XRD,Carter,,,10.1007/BF00540638,,,,Radio Frequency Melting,Ar-gas,,,,,,,,,
60490a203e6da430a7211d65,Al24B22Co54,"Inoue, A., Kitamura, A., Masumoto, T.: J. Mater. Sci. 16 (1981) 1895-1908.",CR,Melt Spinning,Ribbon,Width X Thickness,2-Jan, 0.02-0.03,TEM XRD,Carter,,,10.1007/BF00540638,,,,Radio Frequency Melting,Ar-gas,,,,,,,,,
60490a203e6da430a7211d66,Al24B22Ni54,"Inoue, A., Kitamura, A., Masumoto, T.: J. Mater. Sci. 16 (1981) 1895-1908.",AC,Melt Spinning,Ribbon,Width X Thickness,2-Jan, 0.02-0.03,TEM XRD,Carter,,,10.1007/BF00540638,,,,Radio Frequency Melting,Ar-gas,,,,,,,,,
60490a203e6da430a7211d67,Al24B26Co50,"Inoue, A., Kitamura, A., Masumoto, T.: J. Mater. Sci. 16 (1981) 1895-1908.",AM,Melt Spinning,Ribbon,Width X Thickness,2-Jan, 0.02-0.03,TEM XRD,Carter,,,10.1007/BF00540638,,,,Radio Frequency Melting,Ar-gas,,,,,,,,,
60490a203e6da430a7211d68,Al24B26Ni50,"Inoue, A., Kitamura, A., Masumoto, T.: J. Mater. Sci. 16 (1981) 1895-1908.",AM,Melt Spinning,Ribbon,Width X Thickness,2-Jan, 0.02-0.03,TEM XRD,Carter,,,10.1007/BF00540638,,,,Radio Frequency Melting,Ar-gas,,,,,,,,,
60490a203e6da430a7211d69,Al24B34Co42,"Inoue, A., Kitamura, A., Masumoto, T.: J. Mater. Sci. 16 (1981) 1895-1908.",AM,Melt Spinning,Ribbon,Width X Thickness,2-Jan, 0.02-0.03,TEM XRD,Carter,,,10.1007/BF00540638,,,,Radio Frequency Melting,Ar-gas,,,,,,,,,
60490a203e6da430a7211d6a,Al24B40Co36,"Inoue, A., Kitamura, A., Masumoto, T.: J. Mater. Sci. 16 (1981) 1895-1908.",AM,Melt Spinning,Ribbon,Width X Thickness,2-Jan, 0.02-0.03,TEM XRD,Carter,,,10.1007/BF00540638,,,,Radio Frequency Melting,Ar-gas,,,,,,,,,
60490a203e6da430a7211d6b,Al24Co10Ni10Sc20Y36,,,,,,,,,Ben,645.0,1010.0,10.1016/j.jallcom.2008.07.087,25.0,731.0,,,,,,,,,,,,
60490a203e6da430a7211d6c,Al24Co10Ni10Sc20Y36,"Q.J. Chen, J. Shen, D.L. Zhang, H.B. Fan, J.F. Sun, D.G. McCartney, Mater.Sci. Eng. A 433 (2006) 155. ",AM,Melt Casting,Rod,,,,,Carter,645.0,1010.0,10.1016/j.msea.2006.06.053,25.0,731.0,,,,,,,,,,,,
60490a203e6da430a7211d6d,Al24Co10Ni10Sc20Y36,,,,,,,,,Lane,645.0,1010.0,10.1016/j.jallcom.2008.07.087,25.0,731.0,,,,,,,,,,,,
60490a203e6da430a7211d6e,Al24Co15Gd55Ge6,"Fu, H., Guo, M.S., Yu, H.J., Zu, X.T., Liu, M: Journal of Applied Physics 106 (2009) 083513.",AC,Melt Casting,Rod,,,,,Carter,603.0,,10.1063/1.3246616,,684.0,,,,,,,,,,,,
60490a203e6da430a7211d6f,Al24Co18Dy46Fe2Y10,"W.Y. Liu, H.F. Zhang, Z.Q. Hu, H. Wang, J. Alloys Compd. 397 (2005)202 ",AM,Melt Casting,Wedge,,,,,Carter,627.0,1023.0,10.1016/j.jallcom.2005.01.043,,677.0,,,,,5.0,,,,,,,
60490a203e6da430a7211d70,Al24Co18Dy46Fe2Y10,,,,,,,,,Ben,627.0,1023.0,10.1016/j.msea.2007.01.033,,677.0,,,,,5.0,,,,,,,
60490a203e6da430a7211d71,Al24Co20Dy20Gd36,"Liang, L., Hui, X., Yue, Y.L., Chen, G.L.: Materials Letters 62 (2008) 994–997.",AM,Melt Casting,Rod,,,,,Carter,,,10.1016/j.matlet.2007.07.033,,,963.0,,,,,,,,,,,
60490a203e6da430a7211d72,Al24Co20Er50Y6,,,,,,,,,Ben,651.0,1079.0,10.1016/j.msea.2007.01.033,,702.0,,,,,8.0,,,,,,,
60490a203e6da430a7211d73,Al24Co20Er50Y6,"W.Y. Liu, H.F. Zhang, Z.Q. Hu, H. Wang, J. Alloys Compd. 397 (2005)202 ",AM,Melt Casting,Wedge,,,,,Carter,651.0,1079.0,10.1016/j.jallcom.2005.01.043,,702.0,,,,,8.0,,,,,,,
60490a203e6da430a7211d74,Al24Co20Gd36Y20,"W.Y. Liu, H.F. Zhang, Z.Q. Hu, H. Wang, J. Alloys Compd. 397 (2005)202 ",AM,Melt Casting,Wedge,,,,,Carter,603.0,1048.0,10.1016/j.jallcom.2005.01.043,,658.0,,,,,3.0,,,,,,,
60490a203e6da430a7211d75,Al24Co20Gd36Y20,,,,,,,,,Ben,603.0,1048.0,10.1016/j.msea.2007.01.033,,658.0,,,,,3.0,,,,,,,
60490a203e6da430a7211d76,Al24Co20Ho35Y21,,,,,,,,,Ben,644.0,1074.0,10.1016/j.msea.2007.01.033,,696.0,,,,,5.0,,,,,,,
60490a203e6da430a7211d77,Al24Co20Ho35Y21,"W.Y. Liu, H.F. Zhang, Z.Q. Hu, H. Wang, J. Alloys Compd. 397 (2005)202 ",AM,Melt Casting,Wedge,,,,,Carter,644.0,1074.0,10.1016/j.jallcom.2005.01.043,,696.0,,,,,5.0,,,,,,,
60490a203e6da430a7211d78,Al24Co20Sc20Y36,"Guo, F., Poon, S.J., Shiflet, G.J.: Appl. Phys. Lett. 83(13) (2003) 2575-2577.",AM,Melt Casting,Rod,,,,,Carter,636.0,,10.1063/1.1614420,2.0,690.0,1035.0,,,,,,,,,,,
60490a203e6da430a7211d79,Al24Co20Sc20Y36,"Q.J. Chen, J. Shen, D.L. Zhang, H.B. Fan, J.F. Sun, D.G. McCartney, Mater.Sci. Eng. A 433 (2006) 155. ",AM,Melt Casting,Rod,,,,,Carter,645.0,1034.0,10.1016/j.msea.2006.06.053,25.0,760.0,,,,,,,,,,,,
60490a203e6da430a7211d7a,Al24Co20Sc20Y36,,,,,,,,,Lane,645.0,1034.0,10.1016/j.jallcom.2008.07.087,25.0,760.0,,,,,,,,,,,,
60490a203e6da430a7211d7b,Al24Co20Sc20Y36,,,,,,,,,Ben,645.0,1034.0,10.1016/j.jallcom.2008.07.087,25.0,760.0,,,,,,,,,,,,
60490a203e6da430a7211d7c,Al24Co20Sc36Y20,"W.Y. Liu, H.F. Zhang, Z.Q. Hu, H. Wang, J. Alloys Compd. 397 (2005)202 ",AM,Melt Casting,Wedge,,,,,Carter,662.0,1048.0,10.1016/j.jallcom.2005.01.043,,760.0,,,,,3.0,,,,,,,
60490a203e6da430a7211d7d,Al24Co20Sc36Y20,,,,,,,,,Ben,662.0,1048.0,10.1016/j.msea.2007.01.033,,760.0,,,,,3.0,,,,,,,
60490a203e6da430a7211d7e,Al24Co20Tb36Y20,"W.Y. Liu, H.F. Zhang, Z.Q. Hu, H. Wang, J. Alloys Compd. 397 (2005)202 ",AM,Melt Casting,Wedge,,,,,Carter,619.0,1021.0,10.1016/j.jallcom.2005.01.043,,868.0,,,,,5.0,,,,,,,
60490a203e6da430a7211d7f,Al24Co20Tb36Y20,,,,,,,,,Ben,619.0,1021.0,10.1016/j.msea.2007.01.033,,868.0,,,,,5.0,,,,,,,
60490a203e6da430a7211d80,Al24Co20Y56,"Q.J. Chen, J. Shen, D.L. Zhang, H.B. Fan, J.F. Sun, D.G. McCartney, Mater.Sci. Eng. A 433 (2006) 155. ",AM,Melt Casting,Rod,,,,,Carter,636.0,1078.0,10.1016/j.msea.2006.06.053,1.5,690.0,,,,,,,,,,,,
60490a203e6da430a7211d81,Al24Co20Y56,,,,,,,,,Ben,636.0,1078.0,10.1016/j.jallcom.2008.07.087,1.5,690.0,,,,,,,,,,,,
60490a203e6da430a7211d82,Al24Co20Y56,,,,,,,,,Lane,636.0,1078.0,10.1016/j.jallcom.2008.07.087,1.5,690.0,,,,,,,,,,,,
60490a203e6da430a7211d83,Al24La18Ni58,"Inoue, A., Zhang, T., Masumoto, T.: Mater. Sci. Eng. A 134 (1991) 1125-1128.",AM,Melt Spinning,Ribbon,Thickness,1,0.02,AXS  OM  SEM  TEM  XRD ,Carter,,,10.1016/0921-5093(91)90938-J,,,,Radio Frequency Melting,Ar-gas,,,,,,,,,
60490a203e6da430a7211d84,Al24Mg28Ti48,"Akiyama, E., Yoshioka, H., Kim, J.H., Habazaki, H., Kawashima, A., Asami, K.,Hashimoto, K.: Corros. Sci. 34 (1993) 27-40.",AC,Deposition,Thin Film,,,,XRD,Carter,,,10.1016/0010-938X(93)90256-G,,,,,Ar-gas,,,,,,,,,
60490a203e6da430a7211d85,Al24Nb11Ti65,"Suryanarayana, C., Froes, F.H.: Mater. Sci. Eng. A 179/180 (1994) 108-111. ",AM,Mechanical,Powder,,,,TEM XRD,Carter,,,10.1016/0921-5093(94)90174-0,,,,,,,,,,,,,,
60490a203e6da430a7211d86,Al24Ni2Zr74,"Inoue, A., Zhang, T., Masumoto, T.: Mater. Sci. Eng. A 134 (1991) 1125-1128.",AM,Melt Spinning,Ribbon,Width X Thickness,1,0.02,  TEM  XRD ,Carter,,,10.1016/0921-5093(91)90938-J,,,,Radio Frequency Melting,,,,,,,,,,
60490a203e6da430a7211d87,Al24Ni48Zr28,"Inoue, A., Zhang, T., Masumoto, T.: Mater. Sci. Eng. A 134 (1991) 1125-1128.",AM,Melt Spinning,Ribbon,Width X Thickness,1,0.02,  TEM  XRD ,Carter,,,10.1016/0921-5093(91)90938-J,,,,Radio Frequency Melting,,,,,,,,,,
60490a203e6da430a7211d88,Al25Au20La55,"Zhang, T.: Doctor Thesis, Tohoku University, 1993.",AM,Melt Spinning,Ribbon,Width X Thickness,1,0.04,AXS SEM TEM XRD,Carter,,,,,,,Arc Melting,Ar-gas,,,,,,,,,
60490a203e6da430a7211d89,Al25Au20La55,,,,,,,,,Ben,531.0,,10.1007/978-3-642-03481-7,,577.0,,,,,,,,,,,,
60490a203e6da430a7211d8a,Al25Ca60Mg15,"Senkov, O.N., Scott, J.M., Miracle, D.B.: Materials Transactions 48 (2007) 1610–1616.",AM,Melt Spinning,Ribbon,,,,,Carter,,,10.2320/matertrans.MJ200731,,,727.0,,,,,,,,,,,
60490a203e6da430a7211d8b,Al25Ce27.5Co20La27.5,"Li, R., Pang, S., Ma, C., Zhang, T.: Acta Materialia. 55 (2007) 3719–3726.",AM,Melt Casting,Rod,,,,,Carter,496.0,942.0,10.1016/j.actamat.2007.02.026,4.0,561.0,717.0,,,,,,,,,,,
60490a203e6da430a7211d8c,Al25Ce27.5Cu20La27.5,"Yang, Q., Pang, S., Li, R., Zhang, T.: International Journal of Modern Physics B. 23 (2009) 1235–1240.",AM,Melt Casting,Rod,,,,,Carter,449.0,1042.0,10.1142/S0217979209060749,2.0,500.0,673.0,,,,,,,,,,,
60490a203e6da430a7211d8d,Al25Ce30Co15La30,"Li, R., Pang, S., Ma, C., Zhang, T.: Acta Materialia. 55 (2007) 3719–3726.",AM,Melt Casting,Rod,,,,,Carter,477.0,892.0,10.1016/j.actamat.2007.02.026,5.0,522.0,715.0,,,,,,,,,,,
60490a203e6da430a7211d8e,Al25Ce30Cu15La30,"Yang, Q., Pang, S., Li, R., Zhang, T.: International Journal of Modern Physics B. 23 (2009) 1235–1240.",AM,Melt Casting,Rod,,,,,Carter,445.0,1002.0,10.1142/S0217979209060749,2.0,483.0,673.0,,,,,,,,,,,
60490a203e6da430a7211d8f,Al25Ce32.5Co10La32.5,"Yang, Q., Pang, S., Li, R., Zhang, T.: International Journal of Modern Physics B. 23 (2009) 1235–1240.",AM,Melt Casting,Rod,,,,,Carter,462.0,880.0,10.1142/S0217979209060749,3.0,502.0,719.0,,,,,,,,,,,
60490a203e6da430a7211d90,Al25Ce35Co5La35,"Li, R., Pang, S., Ma, C., Zhang, T.: Acta Materialia. 55 (2007) 3719–3726.",AM,Melt Casting,Rod,,,,,Carter,461.0,874.0,10.1016/j.actamat.2007.02.026,2.0,484.0,716.0,,,,,,,,,,,
60490a203e6da430a7211d91,Al25Ce55Cu20,"Zhang, B., Zhao, D.Q., Pan, M.X., Wang, R.J., Wang, W.H.: Acta Mater. 54 (2006) 3025-3032 ",AM,Melt Casting,Rod,,,,,Carter,439.0,825.0,10.1016/j.actamat.2006.02.044,1.0,479.0,744.0,,,,,,,,,,,
60490a203e6da430a7211d92,Al25Ce55Cu20,,,,,,,,,Ben,439.0,744.0678,10.1007/978-3-642-03481-7,,479.0,,,,,,,,,,,,
60490a203e6da430a7211d93,Al25Ce55Ni20,"Zhang, T.: Doctor Thesis, Tohoku University, 1993.",AM,Melt Spinning,Ribbon,Width X Thickness,1,0.04,AXS  OM  SEM  TEM  XRD,Carter,,,,,,,Arc Melting,Ar-gas,,,,,,,,,
60490a203e6da430a7211d94,Al25Co15Gd55Ge5,"Fu, H., Guo, M.S., Yu, H.J., Zu, X.T., Liu, M: Journal of Applied Physics 106 (2009) 083513.",AC,Melt Casting,Rod,,,,,Carter,603.0,,10.1063/1.3246616,,689.0,,,,,,,,,,,,
60490a203e6da430a7211d95,Al25Co15Gd60,"Chen, L.Y., Hu, H.T., Zhang, G.Q., Jiang, J.Z.: J. Alloys Compd. (2007) 109-113.",AM,Melt Casting,Rod,,,,,Carter,586.0,,10.1016/j.jallcom.2007.02.114,3.0,638.0,953.0,,,,,70.0,,,,1380.0,,
60490a203e6da430a7211d96,Al25Co20La55,"Zhang, T.: Doctor Thesis, Tohoku University, 1993.",AM,Melt Spinning,Ribbon,Width X Thickness,1,0.04,AXS SEM TEM XRD,Carter,,,,,,,Arc Melting,Ar-gas,,,,,,,,,
60490a203e6da430a7211d97,Al25Co20Sm40Y15,,,,,,,,,Ben,590.0,950.0,10.1016/j.msea.2007.01.033,,657.0,,,,,3.0,,,,,,,
60490a203e6da430a7211d98,Al25Co20Sm40Y15,"W.Y. Liu, H.F. Zhang, Z.Q. Hu, H. Wang, J. Alloys Compd. 397 (2005)202 ",AM,Melt Casting,Wedge,,,,,Carter,590.0,950.0,10.1016/j.jallcom.2005.01.043,,657.0,,,,,3.0,,,,,,,
60490a203e6da430a7211d99,Al25Co20Zr55,"Zhang, T.: Doctor Thesis, Tohoku University, 1993.",AM,Melt Spinning,Ribbon,Width X Thickness,1,0.04,AXS SEM TEM XRD,Carter,,,,,,,Arc Melting,Ar-gas,,,,,,,,,
60490a203e6da430a7211d9a,Al25Co5Cu10La55Ni5,,,,,,,,,Ben,465.2,822.5,10.1016/j.jallcom.2008.07.087,,541.8,,,,,,,,,18.8,,,
60490a203e6da430a7211d9b,Al25Co5Cu10La55Ni5,,,,,,,,,Lane,465.2,822.5,10.1016/j.jallcom.2008.07.087,9.0,541.8,,,,,,,,,,,,
60490a203e6da430a7211d9c,Al25Co5Cu10La55Ni5,"Inoue, A. Nakamura, T., Sugita, T., Zhang, T., Masumoto, T.: Mater. Trans. JIM 34(4)(1993) 351-358. ",AM,Melt Casting,Rod,,,,,Carter,,,10.2320/matertrans1989.34.351,,,,,,,,,,,,,,
60490a203e6da430a7211d9d,Al25Co5Cu10La55Ni5,"Z.P. Lu, H. Tan, Y. Li, S.C. Ng, Scripta Mater. 42 (2000) 667.",AM,Melt Casting,Wedge,,,,,Carter,465.2,822.5,10.1016/S1359-6462(99)00417-0,,541.8,,,,,9.0,,,,,,,
60490a203e6da430a7211d9e,Al25Cr20La55,"Zhang, T.: Doctor Thesis, Tohoku University, 1993.",AM,Melt Spinning,Ribbon,Width X Thickness,1,0.04,AXS SEM TEM XRD,Carter,,,,,,,Arc Melting,Ar-gas,,,,,,,,,
60490a203e6da430a7211d9f,Al25Cu10La55Ni10,,,,,,,,,Lane,467.4,835.0,10.1016/j.jallcom.2008.07.087,5.0,547.2,,,,,,,,,,,,
60490a203e6da430a7211da0,Al25Cu10La55Ni10,,,,,,,,,Ben,467.4,835.0,10.1016/j.jallcom.2008.07.087,,547.2,,,,,,,,,22.5,,,
60490a203e6da430a7211da1,Al25Cu10La55Ni10,"Inoue, A. Nakamura, T., Sugita, T., Zhang, T., Masumoto, T.: Mater. Trans. JIM 34(4)(1993) 351-358. ",AM,Melt Casting,Rod,,,,,Carter,,,10.2320/matertrans1989.34.351,5.0,,,,,,,,,,,,,
60490a203e6da430a7211da2,Al25Cu10La55Ni10,"Lu, Z.P., Goh, T.T., Li, Y., Ng, S.C.: Acta Materialia 47 (1999) 2215–2224.",AM,Melt Casting,Wedge,,,,,Carter,474.0,835.0,10.1016/S1359-6454(99)00058-0,,557.0,662.1,,,,5.0,,,,,,,
60490a203e6da430a7211da3,Al25Cu10La65,"Inoue, A., Yamaguchi, H., Zhang, T., Masumoto, T.: Mater. Trans. JIM 31 (1990) 104-109.",AM,Melt Spinning,Ribbon,Width X Thickness,1,0.02,AXS  SEM  XRD,Carter,,,10.2320/matertrans1989.31.104,,,,Radio Frequency Melting,Ar-gas,,,,,,,,,
60490a203e6da430a7211da4,Al25Cu15La55Ni5,,,,,,,,,Ben,459.1,878.1,10.1016/j.jallcom.2008.07.087,,520.0,,,,,,,,,35.9,,,
60490a203e6da430a7211da5,Al25Cu15La55Ni5,"Lu, Z.P., Goh, T.T., Li, Y., Ng, S.C.: Acta Materialia 47 (1999) 2215–2224.",AC,Melt Casting,Rod,,,,,Carter,463.0,878.0,10.1016/S1359-6454(99)00058-0,,529.0,663.4,,,,,,,,,,,
60490a203e6da430a7211da6,Al25Cu15La60,"Inoue, A., Yamaguchi, H., Zhang, T., Masumoto, T.: Mater. Trans. JIM 31 (1990) 104-109.",AM,Melt Spinning,Ribbon,Width X Thickness,1,0.02,AXS  SEM  XRD,Carter,,,10.2320/matertrans1989.31.104,,,,Radio Frequency Melting,Ar-gas,,,,,,,,,
60490a203e6da430a7211da7,Al25Cu20La55,"Z.P. Lu, H. Tan, Y. Li, S.C. Ng, Scripta Mater. 42 (2000) 667.",AM,Melt Casting,Wedge,,,,,Carter,455.9,896.1,10.1016/S1359-6462(99)00417-0,,494.8,,,,,3.0,,,,,,,
60490a203e6da430a7211da8,Al25Cu20La55,,,,,,,,,Ben,456.0,896.0,10.1016/j.jallcom.2008.07.087,,495.0,,,,,,,,,72.3,,,
60490a203e6da430a7211da9,Al25Cu20La55,"Zhang, T.: Doctor Thesis, Tohoku University, 1993.",AM,Melt Spinning,Ribbon,Width X Thickness,1,0.04,AXS  SEM  TEM  XRD,Carter,,,,,,,Radio Frequency Melting,Ar-gas,,,,,,,,,
60490a203e6da430a7211daa,Al25Cu20La55,,,,,,,,,Lane,455.9,896.1,10.1016/j.jallcom.2008.07.087,3.0,494.8,,,,,,,,,,,,
60490a203e6da430a7211dab,Al25Cu20La55,"Inoue, A., Zhang, T., Masumoto, T.: Mater. Sci. Eng. A 134 (1991) 1125-1128.",AM,Melt Spinning,Ribbon,Width X Thickness,1,0.02,AXS  SEM  TEM  XRD,Carter,,,10.1016/0921-5093(91)90938-J,,,,Radio Frequency Melting,Ar-gas,,,,,,,,,
60490a203e6da430a7211dac,Al25Cu20La55,,,,,,,,,Lane,443.0,879.0,10.1016/j.jallcom.2008.07.087,2.0,498.0,,,,,,,,,,,,
60490a203e6da430a7211dad,Al25Cu20La55,"Zhang, W., Jia, F., Inoue, A.: Materials Transactions 48 (2007) 68–73.",AM,Melt Casting,Rod,,,,,Carter,443.0,889.0,10.2320/matertrans.48.68,2.0,498.0,672.1,,,858.0,,36.0,,,,,,
60490a203e6da430a7211dae,Al25Cu20La55,"Inoue, A., Yamaguchi, H., Zhang, T., Masumoto, T.: Mater. Trans. JIM 31 (1990) 104-109.",AM,Melt Spinning,Ribbon,Width X Thickness,1,0.02,AXS  SEM  XRD,Carter,,,10.2320/matertrans1989.31.104,,,,Radio Frequency Melting,Ar-gas,,,,,,,,,
60490a203e6da430a7211daf,Al25Cu20La55,"F. Jia, W. Zhang, H. Kimura, A. Inoue, Mater. Sci. Eng. B 148 (2008) 119.",AM,Melt Casting,Rod,,,,,Carter,443.0,879.0,10.1016/j.mseb.2007.09.002,2.0,498.0,,,,,,,,,,,,
60490a203e6da430a7211db0,Al25Cu20La55,"Inoue, A. Nakamura, T., Sugita, T., Zhang, T., Masumoto, T.: Mater. Trans. JIM 34(4)(1993) 351-358. ",AM,Melt Casting,Rod,,,,,Carter,,,10.2320/matertrans1989.34.351,3.0,,,,,,,,,,,,,
60490a203e6da430a7211db1,Al25Cu25La50,"Inoue, A., Yamaguchi, H., Zhang, T., Masumoto, T.: Mater. Trans. JIM 31 (1990) 104-109.",AM,Melt Spinning,Ribbon,Width X Thickness,1,0.02,AXS  SEM  XRD,Carter,,,10.2320/matertrans1989.31.104,,,,Radio Frequency Melting,Ar-gas,,,,,,,,,
60490a203e6da430a7211db2,Al25Cu25Ti50,"Aoki, K., Masumoto, T.: MRS Int. Meet. Advanced Materials 3 (1989) 393-398.",AC,Melt Spinning,Ribbon,,,,XRD,Carter,,,,,,,Arc Melting,Ar-gas,,,,,,,,,
60490a203e6da430a7211db3,Al25Cu30Ti45,"Aoki, K., Masumoto, T.: MRS Int. Meet. Advanced Materials 3 (1989) 393-398.",AC,Melt Spinning,Ribbon,,,,XRD,Carter,,,,,,,Arc Melting,Ar-gas,,,,,,,,,
60490a203e6da430a7211db4,Al25Cu35La40,"Inoue, A., Yamaguchi, H., Zhang, T., Masumoto, T.: Mater. Trans. JIM 31 (1990) 104-109.",AM,Melt Spinning,Ribbon,Width X Thickness,1,0.02,AXS  SEM  XRD,Carter,,,10.2320/matertrans1989.31.104,,,,Radio Frequency Melting,Ar-gas,,,,,,,,,
60490a203e6da430a7211db5,Al25Cu35Ti40,"Aoki, K., Masumoto, T.: MRS Int. Meet. Advanced Materials 3 (1989) 393-398.",AM,Melt Spinning,Ribbon,,,,XRD,Carter,,,,,,,Arc Melting,Ar-gas,,,,,,,,,
60490a203e6da430a7211db6,Al25Cu50Mn25,"Mizoguchi, T., Nakamura, K., Hasegawa, H., Tanaka, N.: Mater. Sci. Eng. A 179/180(1994) 320-322.",CR,Melt Spinning,Ribbon,,,, XRD ,Carter,,,10.1016/0921-5093(94)90218-6,,,,Radio Frequency Melting,Ar-gas,,,,,,,,,
60490a203e6da430a7211db7,Al25Cu50Ti25,"Aoki, K., Masumoto, T.: MRS Int. Meet. Advanced Materials 3 (1989) 393-398.",AM,Melt Spinning,Ribbon,,,,XRD,Carter,,,,,,,Arc Melting,Ar-gas,,,,,,,,,
60490a203e6da430a7211db8,Al25Cu55Ti20,"Aoki, K., Masumoto, T.: MRS Int. Meet. Advanced Materials 3 (1989) 393-398.",AM,Melt Spinning,Ribbon,,,,XRD,Carter,,,,,,,Arc Melting,Ar-gas,,,,,,,,,
60490a203e6da430a7211db9,Al25Cu5La55Ni15,"Lu, Z.P., Goh, T.T., Li, Y., Ng, S.C.: Acta Materialia 47 (1999) 2215–2224.",AC,Melt Casting,Rod,,,,,Carter,478.0,899.6,10.1016/S1359-6454(99)00058-0,,552.0,659.7,,,,,,,,,,,
60490a203e6da430a7211dba,Al25Cu5La55Ni15,,,,,,,,,Ben,473.6,899.6,10.1016/j.jallcom.2008.07.087,,541.2,,,,,,,,,34.5,,,
60490a203e6da430a7211dbb,Al25Cu5Ti70,"Aoki, K., Masumoto, T.: MRS Int. Meet. Advanced Materials 3 (1989) 393-398.",CR,Melt Spinning,Ribbon,,,,XRD,Carter,,,,,,,Arc Melting,Ar-gas,,,,,,,,,
60490a203e6da430a7211dbc,Al25Fe20La55,"Zhang, T.: Doctor Thesis, Tohoku University, 1993.",AM,Melt Spinning,Ribbon,Width X Thickness,1,0.04,AXS SEM TEM XRD,Carter,,,,,,,Arc Melting,Ar-gas,,,,,,,,,
60490a203e6da430a7211dbd,Al25Gd55Ni20,"Zhang, T.: Doctor Thesis, Tohoku University, 1993.",AM,Melt Spinning,Ribbon,Width X Thickness,1,0.04,AXS  SEM  TEM  XRD ,Carter,,,,,,,Arc Melting,Ar-gas,,,,,,,,,
60490a203e6da430a7211dbe,Al25Gd60Ni15,"Chen, L.Y., Hu, H.T., Zhang, G.Q., Jiang, J.Z.: J. Alloys Compd. (2007) 109-113.",AM,Melt Casting,Rod,,,,,Carter,603.0,1006.0,10.1016/j.jallcom.2007.02.114,4.0,648.0,931.0,,,,,64.0,,,,1280.0,,
60490a203e6da430a7211dbf,Al25Gd60Ni15,,,,,,,,,Ben,603.0,1006.0,10.1016/j.jallcom.2008.07.087,4.0,648.0,,,,,,,,,,,,
60490a203e6da430a7211dc0,Al25Gd60Ni15,"D. Chen, A. Takeuchi, A. Inoue, Mater. Sci. Eng. A 457 (2007) 226.",AM,Melt Casting,Rod,,,,,Carter,603.0,1006.0,10.1016/j.msea.2006.12.028,4.0,648.0,,,,,,,,,,,,
60490a203e6da430a7211dc1,Al25Gd60Ni15,,,,,,,,,Lane,603.0,1006.0,10.1016/j.jallcom.2008.07.087,4.0,648.0,,,,,,,,,,,,
60490a203e6da430a7211dc2,Al25La20Ni55,"Zhang, T.: Master Dissertation, Tohoku University, 1990.",AM,Melt Spinning,Ribbon,Thickness, 0.02-1.5,,AXS  OM  SEM  TEM  XRD ,Carter,,,,,,,Arc Melting,Ar-gas,,,,,,,,,
60490a203e6da430a7211dc3,Al25La30Ni45,"Zhang, T.: Master Dissertation, Tohoku University, 1990.",AM,Melt Spinning,Ribbon,Thickness, 0.02-1.5,,AXS  OM  SEM  TEM  XRD ,Carter,,,,,,,Arc Melting,Ar-gas,,,,,,,,,
60490a203e6da430a7211dc4,Al25La30Ni45,"Inoue, A., Zhang, T., Masumoto, T.: Mater. Trans. JIM 30 (1989) 965-972.",AM,Melt Spinning,Ribbon,,,, OM  XRD ,Carter,,,10.2320/matertrans1989.30.965,,,,Radio Frequency Melting,Ar-gas,,,,,,,,,
60490a203e6da430a7211dc5,Al25La40Ni35,"Inoue, A., Zhang, T., Masumoto, T.: Mater. Trans. JIM 30 (1989) 965-972.",AM,Melt Spinning,Ribbon,,,, OM  XRD ,Carter,,,10.2320/matertrans1989.30.965,,,,Radio Frequency Melting,Ar-gas,,,,,,,,,
60490a203e6da430a7211dc6,Al25La40Ni35,"Zhang, T.: Master Dissertation, Tohoku University, 1990.",AM,Melt Spinning,Ribbon,Thickness, 0.02-1.5,,AXS  OM  SEM  TEM  XRD ,Carter,,,,,,,Arc Melting,Ar-gas,,,,,,,,,
60490a203e6da430a7211dc7,Al25La45Ni30,"Zhang, T.: Master Dissertation, Tohoku University, 1990.",AM,Melt Spinning,Ribbon,Thickness, 0.02-1.5,,AXS  OM  SEM  TEM  XRD ,Carter,,,,,,,Arc Melting,Ar-gas,,,,,,,,,
60490a203e6da430a7211dc8,Al25La45Ni30,"Inoue, A., Zhang, T., Masumoto, T.: Mater. Trans. JIM 30 (1989) 965-972.",AM,Melt Spinning,Ribbon,,,, OM  XRD ,Carter,,,10.2320/matertrans1989.30.965,,,,Radio Frequency Melting,Ar-gas,,,,,,,,,
60490a203e6da430a7211dc9,Al25La50Ni25,"Inoue, A., Zhang, T., Masumoto, T.: Mater. Trans. JIM 30 (1989) 965-972.",AM,Melt Spinning,Ribbon,,,, OM  XRD ,Carter,,,10.2320/matertrans1989.30.965,,,,Radio Frequency Melting,Ar-gas,,,,,,,,,
60490a203e6da430a7211dca,Al25La50Ni25,"Zhang, T.: Master Dissertation, Tohoku University, 1990.",AM,Melt Spinning,Ribbon,Thickness, 0.02-1.5,,AXS  OM  SEM  TEM  XRD ,Carter,,,,,,,Arc Melting,Ar-gas,,,,,,,,,
60490a203e6da430a7211dcb,Al25La55Mn20,"Zhang, T.: Doctor Thesis, Tohoku University, 1993.",AM,Melt Spinning,Ribbon,Width X Thickness,1,0.04,AXS SEM TEM XRD,Carter,,,,,,,Arc Melting,Ar-gas,,,,,,,,,
60490a203e6da430a7211dcc,Al25La55Ni20,,,,,,,,,Ben,491.0,941.0,10.1016/j.jallcom.2008.07.087,,555.0,,,,,,,,,67.5,,,
60490a203e6da430a7211dcd,Al25La55Ni20,,,,,,,,,Lane,491.0,941.0,10.1016/j.jallcom.2008.07.087,3.0,555.0,,,,,,,,,,,,
60490a203e6da430a7211dce,Al25La55Ni20,"Inoue, A. Nakamura, T., Sugita, T., Zhang, T., Masumoto, T.: Mater. Trans. JIM 34(4)(1993) 351-358. ",AM,Melt Casting,Rod,,,,,Carter,,,10.2320/matertrans1989.34.351,3.0,,,,,,,,,,,,,
60490a203e6da430a7211dcf,Al25La55Ni20,"Inoue, A., Zhang, T., Masumoto, T.: Mater. Trans. JIM 30 (1989) 965-972.",AM,Melt Spinning,Ribbon,,,, OM  XRD ,Carter,,,10.2320/matertrans1989.30.965,,,,Radio Frequency Melting,Ar-gas,,,,,,,,,
60490a203e6da430a7211dd0,Al25La55Ni20,"Q.J. Chen, J. Shen, D.L. Zhang, H.B. Fan, J.F. Sun, D.G. McCartney, Mater.Sci. Eng. A 433 (2006) 155. ",AM,Melt Casting,Rod,,,,,Carter,491.0,941.0,10.1016/j.msea.2006.06.053,3.0,555.0,711.6,,,,,,,,,,,
60490a203e6da430a7211dd1,Al25La55Ni20,"Matsuki, K., Abe, F., Inoue, A., Masumoto, T.: Mater. Sci. Forum 88-90 (1992) 313-320.",AM,Melt Spinning,Ribbon,,,,TEM XRD,Carter,,,10.4028/www.scientific.net/MSF.88-90.313,,,,Arc Melting,Ar-gas,,,,,,,,,
60490a203e6da430a7211dd2,Al25La55Ni20,"Inoue, A., Zhang, T., Masumoto, T.: J. Non-Cryst. Solids 156-158 (1993) 473-480.",AM,Melt Spinning,Ribbon,,,,AXS  OM  SEM  TEM  XRD ,Carter,,,10.1016/0022-3093(93)90003-G,,,,Radio Frequency Melting,Ar-gas,,,,,,,,,
60490a203e6da430a7211dd3,Al25La55Ni20,,,,,,,,,Lane,447.0,876.0,10.1038/ncomms10313,3.0,,,,,,,,,,,,,
60490a203e6da430a7211dd4,Al25La55Ni20,"['Zhang, T.: Master Dissertation, Tohoku University, 1990.'
 'Zhang, T.: Doctor Thesis, Tohoku University, 1993.']",AM,Melt Spinning,Ribbon,Thickness,[' 0.02-1.5' '1'],,AXS  OM  SEM  TEM  XRD ,Carter,,,,,,,Arc Melting,Ar-gas,,,,,,,,,
60490a203e6da430a7211dd5,Al25La55Pt20,"Zhang, T.: Doctor Thesis, Tohoku University, 1993.",AM,Melt Spinning,Ribbon,Width X Thickness,1,0.04,AXS SEM TEM XRD,Carter,,,,,,,Arc Melting,Ar-gas,,,,,,,,,
60490a203e6da430a7211dd6,Al25La55Zn20,"Zhang, T.: Doctor Thesis, Tohoku University, 1993.",AM,Melt Spinning,Ribbon,Width X Thickness,1,0.04,AXS SEM TEM XRD,Carter,,,,,,,Arc Melting,Ar-gas,,,,,,,,,
60490a203e6da430a7211dd7,Al25La60Ni15,"Zhang, T.: Master Dissertation, Tohoku University, 1990.",AM,Melt Spinning,Ribbon,Thickness, 0.02-1.5,,AXS  OM  SEM  TEM  XRD ,Carter,,,,,,,Arc Melting,Ar-gas,,,,,,,,,
60490a203e6da430a7211dd8,Al25La60Ni15,"Inoue, A., Zhang, T., Masumoto, T.: Mater. Trans. JIM 30 (1989) 965-972.",AM,Melt Spinning,Ribbon,,,, OM  XRD ,Carter,,,10.2320/matertrans1989.30.965,,,,Radio Frequency Melting,Ar-gas,,,,,,,,,
60490a203e6da430a7211dd9,Al25La65Ni10,"Inoue, A., Zhang, T., Masumoto, T.: Mater. Trans. JIM 30 (1989) 965-972.",AM,Melt Spinning,Ribbon,,,, OM  XRD ,Carter,,,10.2320/matertrans1989.30.965,,,,Radio Frequency Melting,Ar-gas,,,,,,,,,
60490a203e6da430a7211dda,Al25La65Ni10,"Zhang, T.: Master Dissertation, Tohoku University, 1990.",AM,Melt Spinning,Ribbon,Thickness, 0.02-1.5,,AXS  OM  SEM  TEM  XRD ,Carter,,,,,,,Arc Melting,Ar-gas,,,,,,,,,
60490a203e6da430a7211ddb,Al25La70Ni5,"Zhang, T.: Master Dissertation, Tohoku University, 1990.",AM,Melt Spinning,Ribbon,Thickness, 0.02-1.5,,AXS  OM  SEM  TEM  XRD ,Carter,,,,,,,Arc Melting,Ar-gas,,,,,,,,,
60490a203e6da430a7211ddc,Al25La70Ni5,"Inoue, A., Zhang, T., Masumoto, T.: Mater. Trans. JIM 30 (1989) 965-972.",AM,Melt Spinning,Ribbon,,,, OM  XRD ,Carter,,,10.2320/matertrans1989.30.965,,,,Radio Frequency Melting,Ar-gas,,,,,,,,,
60490a203e6da430a7211ddd,Al25Mg37Zn38,"Takeuchi, T., Murasaki, S., Matsumuro, A., Mizutani, U.: J. Non-Cryst. Solids 156-158(1993) 914-917.",QC,Mechanical,Powder,,,,XRD,Carter,,,10.1016/0022-3093(93)90095-F,,,,,Ar-gas,,,,,,,,,
60490a203e6da430a7211dde,Al25Nb20Ni55,"Skakov, Y.A., Djakonova, N.P., Edneral, N.V., Koknaeva, M.R., Semina, V.K.: Mater. Sci.Eng. A 133 (1991) 560-564.",AC,Quenching,,,,,,Carter,,,10.1016/0921-5093(91)90134-9,,,,,,,,,,,,,,
60490a203e6da430a7211ddf,Al25Nb25Ti50,"Suryanarayana, C., Froes, F.H.: Mater. Sci. Eng. A 179/180 (1994) 108-111. ",AM,Mechanical,Powder,,,,TEM XRD,Carter,,,10.1016/0921-5093(94)90174-0,,,,,,,,,,,,,,
60490a203e6da430a7211de0,Al25Nb75,"Skakov, Y.A., Djakonova, N.P., Edneral, N.V., Koknaeva, M.R., Semina, V.K.: Mater. Sci.Eng. A 133 (1991) 560-564.",CR,Quenching,,,,,,Carter,,,10.1016/0921-5093(91)90134-9,,,,,,,,,,,,,,
60490a203e6da430a7211de1,Al25Nd55Ni20,"Zhang, T.: Doctor Thesis, Tohoku University, 1993.",AM,Melt Spinning,Ribbon,Width X Thickness,1,0.04,AXS  SEM  TEM XRD,Carter,,,,,,,Arc Melting,Ar-gas,,,,,,,,,
60490a203e6da430a7211de2,Al25Ni10Zr65,"Inoue, A., Zhang, T., Masumoto, T.: Mater. Trans. JIM 31 (1990) 177-183.",AM,Melt Spinning,Ribbon,Width X Thickness,1,0.03,  TEM  XRD ,Carter,,,10.2320/matertrans1989.31.177,,,,Arc Melting,,,,,,,,,,
60490a203e6da430a7211de3,Al25Ni15Zr60,"Inoue, A., Zhang, T., Masumoto, T.: Mater. Trans. JIM 31 (1990) 177-183.",AM,Melt Spinning,Ribbon,Width X Thickness,1,0.03,  TEM  XRD ,Carter,,,10.2320/matertrans1989.31.177,,,,Arc Melting,,,,,,,,,,
60490a203e6da430a7211de4,Al25Ni20Sm55,"Zhang, T.: Doctor Thesis, Tohoku University, 1993.",AM,Melt Spinning,Ribbon,Width X Thickness,1,0.04,AXS SEM TEM XRD,Carter,,,,,,,Arc Melting,Ar-gas,,,,,,,,,
60490a203e6da430a7211de5,Al25Ni20Y55,"Zhang, T.: Doctor Thesis, Tohoku University, 1993.",AM,Melt Spinning,Ribbon,Width X Thickness,1,0.04,AXS  SEM  TEM XRD,Carter,,,,,,,Arc Melting,Ar-gas,,,,,,,,,
60490a203e6da430a7211de6,Al25Ni20Zr55,"Inoue, A., Zhang, T., Masumoto, T.: Mater. Trans. JIM 31 (1990) 177-183.",AM,Melt Spinning,Ribbon,Width X Thickness,1,0.03,  TEM  XRD ,Carter,,,10.2320/matertrans1989.31.177,,,,Arc Melting,,,,,,,,,,
60490a203e6da430a7211de7,Al25Ni25Ti50,"Nagarajan, R., Ranganathan, S.: Mater. Sci. Eng. A 179/180 (1994) 168-172.",AM,Mechanical,Powder,,,,TEM XRD,Carter,,,10.1016/0921-5093(94)90186-4,,,,,,,,,,,,,,
60490a203e6da430a7211de8,Al25Ni25Ti50,"Aoki, K., Hiraga, K., Masumoto, T.: Mater. Res. Soc. Symp: Proc. 58 (1986) 59-62.",AM,Melt Spinning,Ribbon,,,, TEM XRD,Carter,,,10.1557/PROC-58-59,,,,,N-gas,,,,,,,,,
60490a203e6da430a7211de9,Al25Ni25Zr50,"Inoue, A., Zhang, T., Masumoto, T.: Mater. Trans. JIM 31 (1990) 177-183.",AM,Melt Spinning,Ribbon,Width X Thickness,1,0.03,  TEM  XRD ,Carter,,,10.2320/matertrans1989.31.177,,,,Arc Melting,,,,,,,,,,
60490a203e6da430a7211dea,Al25Ni27Zr48,"Bhatnagar, A.K., Pan, R., Naugle, D.G.: Phys. Rev. B 39 (1989) 12460-12468.",AM,Melt Spinning,Ribbon,,,,  TEM  XRD ,Carter,,,10.1103/PhysRevB.39.12460,,,,Arc Melting,,,,,,,,,,
60490a203e6da430a7211deb,Al25Ni30Ti45,"Akiyama, E., Habazaki, H., Kawashima, A., Asami, K., Hashimoto, K.: Proc. Symp.Corros. Electrochem. Catal. Metastable Metals and Intermetallics, Clayton, C.R.,Hashimoto, K. (eds.), Pennington: The Electrochem. Soc.,1993, p. 26-37.",AM,Deposition,Thin Film,,,,XRD,Carter,,,,,,,,Ar-gas,,,,,,,,,
60490a203e6da430a7211dec,Al25Ni30Zr45,"Inoue, A., Zhang, T., Masumoto, T.: Mater. Trans. JIM 31 (1990) 177-183.",AM,Melt Spinning,Ribbon,Width X Thickness,1,0.03,  TEM  XRD ,Carter,,,10.2320/matertrans1989.31.177,,,,Arc Melting,,,,,,,,,,
60490a203e6da430a7211ded,Al25Ni35Ti40,"Aoki, K., Hiraga, K., Masumoto, T.: Mater. Res. Soc. Symp: Proc. 58 (1986) 59-62.",AM,Melt Spinning,Ribbon,,,, TEM XRD,Carter,,,10.1557/PROC-58-59,,,,,N-gas,,,,,,,,,
60490a203e6da430a7211dee,Al25Ni35Zr40,"Inoue, A., Zhang, T., Masumoto, T.: Mater. Trans. JIM 31 (1990) 177-183.",AM,Melt Spinning,Ribbon,Width X Thickness,1,0.03,  TEM  XRD ,Carter,,,10.2320/matertrans1989.31.177,,,,Arc Melting,,,,,,,,,,
60490a203e6da430a7211def,Al25Ni40Zr35,"Inoue, A., Zhang, T., Masumoto, T.: Mater. Trans. JIM 31 (1990) 177-183.",AM,Melt Spinning,Ribbon,Width X Thickness,1,0.03,  TEM  XRD ,Carter,,,10.2320/matertrans1989.31.177,,,,Arc Melting,,,,,,,,,,
60490a203e6da430a7211df0,Al25Ni45Zr30,"Inoue, A., Zhang, T., Masumoto, T.: Mater. Trans. JIM 31 (1990) 177-183.",AM,Melt Spinning,Ribbon,Width X Thickness,1,0.03,  TEM  XRD ,Carter,,,10.2320/matertrans1989.31.177,,,,Arc Melting,,,,,,,,,,
60490a203e6da430a7211df1,Al25Ni50Ti25,"Nagarajan, R., Ranganathan, S.: Mater. Sci. Eng. A 179/180 (1994) 168-172.",CR,Mechanical,Powder,,,,TEM XRD,Carter,,,10.1016/0921-5093(94)90186-4,,,,,,,,,,,,,,
60490a203e6da430a7211df2,Al25Ni5Zr70,"Inoue, A., Zhang, T., Masumoto, T.: Mater. Trans. JIM 31 (1990) 177-183.",AM,Melt Spinning,Ribbon,Width X Thickness,1,0.03,  TEM  XRD ,Carter,,,10.2320/matertrans1989.31.177,,,,Arc Melting,,,,,,,,,,
60490a203e6da430a7211df3,Al25Ti75,"Aoki, K., Masumoto, T.: MRS Int. Meet. Advanced Materials 3 (1989) 393-398.",CR,Melt Spinning,Ribbon,,,,XRD,Carter,,,,,,,Arc Melting,Ar-gas,,,,,,,,,
60490a203e6da430a7211df4,Al25Zr75,"Inoue, A., Zhang, T., Masumoto, T.: Mater. Trans. JIM 31 (1990) 177-183.",CR,Melt Spinning,Ribbon,Width X Thickness,1,0.03,  TEM  XRD ,Carter,,,10.2320/matertrans1989.31.177,,,,Arc Melting,,,,,,,,,,
60490a203e6da430a7211df5,Al26Co15Gd55Ge4,"Fu, H., Guo, M.S., Yu, H.J., Zu, X.T., Liu, M: Journal of Applied Physics 106 (2009) 083513.",AC,Melt Casting,Rod,,,,,Carter,603.0,,10.1063/1.3246616,,684.0,,,,,,,,,,,,
60490a203e6da430a7211df6,Al26La18Ni56,"Inoue, A., Zhang, T., Masumoto, T.: Mater. Sci. Eng. A 134 (1991) 1125-1128.",AM,Melt Spinning,Ribbon,Thickness,1,0.02,AXS  OM  SEM  TEM  XRD ,Carter,,,10.1016/0921-5093(91)90938-J,,,,Radio Frequency Melting,Ar-gas,,,,,,,,,
60490a203e6da430a7211df7,Al26Mg18Ti56,"Akiyama, E., Yoshioka, H., Kim, J.H., Habazaki, H., Kawashima, A., Asami, K.,Hashimoto, K.: Corros. Sci. 34 (1993) 27-40.",AM,Deposition,Thin Film,,,,XRD,Carter,,,10.1016/0010-938X(93)90256-G,,,,,Ar-gas,,,,,,,,,
60490a203e6da430a7211df8,Al26Ni44Ti30,"Akiyama, E., Habazaki, H., Kawashima, A., Asami, K., Hashimoto, K.: Proc. Symp.Corros. Electrochem. Catal. Metastable Metals and Intermetallics, Clayton, C.R.,Hashimoto, K. (eds.), Pennington: The Electrochem. Soc.,1993, p. 26-37.",AM,Deposition,Thin Film,,,,XRD,Carter,,,,,,,,Ar-gas,,,,,,,,,
60490a203e6da430a7211df9,Al26Ni46Zr28,"Inoue, A., Zhang, T., Masumoto, T.: Mater. Sci. Eng. A 134 (1991) 1125-1128.",AM,Melt Spinning,Ribbon,Width X Thickness,1,0.02,  TEM  XRD ,Carter,,,10.1016/0921-5093(91)90938-J,,,,Radio Frequency Melting,,,,,,,,,,
60490a203e6da430a7211dfa,Al26Ni4Zr70,"Inoue, A., Zhang, T., Masumoto, T.: Mater. Sci. Eng. A 134 (1991) 1125-1128.",AM,Melt Spinning,Ribbon,Width X Thickness,1,0.02,  TEM  XRD ,Carter,,,10.1016/0921-5093(91)90938-J,,,,Radio Frequency Melting,,,,,,,,,,
60490a203e6da430a7211dfb,Al26Ni8Zr66,"Inoue, A., Zhang, T., Masumoto, T.: Mater. Sci. Eng. A 134 (1991) 1125-1128.",AM,Melt Spinning,Ribbon,Width X Thickness,1,0.02,  TEM  XRD ,Carter,,,10.1016/0921-5093(91)90938-J,,,,Radio Frequency Melting,,,,,,,,,,
60490a203e6da430a7211dfc,Al27Co20Gd53,"Fu, H., Guo, M.S., Yu, H.J., Zu, X.T., Liu, M: Journal of Applied Physics 106 (2009) 083513.",AM,Melt Casting,Rod,,,,,Carter,601.0,,10.1063/1.3246616,3.0,682.0,,,,,,,,,,,,
60490a203e6da430a7211dfd,Al27Mg30Ti43,"Akiyama, E., Yoshioka, H., Kim, J.H., Habazaki, H., Kawashima, A., Asami, K.,Hashimoto, K.: Corros. Sci. 34 (1993) 27-40.",AC,Deposition,Thin Film,,,,XRD,Carter,,,10.1016/0010-938X(93)90256-G,,,,,Ar-gas,,,,,,,,,
60490a203e6da430a7211dfe,Al27Ni10Zr63,"Inoue, A., Zhang, T., Masumoto, T.: Mater. Sci. Eng. A 134 (1991) 1125-1128.",AM,Melt Spinning,Ribbon,Width X Thickness,1,0.02,  TEM  XRD ,Carter,,,10.1016/0921-5093(91)90938-J,,,,Radio Frequency Melting,,,,,,,,,,
60490a203e6da430a7211dff,Al27Ni6Zr67,"Inoue, A., Zhang, T., Masumoto, T.: Mater. Sci. Eng. A 134 (1991) 1125-1128.",AM,Melt Spinning,Ribbon,Width X Thickness,1,0.02,  TEM  XRD ,Carter,,,10.1016/0921-5093(91)90938-J,,,,Radio Frequency Melting,,,,,,,,,,
60490a203e6da430a7211e00,Al28.5Ca56.5Cu5Mg10,"Guo, F.Q., Poon, S.J.: Appl. Phys. Lett. 84(1) (2004) 37-39.",AM,Melt Casting,Rod,,,,,Carter,493.15,,10.1063/1.1637940,3.0,520.15,,,,,,,,,,,,
60490a203e6da430a7211e01,Al28.5Ca56.5Mg15,,,,,,,,,Ben,503.0,,10.1007/978-3-642-03481-7,,528.0,,,,,,,,,,,,
60490a203e6da430a7211e02,Al28.5Ca56.5Mg15,"Guo, F.Q., Poon, S.J.: Appl. Phys. Lett. 84(1) (2004) 37-39.",AM,Melt Casting,Rod,,,,,Carter,503.15,,10.1063/1.1637940,1.5,528.15,,,,,,,,,,,,
60490a203e6da430a7211e03,Al28.5Co18Gd53.5,"Fu, H., Guo, M.S., Yu, H.J., Zu, X.T., Liu, M: Journal of Applied Physics 106 (2009) 083513.",AM,Melt Casting,Rod,,,,,Carter,605.0,,10.1063/1.3246616,3.0,680.0,,,,,,,,,,,,
60490a203e6da430a7211e04,Al28.5Nb23.9Ti47.6,"Suryanarayana, C., Froes, F.H.: Mater. Sci. Eng. A 179/180 (1994) 108-111. ",AM,Mechanical,Powder,,,,TEM XRD,Carter,,,10.1016/0921-5093(94)90174-0,,,,,,,,,,,,,,
60490a203e6da430a7211e05,Al28.9Co17.3Gd53.8,"Fu, H., Guo, M.S., Yu, H.J., Zu, X.T., Liu, M: Journal of Applied Physics 106 (2009) 083513.",AM,Melt Casting,Rod,,,,,Carter,605.0,,10.1063/1.3246616,4.0,684.0,,,,,,,,,,,,
60490a203e6da430a7211e06,Al28B22Ni50,"Inoue, A., Kitamura, A., Masumoto, T.: J. Mater. Sci. 16 (1981) 1895-1908.",AC,Melt Spinning,Ribbon,Width X Thickness,2-Jan, 0.02-0.03,TEM XRD,Carter,,,10.1007/BF00540638,,,,Radio Frequency Melting,Ar-gas,,,,,,,,,
60490a203e6da430a7211e07,Al28B30Ni42,"Inoue, A., Kitamura, A., Masumoto, T.: J. Mater. Sci. 16 (1981) 1895-1908.",CR,Melt Spinning,Ribbon,Width X Thickness,2-Jan, 0.02-0.03,TEM XRD,Carter,,,10.1007/BF00540638,,,,Radio Frequency Melting,Ar-gas,,,,,,,,,
60490a203e6da430a7211e08,Al28Co15Gd55Ge2,"Fu, H., Guo, M.S., Yu, H.J., Zu, X.T., Liu, M: Journal of Applied Physics 106 (2009) 083513.",AC,Melt Casting,Rod,,,,,Carter,604.0,,10.1063/1.3246616,,658.0,,,,,,,,,,,,
60490a203e6da430a7211e09,Al28La18Ni54,"Inoue, A., Zhang, T., Masumoto, T.: Mater. Sci. Eng. A 134 (1991) 1125-1128.",AM,Melt Spinning,Ribbon,Thickness,1,0.02,AXS  OM  SEM  TEM  XRD ,Carter,,,10.1016/0921-5093(91)90938-J,,,,Radio Frequency Melting,Ar-gas,,,,,,,,,
60490a203e6da430a7211e0a,Al28Mg22Ti50,"Akiyama, E., Yoshioka, H., Kim, J.H., Habazaki, H., Kawashima, A., Asami, K.,Hashimoto, K.: Corros. Sci. 34 (1993) 27-40.",AM,Deposition,Thin Film,,,,XRD,Carter,,,10.1016/0010-938X(93)90256-G,,,,,Ar-gas,,,,,,,,,
