Repository: leschultz/Molecular-Dynamic-Characteristic-Temperatures-for-Predicting-Metallic-Glass-Forming-Ability

├── README.md
├── features
│   ├── MDF_DMREF_Metallic_Glasses_v5
│   │   ├── MDF_DMREF_Metallic_Glasses_v5.csv
│   │   └── update_metallic_glasses.py
│   ├── features_dmax_cts
│   │   ├── features_dmax_cts.csv
│   │   ├── features_dmax_cts.json
│   │   └── upload.py
│   ├── features_gfa_cts
│   │   ├── features_gfa_cts.csv
│   │   ├── features_gfa_cts.json
│   │   ├── requirements.txt
│   │   └── upload.py
│   └── prsd_features_gfa_cts
│       └── prsd_features_gfa_cts.csv
└── plots
    ├── classification
    │   ├── original
    │   │   ├── PR_positive.png
    │   │   └── PR_positive_data.csv
    │   └── prsd
    │       ├── PRSD_PR_positive_data.csv
    │       └── PR_positive_PRSD.png

File: features/MDF_DMREF_Metallic_Glasses_v5/MDF_DMREF_Metallic_Glasses_v5.csv (part 9 of 58)
_id,Composition,Reference,Is_Amorphous?,Casting,Type,Size_Measure,Size1,Size2,Characterization,From,Tg_[K],Tl_[K],DOI,Dmax_[mm],Tx_[K],Tm_[K],Melting,Environment,Sigma_[Mpa],Zmax_[mm],E_[GPA],Possion's_Ratio,v,Rc_[K/s],Fracture_Strength_[MPa],G_[GPa],Density_[g/cm^3]
60490a203e6da430a7211e0b,Al28Mg27Ti45,"Akiyama, E., Yoshioka, H., Kim, J.H., Habazaki, H., Kawashima, A., Asami, K.,Hashimoto, K.: Corros. Sci. 34 (1993) 27-40.",AM,Deposition,Thin Film,,,,XRD,Carter,,,10.1016/0010-938X(93)90256-G,,,,,Ar-gas,,,,,,,,,
60490a203e6da430a7211e0c,Al28Mg37Zn35,"Takeuchi, T., Murasaki, S., Matsumuro, A., Mizutani, U.: J. Non-Cryst. Solids 156-158(1993) 914-917.",QC,Mechanical,Powder,,,,XRD,Carter,,,10.1016/0022-3093(93)90095-F,,,,,Ar-gas,,,,,,,,,
60490a203e6da430a7211e0d,Al28Ni12Zr60,"Inoue, A., Zhang, T., Masumoto, T.: Mater. Sci. Eng. A 134 (1991) 1125-1128.",AM,Melt Spinning,Ribbon,Width X Thickness,1,0.02,  TEM  XRD ,Carter,,,10.1016/0921-5093(91)90938-J,,,,Radio Frequency Melting,,,,,,,,,,
60490a203e6da430a7211e0e,Al28Ni44Zr28,"Inoue, A., Zhang, T., Masumoto, T.: Mater. Sci. Eng. A 134 (1991) 1125-1128.",AM,Melt Spinning,Ribbon,Width X Thickness,1,0.02,  TEM  XRD ,Carter,,,10.1016/0921-5093(91)90938-J,,,,Radio Frequency Melting,,,,,,,,,,
60490a203e6da430a7211e0f,Al28Ni72,"Akiyama, E., Habazaki, H., Kawashima, A., Asami, K., Hashimoto, K.: Proc. Symp.Corros. Electrochem. Catal. Metastable Metals and Intermetallics, Clayton, C.R.,Hashimoto, K. (eds.), Pennington: The Electrochem. Soc.,1993, p. 26-37.",CR,Deposition,Thin Film,,,,XRD,Carter,,,,,,,,Ar-gas,,,,,,,,,
60490a203e6da430a7211e10,Al29.27Co2.44Y68.29,"Guo, F., Poon, S.J., Shiflet, G.J.: Appl. Phys. Lett. 83(13) (2003) 2575-2577.",AM,Melt Casting,Rod,,,,,Carter,645.0,,10.1063/1.1614420,1.5,760.0,976.0,,,,,,,,,,,
60490a203e6da430a7211e11,Al29Ca62Mg9,"Senkov, O.N., Scott, J.M., Miracle, D.B.: Metallurgical and Materials Transactions A 39A (2008) 1901–1907.",AM,,,,,,,Carter,,873.0,10.1007/s11661-007-9255-x,,,748.0,,,,,,,,,,,
60490a203e6da430a7211e12,Al29Mg13Ti58,"Akiyama, E., Yoshioka, H., Kim, J.H., Habazaki, H., Kawashima, A., Asami, K.,Hashimoto, K.: Corros. Sci. 34 (1993) 27-40.",AM,Deposition,Thin Film,,,,XRD,Carter,,,10.1016/0010-938X(93)90256-G,,,,,Ar-gas,,,,,,,,,
60490a203e6da430a7211e13,Al29Ni29Ti42,"Akiyama, E., Habazaki, H., Kawashima, A., Asami, K., Hashimoto, K.: Proc. Symp.Corros. Electrochem. Catal. Metastable Metals and Intermetallics, Clayton, C.R.,Hashimoto, K. (eds.), Pennington: The Electrochem. Soc.,1993, p. 26-37.",AM,Deposition,Thin Film,,,,XRD,Carter,,,,,,,,Ar-gas,,,,,,,,,
60490a203e6da430a7211e14,Al29Ni52Ti19,"Akiyama, E., Habazaki, H., Kawashima, A., Asami, K., Hashimoto, K.: Proc. Symp.Corros. Electrochem. Catal. Metastable Metals and Intermetallics, Clayton, C.R.,Hashimoto, K. (eds.), Pennington: The Electrochem. Soc.,1993, p. 26-37.",AM,Deposition,Thin Film,,,,XRD,Carter,,,,,,,,Ar-gas,,,,,,,,,
60490a203e6da430a7211e15,Al2Ce10Cu88,"Inoue, A., Park, J., Nishiyama, N., Masumoto, T.: Mater. Trans. JIM 34 (1993) 82-84.",AC,Melt Spinning,Ribbon,Width X Thickness,1,0.02, SEM  TEM XRD,Carter,,,10.2320/matertrans1989.34.82,,,,Radio Frequency Melting,Ar-gas,,,,,,,,,
60490a203e6da430a7211e16,Al2Ce6Cu92,"Inoue, A., Park, J., Nishiyama, N., Masumoto, T.: Mater. Trans. JIM 34 (1993) 82-84.",CR,Melt Spinning,Ribbon,Width X Thickness,1,0.02, SEM  TEM XRD,Carter,,,10.2320/matertrans1989.34.82,,,,Radio Frequency Melting,Ar-gas,,,,,,,,,
60490a203e6da430a7211e17,Al2Ce8Cu90,"Inoue, A., Park, J., Nishiyama, N., Masumoto, T.: Mater. Trans. JIM 34 (1993) 82-84.",AC,Melt Spinning,Ribbon,Width X Thickness,1,0.02, SEM  TEM XRD,Carter,,,10.2320/matertrans1989.34.82,,,,Radio Frequency Melting,Ar-gas,,,,,,,,,
60490a203e6da430a7211e18,Al2Co88Zr10,"Nose, M.: Doctor Thesis, Tohoku University, 1988.",AM,Melt Spinning,Ribbon,Width X Thickness,2,0.15,AXS SEM TEM XRD,Carter,,,,,,,Radio Frequency Melting,Ar-gas,,,,,,,,,
60490a203e6da430a7211e19,Al2Cu48Ti2Zr48,"Zhang, Q., Zhang, W., Inoue, A.: Materials Transactions. 47 (2006) 2804–2807.",AM,,,,,,,Carter,686.0,1215.0,10.2320/matertrans.47.2804,,744.0,,,,,,,,,,,,
60490a203e6da430a7211e1a,Al2Cu53Hf25Ti20,"Figueroa, I.A., Davies, H.A., Todd, I., Yamada, K.: Advanced Engineering Materials 6 (2007) 496–501",AM,Melt Casting,Rod,,,,,Carter,730.0,1178.0,10.1002/adem0.200700049,4.0,764.0,,,,,,,,,,,,
60490a203e6da430a7211e1b,Al2Cu88Nd10,"Inoue, A., Park, J., Nishiyama, N., Masumoto, T.: Mater. Trans. JIM 34 (1993) 82-84.",AC,Melt Spinning,Ribbon,Width X Thickness,1,0.02,SEM TEM XRD,Carter,,,10.2320/matertrans1989.34.82,,,,Radio Frequency Melting,Ar-gas,,,,,,,,,
60490a203e6da430a7211e1c,Al2Cu90Nd8,"Inoue, A., Park, J., Nishiyama, N., Masumoto, T.: Mater. Trans. JIM 34 (1993) 82-84.",AC,Melt Spinning,Ribbon,Width X Thickness,1,0.02,SEM TEM XRD,Carter,,,10.2320/matertrans1989.34.82,,,,Radio Frequency Melting,Ar-gas,,,,,,,,,
60490a203e6da430a7211e1d,Al2Cu92Nd6,"Inoue, A., Park, J., Nishiyama, N., Masumoto, T.: Mater. Trans. JIM 34 (1993) 82-84.",AC,Melt Spinning,Ribbon,Width X Thickness,1,0.02,SEM TEM XRD,Carter,,,10.2320/matertrans1989.34.82,,,,Radio Frequency Melting,Ar-gas,,,,,,,,,
60490a203e6da430a7211e1e,Al2La39Ni59,"Inoue, A., Zhang, T., Masumoto, T.: Mater. Sci. Eng. A 134 (1991) 1125-1128.",AM,Melt Spinning,Ribbon,Thickness,1,0.02,AXS  OM  SEM  TEM  XRD ,Carter,,,10.1016/0921-5093(91)90938-J,,,,Radio Frequency Melting,Ar-gas,,,,,,,,,
60490a203e6da430a7211e1f,Al2La40Ni58,"Inoue, A., Zhang, T., Masumoto, T.: Mater. Sci. Eng. A 134 (1991) 1125-1128.",AM,Melt Spinning,Ribbon,Thickness,1,0.02,AXS  OM  SEM  TEM  XRD ,Carter,,,10.1016/0921-5093(91)90938-J,,,,Radio Frequency Melting,Ar-gas,,,,,,,,,
60490a203e6da430a7211e20,Al2La42Ni56,"Inoue, A., Zhang, T., Masumoto, T.: Mater. Sci. Eng. A 134 (1991) 1125-1128.",AM,Melt Spinning,Ribbon,Thickness,1,0.02,AXS  OM  SEM  TEM  XRD ,Carter,,,10.1016/0921-5093(91)90938-J,,,,Radio Frequency Melting,Ar-gas,,,,,,,,,
60490a203e6da430a7211e21,Al2La44Ni54,"Inoue, A., Zhang, T., Masumoto, T.: Mater. Sci. Eng. A 134 (1991) 1125-1128.",AM,Melt Spinning,Ribbon,Thickness,1,0.02,AXS  OM  SEM  TEM  XRD ,Carter,,,10.1016/0921-5093(91)90938-J,,,,Radio Frequency Melting,Ar-gas,,,,,,,,,
60490a203e6da430a7211e22,Al2La82Ni16,"Inoue, A., Zhang, T., Masumoto, T.: Mater. Sci. Eng. A 134 (1991) 1125-1128.",AM,Melt Spinning,Ribbon,Thickness,1,0.02,AXS  OM  SEM  TEM  XRD ,Carter,,,10.1016/0921-5093(91)90938-J,,,,Radio Frequency Melting,Ar-gas,,,,,,,,,
60490a203e6da430a7211e23,Al2Ni14Zr84,"Inoue, A., Zhang, T., Masumoto, T.: Mater. Sci. Eng. A 134 (1991) 1125-1128.",AM,Melt Spinning,Ribbon,Width X Thickness,1,0.02,  TEM  XRD ,Carter,,,10.1016/0921-5093(91)90938-J,,,,Radio Frequency Melting,,,,,,,,,,
60490a203e6da430a7211e24,Al2Ni66Zr32,"Inoue, A., Zhang, T., Masumoto, T.: Mater. Sci. Eng. A 134 (1991) 1125-1128.",AM,Melt Spinning,Ribbon,Width X Thickness,1,0.02,  TEM  XRD ,Carter,,,10.1016/0921-5093(91)90938-J,,,,Radio Frequency Melting,,,,,,,,,,
60490a203e6da430a7211e25,Al2Ni88Zr10,"Zhang, T.: Doctor Thesis, Tohoku University, 1993.",AM,Melt Spinning,Ribbon,Width X Thickness,1,0.04,AXS  SEM   TEM  XRD ,Carter,,,,,,,Radio Frequency Melting,,,,,,,,,,
60490a203e6da430a7211e26,Al3.12Co3.12Cu7.81Zr85.95,,AM,Melt Casting,Rod,,,,,Carter,737.0,1285.0,10.1016/j.commatsci.2016.02.037,5.0,815.0,,,,,,,,,,,,
60490a203e6da430a7211e27,Al3.5Cu59.6Zr36.9,,,,,,,,,Ben,740.0,1181.0,10.1007/978-3-642-03481-7,,802.0,,,,,,,,,,,,
60490a203e6da430a7211e28,Al30Ca55Mg15,"Senkov, O.N., Scott, J.M., Miracle, D.B.: Materials Transactions 48 (2007) 1610–1616.",AM,Melt Casting,Rod,,,,,Carter,,,10.2320/matertrans.MJ200731,0.5,,746.0,,,,,,,,,,,
60490a203e6da430a7211e29,Al30Ca60Cu10,"Guo, F.Q., Poon, S.J.: Appl. Phys. Lett. 84(1) (2004) 37-39.",AM,Melt Casting,Rod,,,,,Carter,498.15,,10.1063/1.1637940,1.5,517.15,,,,,,,,,,,,
60490a203e6da430a7211e2a,Al30Ca60Cu10,,,,,,,,,Ben,498.0,,10.1007/978-3-642-03481-7,,519.0,,,,,,,,,,,,
60490a203e6da430a7211e2b,Al30Ca60Ga10,"Diao, Z., Yamada, Y., Fukunaga, T., Matsuda, T., Mizutani, U.: Mater. Sci. Eng. A 181/182(1994) 1047-1050.",AM,Melt Spinning,Ribbon,,,,XPS XRD,Carter,,,10.1016/0921-5093(94)90798-6,,,,Arc Melting,Ar-gas,,,,,,,,,
60490a203e6da430a7211e2c,Al30Ca60Mg10,,,,,,,,,Ben,508.0,873.0,10.1007/978-3-642-03481-7,,523.0,,,,,,,,,,,,
60490a203e6da430a7211e2d,Al30Ca60Mg10,"Guo, F.Q., Poon, S.J.: Appl. Phys. Lett. 84(1) (2004) 37-39.",AM,Melt Casting,Rod,,,,,Carter,508.15,,10.1063/1.1637940,2.0,523.15,,,,,,,,,,,,
60490a203e6da430a7211e2e,Al30Ca60Zn10,"Guo, F.Q., Poon, S.J.: Appl. Phys. Lett. 84(1) (2004) 37-39.",AM,Melt Casting,Rod,,,,,Carter,498.15,,10.1063/1.1637940,1.5,530.15,,,,,,,,,,,,
60490a203e6da430a7211e2f,Al30Ca70,"Baxter, D.V., Fadnis, A.N., Sahnoune, A.: Mater. Sci. Eng. A 133 (1991) 90-93.",AM,,,,,,,Carter,,,10.1016/0921-5093(91)90020-N,,,,,,,,,,,,,,
60490a203e6da430a7211e30,Al30Ce27.5Cu15La27.5,"Yang, Q., Pang, S., Li, R., Zhang, T.: International Journal of Modern Physics B. 23 (2009) 1235–1240.",AM,Melt Casting,Rod,,,,,Carter,473.0,1162.0,10.1142/S0217979209060749,2.0,505.0,719.0,,,,,,,,,,,
60490a203e6da430a7211e31,Al30Co15Gd55,"Fu, H., Guo, M.S., Yu, H.J., Zu, X.T., Liu, M: Journal of Applied Physics 106 (2009) 083513.",AM,,,,,,,Carter,604.0,,10.1063/1.3246616,,671.0,,,,,,,,,,,,
60490a203e6da430a7211e32,Al30Cu10La60,"Inoue, A., Yamaguchi, H., Zhang, T., Masumoto, T.: Mater. Trans. JIM 31 (1990) 104-109.",AM,Melt Spinning,Ribbon,Width X Thickness,1,0.02,AXS  SEM  XRD,Carter,,,10.2320/matertrans1989.31.104,,,,Radio Frequency Melting,Ar-gas,,,,,,,,,
60490a203e6da430a7211e33,Al30Cu10Ti60,"Aoki, K., Masumoto, T.: MRS Int. Meet. Advanced Materials 3 (1989) 393-398.",CR,Melt Spinning,Ribbon,,,,XRD,Carter,,,,,,,Arc Melting,Ar-gas,,,,,,,,,
60490a203e6da430a7211e34,Al30Cu15La55,"Inoue, A., Yamaguchi, H., Zhang, T., Masumoto, T.: Mater. Trans. JIM 31 (1990) 104-109.",AM,Melt Spinning,Ribbon,Width X Thickness,1,0.02,AXS  SEM  XRD,Carter,,,10.2320/matertrans1989.31.104,,,,Radio Frequency Melting,Ar-gas,,,,,,,,,
60490a203e6da430a7211e35,Al30Cu20La50,"Inoue, A., Yamaguchi, H., Zhang, T., Masumoto, T.: Mater. Trans. JIM 31 (1990) 104-109.",AM,Melt Spinning,Ribbon,Width X Thickness,1,0.02,AXS  SEM  XRD,Carter,,,10.2320/matertrans1989.31.104,,,,Radio Frequency Melting,Ar-gas,,,,,,,,,
60490a203e6da430a7211e36,Al30Cu20Ti50,"Aoki, K., Masumoto, T.: MRS Int. Meet. Advanced Materials 3 (1989) 393-398.",AC,Melt Spinning,Ribbon,,,,XRD,Carter,,,,,,,Arc Melting,Ar-gas,,,,,,,,,
60490a203e6da430a7211e37,Al30Cu28Y42,"Mizutani, U., Sugiura, H., Yamada, Y., Sugiura, Y., Matsuda, T.: Mater. Sci. Eng. A179/180 (1994) 132-136.",AM,Melt Spinning,Ribbon,,,,XRD,Carter,,,10.1016/0921-5093(94)90179-1,,,,Arc Melting,Ar-gas,,,,,,,,,
60490a203e6da430a7211e38,Al30Cu30Ti40,"Aoki, K., Masumoto, T.: MRS Int. Meet. Advanced Materials 3 (1989) 393-398.",AC,Melt Spinning,Ribbon,,,,XRD,Carter,,,,,,,Arc Melting,Ar-gas,,,,,,,,,
60490a203e6da430a7211e39,Al30Cu35La35,"Inoue, A., Yamaguchi, H., Zhang, T., Masumoto, T.: Mater. Trans. JIM 31 (1990) 104-109.",AM,Melt Spinning,Ribbon,Width X Thickness,1,0.02,AXS  SEM  XRD,Carter,,,10.2320/matertrans1989.31.104,,,,Radio Frequency Melting,Ar-gas,,,,,,,,,
60490a203e6da430a7211e3a,Al30Cu40La30,"Inoue, A., Yamaguchi, H., Zhang, T., Masumoto, T.: Mater. Trans. JIM 31 (1990) 104-109.",AM,Melt Spinning,Ribbon,Width X Thickness,1,0.02,AXS  SEM  XRD,Carter,,,10.2320/matertrans1989.31.104,,,,Radio Frequency Melting,Ar-gas,,,,,,,,,
60490a203e6da430a7211e3b,Al30Cu40Ti30,"Aoki, K., Masumoto, T.: MRS Int. Meet. Advanced Materials 3 (1989) 393-398.",AC,Melt Spinning,Ribbon,,,,XRD,Carter,,,,,,,Arc Melting,Ar-gas,,,,,,,,,
60490a203e6da430a7211e3c,Al30Cu50La20,"Inoue, A., Yamaguchi, H., Zhang, T., Masumoto, T.: Mater. Trans. JIM 31 (1990) 104-109.",CR,Melt Spinning,Ribbon,Width X Thickness,1,0.02,AXS  SEM  XRD,Carter,,,10.2320/matertrans1989.31.104,,,,Radio Frequency Melting,Ar-gas,,,,,,,,,
60490a203e6da430a7211e3d,Al30Cu50Ti20,"Aoki, K., Masumoto, T.: MRS Int. Meet. Advanced Materials 3 (1989) 393-398.",AM,Melt Spinning,Ribbon,,,,XRD,Carter,,,,,,,Arc Melting,Ar-gas,,,,,,,,,
60490a203e6da430a7211e3e,Al30Cu60La10,"Inoue, A., Yamaguchi, H., Zhang, T., Masumoto, T.: Mater. Trans. JIM 31 (1990) 104-109.",CR,Melt Spinning,Ribbon,Width X Thickness,1,0.02,AXS  SEM  XRD,Carter,,,10.2320/matertrans1989.31.104,,,,Radio Frequency Melting,Ar-gas,,,,,,,,,
60490a203e6da430a7211e3f,Al30Gd60Ni10,"Chen, L.Y., Hu, H.T., Zhang, G.Q., Jiang, J.Z.: J. Alloys Compd. (2007) 109-113.",AM,Melt Casting,Rod,,,,,Carter,596.0,,10.1016/j.jallcom.2007.02.114,2.5,638.0,932.0,,,,,67.0,,,,1330.0,,
60490a203e6da430a7211e40,Al30La10Ni60,"Zhang, T.: Master Dissertation, Tohoku University, 1990.",CR,Melt Spinning,Ribbon,Thickness, 0.02-1.5,,AXS  OM  SEM  TEM  XRD ,Carter,,,,,,,Arc Melting,Ar-gas,,,,,,,,,
60490a203e6da430a7211e41,Al30La10Ni60,"Inoue, A., Zhang, T., Masumoto, T.: Mater. Trans. JIM 30 (1989) 965-972.",CR,Melt Spinning,Ribbon,,,, OM  XRD ,Carter,,,10.2320/matertrans1989.30.965,,,,Radio Frequency Melting,Ar-gas,,,,,,,,,
60490a203e6da430a7211e42,Al30La15Ni55,"Zhang, T.: Master Dissertation, Tohoku University, 1990.",CR,Melt Spinning,Ribbon,Thickness, 0.02-1.5,,AXS  OM  SEM  TEM  XRD ,Carter,,,,,,,Arc Melting,Ar-gas,,,,,,,,,
60490a203e6da430a7211e43,Al30La15Ni55,"Inoue, A., Zhang, T., Masumoto, T.: Mater. Trans. JIM 30 (1989) 965-972.",CR,Melt Spinning,Ribbon,,,, OM  XRD ,Carter,,,10.2320/matertrans1989.30.965,,,,Radio Frequency Melting,Ar-gas,,,,,,,,,
60490a203e6da430a7211e44,Al30La18Ni52,"Inoue, A., Zhang, T., Masumoto, T.: Mater. Sci. Eng. A 134 (1991) 1125-1128.",AM,Melt Spinning,Ribbon,Thickness,1,0.02,AXS  OM  SEM  TEM  XRD ,Carter,,,10.1016/0921-5093(91)90938-J,,,,Radio Frequency Melting,Ar-gas,,,,,,,,,
60490a203e6da430a7211e45,Al30La20Ni50,"Zhang, T.: Master Dissertation, Tohoku University, 1990.",AM,Melt Spinning,Ribbon,Thickness, 0.02-1.5,,AXS  OM  SEM  TEM  XRD ,Carter,,,,,,,Arc Melting,Ar-gas,,,,,,,,,
60490a203e6da430a7211e46,Al30La20Ni50,"Inoue, A., Zhang, T., Masumoto, T.: Mater. Trans. JIM 30 (1989) 965-972.",AM,Melt Spinning,Ribbon,,,, OM  XRD ,Carter,,,10.2320/matertrans1989.30.965,,,,Radio Frequency Melting,Ar-gas,,,,,,,,,
60490a203e6da430a7211e47,Al30La25Ni45,"Inoue, A., Zhang, T., Masumoto, T.: Mater. Trans. JIM 30 (1989) 965-972.",AM,Melt Spinning,Ribbon,,,, OM  XRD ,Carter,,,10.2320/matertrans1989.30.965,,,,Radio Frequency Melting,Ar-gas,,,,,,,,,
60490a203e6da430a7211e48,Al30La25Ni45,"Zhang, T.: Master Dissertation, Tohoku University, 1990.",AM,Melt Spinning,Ribbon,Thickness, 0.02-1.5,,AXS  OM  SEM  TEM  XRD ,Carter,,,,,,,Arc Melting,Ar-gas,,,,,,,,,
60490a203e6da430a7211e49,Al30La30Ni40,"Matsuki, K., Abe, F., Inoue, A., Masumoto, T.: Mater. Sci. Forum 88-90 (1992) 313-320.",AM,Melt Spinning,Ribbon,,,,TEM XRD,Carter,,,10.4028/www.scientific.net/MSF.88-90.313,,,,Arc Melting,Ar-gas,,,,,,,,,
60490a203e6da430a7211e4a,Al30La30Ni40,"Zhang, T.: Master Dissertation, Tohoku University, 1990.",AM,Melt Spinning,Ribbon,Thickness, 0.02-1.5,,AXS  OM  SEM  TEM  XRD ,Carter,,,,,,,Arc Melting,Ar-gas,,,,,,,,,
60490a203e6da430a7211e4b,Al30La30Ni40,"Inoue, A., Zhang, T., Masumoto, T.: Mater. Trans. JIM 30 (1989) 965-972.",AM,Melt Spinning,Ribbon,,,, OM  XRD ,Carter,,,10.2320/matertrans1989.30.965,,,,Radio Frequency Melting,Ar-gas,,,,,,,,,
60490a203e6da430a7211e4c,Al30La35Ni35,"Zhang, T.: Master Dissertation, Tohoku University, 1990.",AM,Melt Spinning,Ribbon,Thickness, 0.02-1.5,,AXS  OM  SEM  TEM  XRD ,Carter,,,,,,,Arc Melting,Ar-gas,,,,,,,,,
60490a203e6da430a7211e4d,Al30La35Ni35,"Inoue, A., Zhang, T., Masumoto, T.: Mater. Trans. JIM 30 (1989) 965-972.",AM,Melt Spinning,Ribbon,,,, OM  XRD ,Carter,,,10.2320/matertrans1989.30.965,,,,Radio Frequency Melting,Ar-gas,,,,,,,,,
60490a203e6da430a7211e4e,Al30La40Ni30,"Inoue, A., Zhang, T., Masumoto, T.: Mater. Trans. JIM 30 (1989) 965-972.",AM,Melt Spinning,Ribbon,,,, OM  XRD ,Carter,,,10.2320/matertrans1989.30.965,,,,Radio Frequency Melting,Ar-gas,,,,,,,,,
60490a203e6da430a7211e4f,Al30La40Ni30,"Yamamoto, I., Zytveld, J.V., Endo, H.: J. Non-Cryst. Solids 156-158 (1993) 302-306.",AM,Melt Spinning,Ribbon,Thickness,10,0.03,AXS  OM  SEM  TEM  XRD ,Carter,,,10.1016/0022-3093(93)90184-Y,,,,Radio Frequency Melting,Ar-gas,,,,,,,,,
60490a203e6da430a7211e50,Al30La40Ni30,"Zhang, T.: Master Dissertation, Tohoku University, 1990.",AM,Melt Spinning,Ribbon,Thickness, 0.02-1.5,,AXS  OM  SEM  TEM  XRD ,Carter,,,,,,,Arc Melting,Ar-gas,,,,,,,,,
60490a203e6da430a7211e51,Al30La40Ni30,"Matsuki, K., Abe, F., Inoue, A., Masumoto, T.: Mater. Sci. Forum 88-90 (1992) 313-320.",AM,Melt Spinning,Ribbon,,,,TEM XRD,Carter,,,10.4028/www.scientific.net/MSF.88-90.313,,,,Arc Melting,Ar-gas,,,,,,,,,
60490a203e6da430a7211e52,Al30La45Ni25,"Zhang, T.: Master Dissertation, Tohoku University, 1990.",AM,Melt Spinning,Ribbon,Thickness, 0.02-1.5,,AXS  OM  SEM  TEM  XRD ,Carter,,,,,,,Arc Melting,Ar-gas,,,,,,,,,
60490a203e6da430a7211e53,Al30La45Ni25,"Inoue, A., Zhang, T., Masumoto, T.: Mater. Trans. JIM 30 (1989) 965-972.",AM,Melt Spinning,Ribbon,,,, OM  XRD ,Carter,,,10.2320/matertrans1989.30.965,,,,Radio Frequency Melting,Ar-gas,,,,,,,,,
60490a203e6da430a7211e54,Al30La50Ni20,"Zappel, B., Sommer, F.: Mater. Sci. Eng. A 179/180 (1994) 283-287",AM,Melt Spinning,Bulk,,,, OM ,Carter,,,10.1016/0921-5093(94)90211-9,,,,Radio Frequency Melting,,,,,,,,,,
60490a203e6da430a7211e55,Al30La50Ni20,"Inoue, A., Zhang, T., Masumoto, T.: Mater. Trans. JIM 30 (1989) 965-972.",AM,Melt Spinning,Ribbon,,,, OM  XRD ,Carter,,,10.2320/matertrans1989.30.965,,,,Radio Frequency Melting,Ar-gas,,,,,,,,,
60490a203e6da430a7211e56,Al30La50Ni20,"Matsuki, K., Abe, F., Inoue, A., Masumoto, T.: Mater. Sci. Forum 88-90 (1992) 313-320.",AM,Melt Spinning,Ribbon,,,,TEM XRD,Carter,,,10.4028/www.scientific.net/MSF.88-90.313,,,,Arc Melting,Ar-gas,,,,,,,,,
60490a203e6da430a7211e57,Al30La50Ni20,"Zhang, T.: Master Dissertation, Tohoku University, 1990.",AM,Melt Spinning,Ribbon,Thickness, 0.02-1.5,,AXS  OM  SEM  TEM  XRD ,Carter,,,,,,,Arc Melting,Ar-gas,,,,,,,,,
60490a203e6da430a7211e58,Al30La55Ni15,"Zhang, T.: Master Dissertation, Tohoku University, 1990.",AM,Melt Spinning,Ribbon,Thickness, 0.02-1.5,,AXS  OM  SEM  TEM  XRD ,Carter,,,,,,,Arc Melting,Ar-gas,,,,,,,,,
60490a203e6da430a7211e59,Al30La55Ni15,"Inoue, A., Zhang, T., Masumoto, T.: Mater. Trans. JIM 30 (1989) 965-972.",AM,Melt Spinning,Ribbon,,,, OM  XRD ,Carter,,,10.2320/matertrans1989.30.965,,,,Radio Frequency Melting,Ar-gas,,,,,,,,,
60490a203e6da430a7211e5a,Al30La60Ni10,"Matsuki, K., Abe, F., Inoue, A., Masumoto, T.: Mater. Sci. Forum 88-90 (1992) 313-320.",AM,Melt Spinning,Ribbon,,,,TEM XRD,Carter,,,10.4028/www.scientific.net/MSF.88-90.313,,,,Arc Melting,Ar-gas,,,,,,,,,
60490a203e6da430a7211e5b,Al30La60Ni10,"Zhang, T.: Master Dissertation, Tohoku University, 1990.",AM,Melt Spinning,Ribbon,Thickness, 0.02-1.5,,AXS  OM  SEM  TEM  XRD ,Carter,,,,,,,Arc Melting,Ar-gas,,,,,,,,,
60490a203e6da430a7211e5c,Al30La60Ni10,"Inoue, A., Zhang, T., Masumoto, T.: Mater. Trans. JIM 30 (1989) 965-972.",AM,Melt Spinning,Ribbon,,,, OM  XRD ,Carter,,,10.2320/matertrans1989.30.965,,,,Radio Frequency Melting,Ar-gas,,,,,,,,,
60490a203e6da430a7211e5d,Al30La65Ni5,"Inoue, A., Zhang, T., Masumoto, T.: Mater. Trans. JIM 30 (1989) 965-972.",AM,Melt Spinning,Ribbon,,,, OM  XRD ,Carter,,,10.2320/matertrans1989.30.965,,,,Radio Frequency Melting,Ar-gas,,,,,,,,,
60490a203e6da430a7211e5e,Al30La65Ni5,"Zhang, T.: Master Dissertation, Tohoku University, 1990.",AM,Melt Spinning,Ribbon,Thickness, 0.02-1.5,,AXS  OM  SEM  TEM  XRD ,Carter,,,,,,,Arc Melting,Ar-gas,,,,,,,,,
60490a203e6da430a7211e5f,Al30La70,"Inoue, A., Yamaguchi, H., Zhang, T., Masumoto, T.: Mater. Trans. JIM 31 (1990) 104-109.",AM,Melt Spinning,Ribbon,Width X Thickness,1,0.02,AXS  SEM  XRD,Carter,,,10.2320/matertrans1989.31.104,,,,Radio Frequency Melting,Ar-gas,,,,,,,,,
60490a203e6da430a7211e60,Al30La70,"Zhang, T.: Master Dissertation, Tohoku University, 1990.",AM,Melt Spinning,Ribbon,Thickness, 0.02-1.5,,AXS  OM  SEM  TEM  XRD ,Carter,,,,,,,Arc Melting,Ar-gas,,,,,,,,,
60490a203e6da430a7211e61,Al30Mg27Ti43,"Akiyama, E., Yoshioka, H., Kim, J.H., Habazaki, H., Kawashima, A., Asami, K.,Hashimoto, K.: Corros. Sci. 34 (1993) 27-40.",AC,Deposition,Thin Film,,,,XRD,Carter,,,10.1016/0010-938X(93)90256-G,,,,,Ar-gas,,,,,,,,,
60490a203e6da430a7211e62,Al30Mg40Zn30,"Niikura, A., Tsai, A.-P., Nishiyama, N., Inoue, A., Masumoto, T.: Mater. Sci. Eng. A181/182 (1994) 1387-1391.",QC,Melt Spinning,Ribbon,Width X Thickness,1,0.025,TEM XRD,Carter,,,10.1016/0921-5093(94)90870-2,,,,Radio Frequency Melting,Ar-gas,,,,,,,,,
60490a203e6da430a7211e63,Al30Mg50Zn20,"Niikura, A., Tsai, A.-P., Nishiyama, N., Inoue, A., Masumoto, T.: Mater. Sci. Eng. A181/182 (1994) 1387-1391.",QC,Melt Spinning,Ribbon,Width X Thickness,1,0.025,TEM XRD,Carter,,,10.1016/0921-5093(94)90870-2,,,,Radio Frequency Melting,Ar-gas,,,,,,,,,
60490a203e6da430a7211e64,Al30Mg50Zn20,"Takeuchi, T., Murasaki, S., Matsumuro, A., Mizutani, U.: J. Non-Cryst. Solids 156-158(1993) 914-917.",QC,Mechanical,Powder,,,,XRD,Carter,,,10.1016/0022-3093(93)90095-F,,,,,Ar-gas,,,,,,,,,
60490a203e6da430a7211e65,Al30Mg60Zn10,"Takeuchi, T., Murasaki, S., Matsumuro, A., Mizutani, U.: J. Non-Cryst. Solids 156-158(1993) 914-917.",OT,Mechanical,Powder,,,,XRD,Carter,,,10.1016/0022-3093(93)90095-F,,,,,Ar-gas,,,,,,,,,
60490a203e6da430a7211e66,Al30Mg60Zn10,"Niikura, A., Tsai, A.-P., Nishiyama, N., Inoue, A., Masumoto, T.: Mater. Sci. Eng. A181/182 (1994) 1387-1391.",CR,Melt Spinning,Ribbon,Width X Thickness,1,0.025,TEM XRD,Carter,,,10.1016/0921-5093(94)90870-2,,,,Radio Frequency Melting,Ar-gas,,,,,,,,,
60490a203e6da430a7211e67,Al30Nb50Ni20,"Skakov, Y.A., Djakonova, N.P., Edneral, N.V., Koknaeva, M.R., Semina, V.K.: Mater. Sci.Eng. A 133 (1991) 560-564.",AC,Quenching,,,,,,Carter,,,10.1016/0921-5093(91)90134-9,,,,,,,,,,,,,,
60490a203e6da430a7211e68,Al30Ni10Ti60,"Nagarajan, R., Ranganathan, S.: Mater. Sci. Eng. A 179/180 (1994) 168-172.",CR,Mechanical,Powder,,,,TEM XRD,Carter,,,10.1016/0921-5093(94)90186-4,,,,,,,,,,,,,,
60490a203e6da430a7211e69,Al30Ni10Zr60,"Inoue, A., Zhang, T., Masumoto, T.: Mater. Trans. JIM 31 (1990) 177-183.",CR,Melt Spinning,Ribbon,Width X Thickness,1,0.03,  TEM  XRD ,Carter,,,10.2320/matertrans1989.31.177,,,,Arc Melting,,,,,,,,,,
60490a203e6da430a7211e6a,Al30Ni14Zr56,"Inoue, A., Zhang, T., Masumoto, T.: Mater. Sci. Eng. A 134 (1991) 1125-1128.",AM,Melt Spinning,Ribbon,Width X Thickness,1,0.02,  TEM  XRD ,Carter,,,10.1016/0921-5093(91)90938-J,,,,Radio Frequency Melting,,,,,,,,,,
60490a203e6da430a7211e6b,Al30Ni15Zr55,"Inoue, A., Zhang, T., Masumoto, T.: Mater. Trans. JIM 31 (1990) 177-183.",AM,Melt Spinning,Ribbon,Width X Thickness,1,0.03,  TEM  XRD ,Carter,,,10.2320/matertrans1989.31.177,,,,Arc Melting,,,,,,,,,,
60490a203e6da430a7211e6c,Al30Ni20Zr50,"Inoue, A., Zhang, T., Masumoto, T.: Mater. Trans. JIM 31 (1990) 177-183.",AM,Melt Spinning,Ribbon,Width X Thickness,1,0.03,  TEM  XRD ,Carter,,,10.2320/matertrans1989.31.177,,,,Arc Melting,,,,,,,,,,
60490a203e6da430a7211e6d,Al30Ni25Ti45,"Akiyama, E., Habazaki, H., Kawashima, A., Asami, K., Hashimoto, K.: Proc. Symp.Corros. Electrochem. Catal. Metastable Metals and Intermetallics, Clayton, C.R.,Hashimoto, K. (eds.), Pennington: The Electrochem. Soc.,1993, p. 26-37.",AM,Deposition,Thin Film,,,,XRD,Carter,,,,,,,,Ar-gas,,,,,,,,,
60490a203e6da430a7211e6e,Al30Ni25Zr45,"Inoue, A., Zhang, T., Masumoto, T.: Mater. Trans. JIM 31 (1990) 177-183.",AM,Melt Spinning,Ribbon,Width X Thickness,1,0.03,  TEM  XRD ,Carter,,,10.2320/matertrans1989.31.177,,,,Arc Melting,,,,,,,,,,
60490a203e6da430a7211e6f,Al30Ni28Ti42,"Yamada, M., Matsui, N., Kurita, K., Tanaka, K., Fukunaga, T., Mizutani, U.: Mater. Sci.Eng. A 134 (1991) 983-986.",AM,Melt Spinning,Ribbon,,,, TEM XRD,Carter,,,10.1016/0921-5093(91)90906-4,,,,,N-gas,,,,,,,,,
60490a203e6da430a7211e70,Al30Ni30Zr40,"Inoue, A., Zhang, T., Masumoto, T.: Mater. Trans. JIM 31 (1990) 177-183.",AM,Melt Spinning,Ribbon,Width X Thickness,1,0.03,  TEM  XRD ,Carter,,,10.2320/matertrans1989.31.177,,,,Arc Melting,,,,,,,,,,
60490a203e6da430a7211e71,Al30Ni35Zr35,"Inoue, A., Zhang, T., Masumoto, T.: Mater. Trans. JIM 31 (1990) 177-183.",AM,Melt Spinning,Ribbon,Width X Thickness,1,0.03,  TEM  XRD ,Carter,,,10.2320/matertrans1989.31.177,,,,Arc Melting,,,,,,,,,,
60490a203e6da430a7211e72,Al30Ni40Zr30,"Inoue, A., Zhang, T., Masumoto, T.: Mater. Trans. JIM 31 (1990) 177-183.",AM,Melt Spinning,Ribbon,Width X Thickness,1,0.03,  TEM  XRD ,Carter,,,10.2320/matertrans1989.31.177,,,,Arc Melting,,,,,,,,,,
60490a203e6da430a7211e73,Al30Ni42Zr28,"Inoue, A., Zhang, T., Masumoto, T.: Mater. Sci. Eng. A 134 (1991) 1125-1128.",AM,Melt Spinning,Ribbon,Width X Thickness,1,0.02,  TEM  XRD ,Carter,,,10.1016/0921-5093(91)90938-J,,,,Radio Frequency Melting,,,,,,,,,,
60490a203e6da430a7211e74,Al30Ni50Zr20,"Inoue, A., Zhang, T., Masumoto, T.: Mater. Trans. JIM 31 (1990) 177-183.",CR,Melt Spinning,Ribbon,Width X Thickness,1,0.03,  TEM  XRD ,Carter,,,10.2320/matertrans1989.31.177,,,,Arc Melting,,,,,,,,,,
60490a203e6da430a7211e75,Al30Ni60Zr10,"Inoue, A., Zhang, T., Masumoto, T.: Mater. Trans. JIM 31 (1990) 177-183.",CR,Melt Spinning,Ribbon,Width X Thickness,1,0.03,  TEM  XRD ,Carter,,,10.2320/matertrans1989.31.177,,,,Arc Melting,,,,,,,,,,
60490a203e6da430a7211e76,Al30Sr70,,,,,,,,,Ben,530.0,953.0,10.1179/095066010X12646898728200,,,,,,,,,,,,,,
60490a203e6da430a7211e77,Al30Ti70,"Aoki, K., Masumoto, T.: MRS Int. Meet. Advanced Materials 3 (1989) 393-398.",CR,Melt Spinning,Ribbon,,,,XRD,Carter,,,,,,,Arc Melting,Ar-gas,,,,,,,,,
60490a203e6da430a7211e78,Al30Zr70,"Inoue, A., Zhang, T., Masumoto, T.: Mater. Trans. JIM 31 (1990) 177-183.",CR,Melt Spinning,Ribbon,Width X Thickness,1,0.03,  TEM  XRD ,Carter,,,10.2320/matertrans1989.31.177,,,,Arc Melting,,,,,,,,,,
60490a203e6da430a7211e79,Al31Ni50Ti19,"Aoki, K., Hiraga, K., Masumoto, T.: Mater. Res. Soc. Symp: Proc. 58 (1986) 59-62.",CR,Melt Spinning,Ribbon,,,, TEM XRD,Carter,,,10.1557/PROC-58-59,,,,,N-gas,,,,,,,,,
60490a203e6da430a7211e7a,Al32Ca58Mg10,,,,,,,,,Ben,513.0,873.0,10.1007/978-3-642-03481-7,,539.0,,,,,,,,,,,,
60490a203e6da430a7211e7b,Al32Ca58Mg10,"Guo, F.Q., Poon, S.J.: Appl. Phys. Lett. 84(1) (2004) 37-39.",AM,Melt Casting,Rod,,,,,Carter,513.15,,10.1063/1.1637940,1.5,539.15,,,,,,,,,,,,
60490a203e6da430a7211e7c,Al32Ca63Cu5,"Guo, F.Q., Poon, S.J.: Appl. Phys. Lett. 84(1) (2004) 37-39.",AM,Melt Casting,Rod,,,,,Carter,503.15,,10.1063/1.1637940,2.0,530.15,,,,,,,,,,,,
60490a203e6da430a7211e7d,Al32Ca63Cu5,,,,,,,,,Lane,512.0,831.0,10.1016/j.jallcom.2008.07.087,2.0,523.0,,,,,,,,,,,,
60490a203e6da430a7211e7e,Al32Ca63Cu5,,,,,,,,,Ben,512.0,831.0,10.1016/j.jallcom.2008.07.087,2.0,523.0,,,,,,,,,,,,
60490a203e6da430a7211e7f,Al32Ca63Cu5,"Z.P. Lu, H. Bei, C.T. Liu, Intermetallics 15 (2007) 618.",AM,Melt Casting,Rod,,,,,Carter,512.0,831.0,10.1016/j.intermet.2006.10.017,2.0,523.0,,,,,,,,,,,,
60490a203e6da430a7211e80,Al32La18Ni50,"Inoue, A., Zhang, T., Masumoto, T.: Mater. Sci. Eng. A 134 (1991) 1125-1128.",AM,Melt Spinning,Ribbon,Thickness,1,0.02,AXS  OM  SEM  TEM  XRD ,Carter,,,10.1016/0921-5093(91)90938-J,,,,Radio Frequency Melting,Ar-gas,,,,,,,,,
60490a203e6da430a7211e81,Al32Nb33Ni35,"Skakov, Y.A., Djakonova, N.P., Edneral, N.V., Koknaeva, M.R., Semina, V.K.: Mater. Sci.Eng. A 133 (1991) 560-564.",CR,Quenching,,,,,,Carter,,,10.1016/0921-5093(91)90134-9,,,,,,,,,,,,,,
60490a203e6da430a7211e82,Al32Ni16Zr52,"Inoue, A., Zhang, T., Masumoto, T.: Mater. Sci. Eng. A 134 (1991) 1125-1128.",AM,Melt Spinning,Ribbon,Width X Thickness,1,0.02,  TEM  XRD ,Carter,,,10.1016/0921-5093(91)90938-J,,,,Radio Frequency Melting,,,,,,,,,,
60490a203e6da430a7211e83,Al32Ni20Zr48,"Inoue, A., Zhang, T., Masumoto, T.: Mater. Sci. Eng. A 134 (1991) 1125-1128.",AM,Melt Spinning,Ribbon,Width X Thickness,1,0.02,  TEM  XRD ,Carter,,,10.1016/0921-5093(91)90938-J,,,,Radio Frequency Melting,,,,,,,,,,
60490a203e6da430a7211e84,Al32Ni40Zr28,"Inoue, A., Zhang, T., Masumoto, T.: Mater. Sci. Eng. A 134 (1991) 1125-1128.",AM,Melt Spinning,Ribbon,Width X Thickness,1,0.02,  TEM  XRD ,Carter,,,10.1016/0921-5093(91)90938-J,,,,Radio Frequency Melting,,,,,,,,,,
60490a203e6da430a7211e85,Al33.4Fe33.3Gd33.3,"Dunlap, R.A., Lawther, D.W., McHenry, M.E., Srinivas, V., Beydaghyan, G.: J. Non-Cryst.Solids 156-158 (1993) 344-346.",AM,Melt Spinning,Ribbon,,,,XRD,Carter,,,10.1016/0022-3093(93)90194-3,,,,Radio Frequency Melting,,,,,,,,,,
60490a203e6da430a7211e86,Al33.6Ca66.4,"Z.P. Lu, H. Bei, C.T. Liu, Intermetallics 15 (2007) 618.",AM,Melt Casting,Rod,,,,,Carter,528.0,873.0,10.1016/j.intermet.2006.10.017,1.0,540.0,,,,,,,,,,,,
60490a203e6da430a7211e87,Al33.6Ca66.4,,,,,,,,,Lane,528.0,873.0,10.1016/j.jallcom.2008.07.087,1.0,540.0,,,,,,,,,,,,
60490a203e6da430a7211e88,Al33.6Ca66.4,"Guo, F.Q., Poon, S.J.: Appl. Phys. Lett. 84(1) (2004) 37-39.",AM,Melt Casting,Rod,,,,,Carter,528.15,,10.1063/1.1637940,1.0,540.15,,,,,,,,,,,,
60490a203e6da430a7211e89,Al33.6Ca66.4,,,,,,,,,Ben,528.0,873.0,10.1016/j.jallcom.2008.07.087,1.0,540.0,,,,,,,,,,,,
60490a203e6da430a7211e8a,Al33Mg13Ti54,"Akiyama, E., Yoshioka, H., Kim, J.H., Habazaki, H., Kawashima, A., Asami, K.,Hashimoto, K.: Corros. Sci. 34 (1993) 27-40.",AM,Deposition,Thin Film,,,,XRD,Carter,,,10.1016/0010-938X(93)90256-G,,,,,Ar-gas,,,,,,,,,
60490a203e6da430a7211e8b,Al33Mg6Ti61,"Akiyama, E., Yoshioka, H., Kim, J.H., Habazaki, H., Kawashima, A., Asami, K.,Hashimoto, K.: Corros. Sci. 34 (1993) 27-40.",AM,Deposition,Thin Film,,,,XRD,Carter,,,10.1016/0010-938X(93)90256-G,,,,,Ar-gas,,,,,,,,,
60490a203e6da430a7211e8c,Al33Nb62Ni5,"Skakov, Y.A., Djakonova, N.P., Edneral, N.V., Koknaeva, M.R., Semina, V.K.: Mater. Sci.Eng. A 133 (1991) 560-564.",CR,Quenching,,,,,,Carter,,,10.1016/0921-5093(91)90134-9,,,,,,,,,,,,,,
60490a203e6da430a7211e8d,Al33Ni22Zr45,"Inoue, A., Zhang, T., Masumoto, T.: Mater. Sci. Eng. A 134 (1991) 1125-1128.",AM,Melt Spinning,Ribbon,Width X Thickness,1,0.02,  TEM  XRD ,Carter,,,10.1016/0921-5093(91)90938-J,,,,Radio Frequency Melting,,,,,,,,,,
60490a203e6da430a7211e8e,Al33Ni33Ti34,"Nagarajan, R., Ranganathan, S.: Mater. Sci. Eng. A 179/180 (1994) 168-172.",CR,Mechanical,Powder,,,,TEM XRD,Carter,,,10.1016/0921-5093(94)90186-4,,,,,,,,,,,,,,
60490a203e6da430a7211e8f,Al33Ni38Zr29,"Inoue, A., Zhang, T., Masumoto, T.: Mater. Sci. Eng. A 134 (1991) 1125-1128.",AM,Melt Spinning,Ribbon,Width X Thickness,1,0.02,  TEM  XRD ,Carter,,,10.1016/0921-5093(91)90938-J,,,,Radio Frequency Melting,,,,,,,,,,
60490a203e6da430a7211e90,Al34La18Ni48,"Inoue, A., Zhang, T., Masumoto, T.: Mater. Sci. Eng. A 134 (1991) 1125-1128.",AM,Melt Spinning,Ribbon,Thickness,1,0.02,AXS  OM  SEM  TEM  XRD ,Carter,,,10.1016/0921-5093(91)90938-J,,,,Radio Frequency Melting,Ar-gas,,,,,,,,,
60490a203e6da430a7211e91,Al34Mo45Si21,"Habazaki, H., Mitsui, H., Asami, K., Mrowec, S., Hashimoto, K.: Trans. Mater. Res. Soc.Jpn. 14 (1994) 309-312.",AM,Deposition,Thin Film,Thickness,0.05,, XRD,Carter,,,10.1016/B978-0-444-81991-8.50081-9,,,,,Ar-gas,,,,,,,,,
60490a203e6da430a7211e92,Al34Ni20Zr46,"Inoue, A., Zhang, T., Masumoto, T.: Mater. Sci. Eng. A 134 (1991) 1125-1128.",AM,Melt Spinning,Ribbon,Width X Thickness,1,0.02,  TEM  XRD ,Carter,,,10.1016/0921-5093(91)90938-J,,,,Radio Frequency Melting,,,,,,,,,,
60490a203e6da430a7211e93,Al34Ni24Zr42,"Inoue, A., Zhang, T., Masumoto, T.: Mater. Sci. Eng. A 134 (1991) 1125-1128.",AM,Melt Spinning,Ribbon,Width X Thickness,1,0.02,  TEM  XRD ,Carter,,,10.1016/0921-5093(91)90938-J,,,,Radio Frequency Melting,,,,,,,,,,
60490a203e6da430a7211e94,Al34Ni34Zr32,"Inoue, A., Zhang, T., Masumoto, T.: Mater. Sci. Eng. A 134 (1991) 1125-1128.",AM,Melt Spinning,Ribbon,Width X Thickness,1,0.02,  TEM  XRD ,Carter,,,10.1016/0921-5093(91)90938-J,,,,Radio Frequency Melting,,,,,,,,,,
60490a203e6da430a7211e95,Al34Ni36Zr30,"Inoue, A., Zhang, T., Masumoto, T.: Mater. Sci. Eng. A 134 (1991) 1125-1128.",AM,Melt Spinning,Ribbon,Width X Thickness,1,0.02,  TEM  XRD ,Carter,,,10.1016/0921-5093(91)90938-J,,,,Radio Frequency Melting,,,,,,,,,,
60490a203e6da430a7211e96,Al35Ca50Mg15,"Senkov, O.N., Scott, J.M., Miracle, D.B.: Materials Transactions 48 (2007) 1610–1616.",AM,Melt Casting,Wedge,,,,,Carter,498.0,,10.2320/matertrans.MJ200731,,555.0,758.0,,,,,,,,,,,
60490a203e6da430a7211e97,Al35Ca65,,,,,,,,,Ben,563.0,818.0,10.1179/095066010X12646898728200,,585.0,,,,,,,,,,,,
60490a203e6da430a7211e98,Al35Ce20La30Ni15,"Sun, B.A., Pan, M.X., Zhao, D.Q., Wang, W.H., Xi, X.K., Sandor, M.T., Wu, Y.: Scr.Mater. 59 (2008) 1159-1162. ",AM,Melt Casting,Rod,,,,,Carter,542.0,1082.0,10.1016/j.scriptamat.2008.08.003,1.0,577.0,822.0,,,,,,,,,1158.0,,
60490a203e6da430a7211e99,Al35Co15Er17Gd33,"Sun, B.A., Pan, M.X., Zhao, D.Q., Wang, W.H., Xi, X.K., Sandor, M.T., Wu, Y.: Scr.Mater. 59 (2008) 1159-1162. ",AM,Melt Casting,Rod,,,,,Carter,586.0,1221.0,10.1016/j.scriptamat.2008.08.003,1.0,620.0,1072.0,,,,,,,,,817.0,,
60490a203e6da430a7211e9a,Al35Co5Gd17La33Ni10,"Sun, B.A., Pan, M.X., Zhao, D.Q., Wang, W.H., Xi, X.K., Sandor, M.T., Wu, Y.: Scr.Mater. 59 (2008) 1159-1162. ",AM,Melt Casting,Rod,,,,,Carter,560.0,1070.0,10.1016/j.scriptamat.2008.08.003,2.0,609.0,748.0,,,,,,,,,1050.0,,
60490a203e6da430a7211e9b,Al35Cu10La55,"Inoue, A., Yamaguchi, H., Zhang, T., Masumoto, T.: Mater. Trans. JIM 31 (1990) 104-109.",AM,Melt Spinning,Ribbon,Width X Thickness,1,0.02,AXS  SEM  XRD,Carter,,,10.2320/matertrans1989.31.104,,,,Radio Frequency Melting,Ar-gas,,,,,,,,,
60490a203e6da430a7211e9c,Al35Cu15La50,"Inoue, A., Yamaguchi, H., Zhang, T., Masumoto, T.: Mater. Trans. JIM 31 (1990) 104-109.",AM,Melt Spinning,Ribbon,Width X Thickness,1,0.02,AXS  SEM  XRD,Carter,,,10.2320/matertrans1989.31.104,,,,Radio Frequency Melting,Ar-gas,,,,,,,,,
60490a203e6da430a7211e9d,Al35Cu40Ti25,"Aoki, K., Masumoto, T.: MRS Int. Meet. Advanced Materials 3 (1989) 393-398.",AC,Melt Spinning,Ribbon,,,,XRD,Carter,,,,,,,Arc Melting,Ar-gas,,,,,,,,,
60490a203e6da430a7211e9e,Al35Cu45Ti20,"Aoki, K., Masumoto, T.: MRS Int. Meet. Advanced Materials 3 (1989) 393-398.",AC,Melt Spinning,Ribbon,,,,XRD,Carter,,,,,,,Arc Melting,Ar-gas,,,,,,,,,
60490a203e6da430a7211e9f,Al35Cu50Ti15,"Aoki, K., Masumoto, T.: MRS Int. Meet. Advanced Materials 3 (1989) 393-398.",AM,Melt Spinning,Ribbon,,,,XRD,Carter,,,,,,,Arc Melting,Ar-gas,,,,,,,,,
60490a203e6da430a7211ea0,Al35Cu5Ti60,"Aoki, K., Masumoto, T.: MRS Int. Meet. Advanced Materials 3 (1989) 393-398.",CR,Melt Spinning,Ribbon,,,,XRD,Carter,,,,,,,Arc Melting,Ar-gas,,,,,,,,,
60490a203e6da430a7211ea1,Al35La25Ni40,"Zhang, T.: Master Dissertation, Tohoku University, 1990.",AM,Melt Spinning,Ribbon,Thickness, 0.02-1.5,,AXS  OM  SEM  TEM  XRD ,Carter,,,,,,,Arc Melting,Ar-gas,,,,,,,,,
60490a203e6da430a7211ea2,Al35La25Ni40,"Inoue, A., Zhang, T., Masumoto, T.: Mater. Trans. JIM 30 (1989) 965-972.",AM,Melt Spinning,Ribbon,,,, OM  XRD ,Carter,,,10.2320/matertrans1989.30.965,,,,Radio Frequency Melting,Ar-gas,,,,,,,,,
60490a203e6da430a7211ea3,Al35La30Ni35,"Inoue, A., Zhang, T., Masumoto, T.: Mater. Trans. JIM 30 (1989) 965-972.",AM,Melt Spinning,Ribbon,,,, OM  XRD ,Carter,,,10.2320/matertrans1989.30.965,,,,Radio Frequency Melting,Ar-gas,,,,,,,,,
60490a203e6da430a7211ea4,Al35La30Ni35,"Zhang, T.: Master Dissertation, Tohoku University, 1990.",AM,Melt Spinning,Ribbon,Thickness, 0.02-1.5,,AXS  OM  SEM  TEM  XRD ,Carter,,,,,,,Arc Melting,Ar-gas,,,,,,,,,
60490a203e6da430a7211ea5,Al35La35Ni30,"Zhang, T.: Master Dissertation, Tohoku University, 1990.",AM,Melt Spinning,Ribbon,Thickness, 0.02-1.5,,AXS  OM  SEM  TEM  XRD ,Carter,,,,,,,Arc Melting,Ar-gas,,,,,,,,,
60490a203e6da430a7211ea6,Al35La35Ni30,"Inoue, A., Zhang, T., Masumoto, T.: Mater. Trans. JIM 30 (1989) 965-972.",AM,Melt Spinning,Ribbon,,,, OM  XRD ,Carter,,,10.2320/matertrans1989.30.965,,,,Radio Frequency Melting,Ar-gas,,,,,,,,,
60490a203e6da430a7211ea7,Al35La40Ni25,"Zhang, T.: Master Dissertation, Tohoku University, 1990.",AM,Melt Spinning,Ribbon,Thickness, 0.02-1.5,,AXS  OM  SEM  TEM  XRD ,Carter,,,,,,,Arc Melting,Ar-gas,,,,,,,,,
60490a203e6da430a7211ea8,Al35La40Ni25,"Inoue, A., Zhang, T., Masumoto, T.: Mater. Trans. JIM 30 (1989) 965-972.",AM,Melt Spinning,Ribbon,,,, OM  XRD ,Carter,,,10.2320/matertrans1989.30.965,,,,Radio Frequency Melting,Ar-gas,,,,,,,,,
60490a203e6da430a7211ea9,Al35La45Ni20,"Zhang, T.: Master Dissertation, Tohoku University, 1990.",AM,Melt Spinning,Ribbon,Thickness, 0.02-1.5,,AXS  OM  SEM  TEM  XRD ,Carter,,,,,,,Arc Melting,Ar-gas,,,,,,,,,
60490a203e6da430a7211eaa,Al35La45Ni20,"Inoue, A., Zhang, T., Masumoto, T.: Mater. Trans. JIM 30 (1989) 965-972.",AM,Melt Spinning,Ribbon,,,, OM  XRD ,Carter,,,10.2320/matertrans1989.30.965,,,,Radio Frequency Melting,Ar-gas,,,,,,,,,
60490a203e6da430a7211eab,Al35La50Ni15,,,,,,,,,Ben,532.0,971.0,10.1007/978-3-642-03481-7,,596.0,,,,,,,,,,,,
60490a203e6da430a7211eac,Al35La50Ni15,"Sun, B.A., Pan, M.X., Zhao, D.Q., Wang, W.H., Xi, X.K., Sandor, M.T., Wu, Y.: Scr.Mater. 59 (2008) 1159-1162. ",AM,Melt Casting,Rod,,,,,Carter,532.0,971.0,10.1016/j.scriptamat.2008.08.003,5.0,596.0,784.0,,,,,,,,,1112.0,,
60490a203e6da430a7211ead,Al35La50Ni15,"Zhang, T.: Master Dissertation, Tohoku University, 1990.",AM,Melt Spinning,Ribbon,Thickness, 0.02-1.5,,AXS  OM  SEM  TEM  XRD ,Carter,,,,,,,Arc Melting,Ar-gas,,,,,,,,,
60490a203e6da430a7211eae,Al35La50Ni15,"Inoue, A., Zhang, T., Masumoto, T.: Mater. Trans. JIM 30 (1989) 965-972.",AM,Melt Spinning,Ribbon,,,, OM  XRD ,Carter,,,10.2320/matertrans1989.30.965,,,,Radio Frequency Melting,Ar-gas,,,,,,,,,
60490a203e6da430a7211eaf,Al35La55Ni10,"Zhang, T.: Master Dissertation, Tohoku University, 1990.",AM,Melt Spinning,Ribbon,Thickness, 0.02-1.5,,AXS  OM  SEM  TEM  XRD ,Carter,,,,,,,Arc Melting,Ar-gas,,,,,,,,,
60490a203e6da430a7211eb0,Al35La55Ni10,"Inoue, A., Zhang, T., Masumoto, T.: Mater. Trans. JIM 30 (1989) 965-972.",AM,Melt Spinning,Ribbon,,,, OM  XRD ,Carter,,,10.2320/matertrans1989.30.965,,,,Radio Frequency Melting,Ar-gas,,,,,,,,,
60490a203e6da430a7211eb1,Al35La60Ni5,"Zhang, T.: Master Dissertation, Tohoku University, 1990.",AM,Melt Spinning,Ribbon,Thickness, 0.02-1.5,,AXS  OM  SEM  TEM  XRD ,Carter,,,,,,,Arc Melting,Ar-gas,,,,,,,,,
60490a203e6da430a7211eb2,Al35La60Ni5,"Inoue, A., Zhang, T., Masumoto, T.: Mater. Trans. JIM 30 (1989) 965-972.",AM,Melt Spinning,Ribbon,,,, OM  XRD ,Carter,,,10.2320/matertrans1989.30.965,,,,Radio Frequency Melting,Ar-gas,,,,,,,,,
60490a203e6da430a7211eb3,Al35Nb65,"Skakov, Y.A., Djakonova, N.P., Edneral, N.V., Koknaeva, M.R., Semina, V.K.: Mater. Sci.Eng. A 133 (1991) 560-564.",CR,Quenching,,,,,,Carter,,,10.1016/0921-5093(91)90134-9,,,,,,,,,,,,,,
60490a203e6da430a7211eb4,Al35Ni20Zr45,"Inoue, A., Zhang, T., Masumoto, T.: Mater. Trans. JIM 31 (1990) 177-183.",AM,Melt Spinning,Ribbon,Width X Thickness,1,0.03,  TEM  XRD ,Carter,,,10.2320/matertrans1989.31.177,,,,Arc Melting,,,,,,,,,,
60490a203e6da430a7211eb5,Al35Ni26Zr39,"Inoue, A., Zhang, T., Masumoto, T.: Mater. Sci. Eng. A 134 (1991) 1125-1128.",AM,Melt Spinning,Ribbon,Width X Thickness,1,0.02,  TEM  XRD ,Carter,,,10.1016/0921-5093(91)90938-J,,,,Radio Frequency Melting,,,,,,,,,,
60490a203e6da430a7211eb6,Al35Ni32Zr33,"Inoue, A., Zhang, T., Masumoto, T.: Mater. Sci. Eng. A 134 (1991) 1125-1128.",AM,Melt Spinning,Ribbon,Width X Thickness,1,0.02,  TEM  XRD ,Carter,,,10.1016/0921-5093(91)90938-J,,,,Radio Frequency Melting,,,,,,,,,,
60490a203e6da430a7211eb7,Al35Ni35Zr30,"Inoue, A., Zhang, T., Masumoto, T.: Mater. Trans. JIM 31 (1990) 177-183.",AM,Melt Spinning,Ribbon,Width X Thickness,1,0.03,  TEM  XRD ,Carter,,,10.2320/matertrans1989.31.177,,,,Arc Melting,,,,,,,,,,
60490a203e6da430a7211eb8,Al35Ni48Ti17,"Akiyama, E., Habazaki, H., Kawashima, A., Asami, K., Hashimoto, K.: Proc. Symp.Corros. Electrochem. Catal. Metastable Metals and Intermetallics, Clayton, C.R.,Hashimoto, K. (eds.), Pennington: The Electrochem. Soc.,1993, p. 26-37.",AM,Deposition,Thin Film,,,,XRD,Carter,,,,,,,,Ar-gas,,,,,,,,,
60490a203e6da430a7211eb9,Al35Ni5Zr60,"Inoue, A., Zhang, T., Masumoto, T.: Mater. Trans. JIM 31 (1990) 177-183.",CR,Melt Spinning,Ribbon,Width X Thickness,1,0.03,  TEM  XRD ,Carter,,,10.2320/matertrans1989.31.177,,,,Arc Melting,,,,,,,,,,
