Repository: leschultz/Molecular-Dynamic-Characteristic-Temperatures-for-Predicting-Metallic-Glass-Forming-Ability

├── README.md
├── features
│   ├── MDF_DMREF_Metallic_Glasses_v5
│   │   ├── MDF_DMREF_Metallic_Glasses_v5.csv
│   │   └── update_metallic_glasses.py
│   ├── features_dmax_cts
│   │   ├── features_dmax_cts.csv
│   │   ├── features_dmax_cts.json
│   │   └── upload.py
│   ├── features_gfa_cts
│   │   ├── features_gfa_cts.csv
│   │   ├── features_gfa_cts.json
│   │   ├── requirements.txt
│   │   └── upload.py
│   └── prsd_features_gfa_cts
│       └── prsd_features_gfa_cts.csv
└── plots
    ├── classification
    │   ├── original
    │   │   ├── PR_positive.png
    │   │   └── PR_positive_data.csv
    │   └── prsd
    │       ├── PRSD_PR_positive_data.csv
    │       └── PR_positive_PRSD.png

File: features/MDF_DMREF_Metallic_Glasses_v5/MDF_DMREF_Metallic_Glasses_v5.csv (part 10 of 58)
_id,Composition,Reference,Is_Amorphous?,Casting,Type,Size_Measure,Size1,Size2,Characterization,From,Tg_[K],Tl_[K],DOI,Dmax_[mm],Tx_[K],Tm_[K],Melting,Environment,Sigma_[Mpa],Zmax_[mm],E_[GPA],Possion's_Ratio,v,Rc_[K/s],Fracture_Strength_[MPa],G_[GPa],Density_[g/cm^3]
60490a203e6da430a7211eba,Al35Ni7Ti58,"Akiyama, E., Habazaki, H., Kawashima, A., Asami, K., Hashimoto, K.: Proc. Symp.Corros. Electrochem. Catal. Metastable Metals and Intermetallics, Clayton, C.R.,Hashimoto, K. (eds.), Pennington: The Electrochem. Soc.,1993, p. 26-37.",AM,Deposition,Thin Film,,,,XRD,Carter,,,,,,,,Ar-gas,,,,,,,,,
60490a203e6da430a7211ebb,Al35Sr65,,,,,,,,,Ben,490.0,993.0,10.1179/095066010X12646898728200,,,,,,,,,,,,,,
60490a203e6da430a7211ebc,Al35Ti65,"Aoki, K., Masumoto, T.: MRS Int. Meet. Advanced Materials 3 (1989) 393-398.",CR,Melt Spinning,Ribbon,,,,XRD,Carter,,,,,,,Arc Melting,Ar-gas,,,,,,,,,
60490a203e6da430a7211ebd,Al36La18Ni46,"Inoue, A., Zhang, T., Masumoto, T.: Mater. Sci. Eng. A 134 (1991) 1125-1128.",AM,Melt Spinning,Ribbon,Thickness,1,0.02,AXS  OM  SEM  TEM  XRD ,Carter,,,10.1016/0921-5093(91)90938-J,,,,Radio Frequency Melting,Ar-gas,,,,,,,,,
60490a203e6da430a7211ebe,Al36Mg15Ti49,"Akiyama, E., Yoshioka, H., Kim, J.H., Habazaki, H., Kawashima, A., Asami, K.,Hashimoto, K.: Corros. Sci. 34 (1993) 27-40.",AC,Deposition,Thin Film,,,,XRD,Carter,,,10.1016/0010-938X(93)90256-G,,,,,Ar-gas,,,,,,,,,
60490a203e6da430a7211ebf,Al36Ni19Ti45,"Akiyama, E., Habazaki, H., Kawashima, A., Asami, K., Hashimoto, K.: Proc. Symp.Corros. Electrochem. Catal. Metastable Metals and Intermetallics, Clayton, C.R.,Hashimoto, K. (eds.), Pennington: The Electrochem. Soc.,1993, p. 26-37.",AM,Deposition,Thin Film,,,,XRD,Carter,,,,,,,,Ar-gas,,,,,,,,,
60490a203e6da430a7211ec0,Al36Ni28Ti36,"Akiyama, E., Habazaki, H., Kawashima, A., Asami, K., Hashimoto, K.: Proc. Symp.Corros. Electrochem. Catal. Metastable Metals and Intermetallics, Clayton, C.R.,Hashimoto, K. (eds.), Pennington: The Electrochem. Soc.,1993, p. 26-37.",AM,Deposition,Thin Film,,,,XRD,Carter,,,,,,,,Ar-gas,,,,,,,,,
60490a203e6da430a7211ec1,Al36Ni28Zr36,"Inoue, A., Zhang, T., Masumoto, T.: Mater. Sci. Eng. A 134 (1991) 1125-1128.",AM,Melt Spinning,Ribbon,Width X Thickness,1,0.02,  TEM  XRD ,Carter,,,10.1016/0921-5093(91)90938-J,,,,Radio Frequency Melting,,,,,,,,,,
60490a203e6da430a7211ec2,Al36Ni30Zr34,"Inoue, A., Zhang, T., Masumoto, T.: Mater. Sci. Eng. A 134 (1991) 1125-1128.",AM,Melt Spinning,Ribbon,Width X Thickness,1,0.02,  TEM  XRD ,Carter,,,10.1016/0921-5093(91)90938-J,,,,Radio Frequency Melting,,,,,,,,,,
60490a203e6da430a7211ec3,Al36Ti64,"Akiyama, E., Habazaki, H., Kawashima, A., Asami, K., Hashimoto, K.: Proc. Symp.Corros. Electrochem. Catal. Metastable Metals and Intermetallics, Clayton, C.R.,Hashimoto, K. (eds.), Pennington: The Electrochem. Soc.,1993, p. 26-37.",AC,Deposition,Thin Film,,,,XRD,Carter,,,,,,,,Ar-gas,,,,,,,,,
60490a203e6da430a7211ec4,Al36Ti64,"Akiyama, E., Yoshioka, H., Kim, J.H., Habazaki, H., Kawashima, A., Asami, K.,Hashimoto, K.: Corros. Sci. 34 (1993) 27-40.",AC,Deposition,Thin Film,,,,XRD,Carter,,,10.1016/0010-938X(93)90256-G,,,,,Ar-gas,,,,,,,,,
60490a203e6da430a7211ec5,Al37.5Mg37.5Zn25,"Takeuchi, T., Murasaki, S., Matsumuro, A., Mizutani, U.: J. Non-Cryst. Solids 156-158(1993) 914-917.",QC,Mechanical,Powder,,,,XRD,Carter,,,10.1016/0022-3093(93)90095-F,,,,,Ar-gas,,,,,,,,,
60490a203e6da430a7211ec6,Al37.5Nb12.5Ti50,"Suryanarayana, C., Froes, F.H.: Mater. Sci. Eng. A 179/180 (1994) 108-111. ",AM,Mechanical,Powder,,,,TEM XRD,Carter,,,10.1016/0921-5093(94)90174-0,,,,,,,,,,,,,,
60490a203e6da430a7211ec7,Al37Mg10Ti53,"Akiyama, E., Yoshioka, H., Kim, J.H., Habazaki, H., Kawashima, A., Asami, K.,Hashimoto, K.: Corros. Sci. 34 (1993) 27-40.",AM,Deposition,Thin Film,,,,XRD,Carter,,,10.1016/0010-938X(93)90256-G,,,,,Ar-gas,,,,,,,,,
60490a203e6da430a7211ec8,Al37Mg20Ti43,"Akiyama, E., Yoshioka, H., Kim, J.H., Habazaki, H., Kawashima, A., Asami, K.,Hashimoto, K.: Corros. Sci. 34 (1993) 27-40.",AC,Deposition,Thin Film,,,,XRD,Carter,,,10.1016/0010-938X(93)90256-G,,,,,Ar-gas,,,,,,,,,
60490a203e6da430a7211ec9,Al38Cr10Ge52,"Inoue, A., Bizen, Y., Kimura, H., Masumoto, T., Sakamoto, M.: J. Mater. Sci. 23 (1988)3640-3647.",AM,Melt Spinning,Ribbon,Width X Thickness,1,0.02, XRD,Carter,,,10.1007/BF00540507,,,,Arc Melting,Ar-gas,,,,,,,,,
60490a203e6da430a7211eca,Al38La18Ni44,"Inoue, A., Zhang, T., Masumoto, T.: Mater. Sci. Eng. A 134 (1991) 1125-1128.",AM,Melt Spinning,Ribbon,Thickness,1,0.02,AXS  OM  SEM  TEM  XRD ,Carter,,,10.1016/0921-5093(91)90938-J,,,,Radio Frequency Melting,Ar-gas,,,,,,,,,
60490a203e6da430a7211ecb,Al38Ni30Ti32,"Akiyama, E., Habazaki, H., Kawashima, A., Asami, K., Hashimoto, K.: Proc. Symp.Corros. Electrochem. Catal. Metastable Metals and Intermetallics, Clayton, C.R.,Hashimoto, K. (eds.), Pennington: The Electrochem. Soc.,1993, p. 26-37.",AM,Deposition,Thin Film,,,,XRD,Carter,,,,,,,,Ar-gas,,,,,,,,,
60490a203e6da430a7211ecc,Al38Ni32Ti30,"Akiyama, E., Habazaki, H., Kawashima, A., Asami, K., Hashimoto, K.: Proc. Symp.Corros. Electrochem. Catal. Metastable Metals and Intermetallics, Clayton, C.R.,Hashimoto, K. (eds.), Pennington: The Electrochem. Soc.,1993, p. 26-37.",AM,Deposition,Thin Film,,,,XRD,Carter,,,,,,,,Ar-gas,,,,,,,,,
60490a203e6da430a7211ecd,Al39Mg7Ti54,"Akiyama, E., Yoshioka, H., Kim, J.H., Habazaki, H., Kawashima, A., Asami, K.,Hashimoto, K.: Corros. Sci. 34 (1993) 27-40.",AM,Deposition,Thin Film,,,,XRD,Carter,,,10.1016/0010-938X(93)90256-G,,,,,Ar-gas,,,,,,,,,
60490a203e6da430a7211ece,Al3Cu12.5Ni12.5Pr72,"Y. Zhang, H. Tan, H.Z. Kong, B. Yao, Y. Li, J. Mater. Res. 18 (2003)",AM,Melt Casting,Wedge,,,,,Carter,367.0,743.0,10.1557/JMR.2003.0088,,402.0,,,,,1.5,,,,,,,
60490a203e6da430a7211ecf,Al3Cu12.5Ni12.5Pr72,,AM,Melt Casting,Rod,,,,,Carter,367.0,743.0,10.1016/j.jallcom.2007.05.037,1.5,402.0,,,,,,,,,,,,
60490a203e6da430a7211ed0,Al3Cu22Gd10Mg65,"GENG, J.-y., SUN, Y.-f., WANG, L.-g., ZHU, S.-j., LIU, L.-z., GUAN, S.-k.: Transactions of Nonferrous Metals",AM,Melt Casting,Rod,,,,,Carter,416.0,745.0,,6.0,470.0,686.0,,,,,,,,,,,
60490a203e6da430a7211ed1,Al3Cu47Ti3Zr47,"Zhang, Q., Zhang, W., Inoue, A.: Materials Transactions. 47 (2006) 2804–2807.",AM,Melt Casting,Rod,,,,,Carter,688.0,1199.0,10.2320/matertrans.47.2804,5.0,754.0,,,,,,,,,,,,
60490a203e6da430a7211ed2,Al3Fe80P17,"Chen, H.S.: Scr. Metall. 11 (1977) 367-370.",AM,Melt Spinning,Ribbon,Width X Thickness,1,0.02,,Carter,,,10.1016/0036-9748(77)90268-X,,,,Radio Frequency Melting,,,,,,,,,,
60490a203e6da430a7211ed3,Al3La83Ni14,"Inoue, A., Zhang, T., Masumoto, T.: Mater. Sci. Eng. A 134 (1991) 1125-1128.",AM,Melt Spinning,Ribbon,Thickness,1,0.02,AXS  OM  SEM  TEM  XRD ,Carter,,,10.1016/0921-5093(91)90938-J,,,,Radio Frequency Melting,Ar-gas,,,,,,,,,
60490a203e6da430a7211ed4,Al3Nb7Ni62Zr28,"Na, J.H., Kim, W.T., Kim, D.H., Yi, S.: Materials Letters 58 (2004) 778–782.",AM,,,,,,,Carter,,,10.4028/www.scientific.net/MSF.475-479.3435,,895.0,,,,,,,,,,,,
60490a203e6da430a7211ed5,Al4.76Cu23.81Ni9.52Zr61.91,"Wang, H.-R., Ye, Y.-F., Min, G.-H., Zhang, J.-Y., Teng, X.-Y., Shi, Z.-Q.: Zeitschrift Fuer Metallkunde/",AM,,,,,,,Carter,,,,,,,,,,,,,,,,,
60490a203e6da430a7211ed6,Al40Ca60,"Diao, Z., Yamada, Y., Fukunaga, T., Matsuda, T., Mizutani, U.: Mater. Sci. Eng. A 181/182(1994) 1047-1050.",AM,Melt Spinning,Ribbon,,,,XPS XRD,Carter,,,10.1016/0921-5093(94)90798-6,,,,Arc Melting,Ar-gas,,,,,,,,,
60490a203e6da430a7211ed7,Al40Ce40Cu20,"Zhang, B., Zhao, D.Q., Pan, M.X., Wang, R.J., Wang, W.H.: Acta Mater. 54 (2006) 3025-3032 ",AM,Melt Casting,Rod,,,,,Carter,,834.0,10.1016/j.actamat.2006.02.044,,,826.0,,,,,,,,,,,
60490a203e6da430a7211ed8,Al40Cu10La50,"Inoue, A., Yamaguchi, H., Zhang, T., Masumoto, T.: Mater. Trans. JIM 31 (1990) 104-109.",AC,Melt Spinning,Ribbon,Width X Thickness,1,0.02,AXS  SEM  XRD,Carter,,,10.2320/matertrans1989.31.104,,,,Radio Frequency Melting,Ar-gas,,,,,,,,,
60490a203e6da430a7211ed9,Al40Cu10Ti50,"Aoki, K., Masumoto, T.: MRS Int. Meet. Advanced Materials 3 (1989) 393-398.",CR,Melt Spinning,Ribbon,,,,XRD,Carter,,,,,,,Arc Melting,Ar-gas,,,,,,,,,
60490a203e6da430a7211eda,Al40Cu20La40,"Inoue, A., Yamaguchi, H., Zhang, T., Masumoto, T.: Mater. Trans. JIM 31 (1990) 104-109.",AC,Melt Spinning,Ribbon,Width X Thickness,1,0.02,AXS  SEM  XRD,Carter,,,10.2320/matertrans1989.31.104,,,,Radio Frequency Melting,Ar-gas,,,,,,,,,
60490a203e6da430a7211edb,Al40Cu20Ti40,"Aoki, K., Masumoto, T.: MRS Int. Meet. Advanced Materials 3 (1989) 393-398.",CR,Melt Spinning,Ribbon,,,,XRD,Carter,,,,,,,Arc Melting,Ar-gas,,,,,,,,,
60490a203e6da430a7211edc,Al40Cu30La30,"Inoue, A., Yamaguchi, H., Zhang, T., Masumoto, T.: Mater. Trans. JIM 31 (1990) 104-109.",CR,Melt Spinning,Ribbon,Width X Thickness,1,0.02,AXS  SEM  XRD,Carter,,,10.2320/matertrans1989.31.104,,,,Radio Frequency Melting,Ar-gas,,,,,,,,,
60490a203e6da430a7211edd,Al40Cu30Ti30,"Aoki, K., Masumoto, T.: MRS Int. Meet. Advanced Materials 3 (1989) 393-398.",AC,Melt Spinning,Ribbon,,,,XRD,Carter,,,,,,,Arc Melting,Ar-gas,,,,,,,,,
60490a203e6da430a7211ede,Al40Cu40La20,"Inoue, A., Yamaguchi, H., Zhang, T., Masumoto, T.: Mater. Trans. JIM 31 (1990) 104-109.",CR,Melt Spinning,Ribbon,Width X Thickness,1,0.02,AXS  SEM  XRD,Carter,,,10.2320/matertrans1989.31.104,,,,Radio Frequency Melting,Ar-gas,,,,,,,,,
60490a203e6da430a7211edf,Al40Cu40Ti20,"Aoki, K., Masumoto, T.: MRS Int. Meet. Advanced Materials 3 (1989) 393-398.",AC,Melt Spinning,Ribbon,,,,XRD,Carter,,,,,,,Arc Melting,Ar-gas,,,,,,,,,
60490a203e6da430a7211ee0,Al40Cu50Ti10,"Aoki, K., Masumoto, T.: MRS Int. Meet. Advanced Materials 3 (1989) 393-398.",AM,Melt Spinning,Ribbon,,,,XRD,Carter,,,,,,,Arc Melting,Ar-gas,,,,,,,,,
60490a203e6da430a7211ee1,Al40Cu60,"Aoki, K., Masumoto, T.: MRS Int. Meet. Advanced Materials 3 (1989) 393-398.",CR,Melt Spinning,Ribbon,,,,XRD,Carter,,,,,,,Arc Melting,Ar-gas,,,,,,,,,
60490a203e6da430a7211ee2,Al40Gd60,"Fukamichi, K., Suzuki, S., Satoh, K.: Sci. Rep. Res. Inst. Tohoku Univ. Ser. A 36 (1991)48-58.",AM,Melt Spinning,Ribbon,,,,XRD,Carter,,,,,,,Arc Melting,Ar-gas,,,,,,,,,
60490a203e6da430a7211ee3,Al40La10Ni50,"Inoue, A., Zhang, T., Masumoto, T.: Mater. Trans. JIM 30 (1989) 965-972.",CR,Melt Spinning,Ribbon,,,, OM  XRD ,Carter,,,10.2320/matertrans1989.30.965,,,,Radio Frequency Melting,Ar-gas,,,,,,,,,
60490a203e6da430a7211ee4,Al40La10Ni50,"Zhang, T.: Master Dissertation, Tohoku University, 1990.",CR,Melt Spinning,Ribbon,Thickness, 0.02-1.5,,AXS  OM  SEM  TEM  XRD ,Carter,,,,,,,Arc Melting,Ar-gas,,,,,,,,,
60490a203e6da430a7211ee5,Al40La15Ni45,"Inoue, A., Zhang, T., Masumoto, T.: Mater. Trans. JIM 30 (1989) 965-972.",AC,Melt Spinning,Ribbon,,,, OM  XRD ,Carter,,,10.2320/matertrans1989.30.965,,,,Radio Frequency Melting,Ar-gas,,,,,,,,,
60490a203e6da430a7211ee6,Al40La15Ni45,"Zhang, T.: Master Dissertation, Tohoku University, 1990.",AC,Melt Spinning,Ribbon,Thickness, 0.02-1.5,,AXS  OM  SEM  TEM  XRD ,Carter,,,,,,,Arc Melting,Ar-gas,,,,,,,,,
60490a203e6da430a7211ee7,Al40La18Ni42,"Inoue, A., Zhang, T., Masumoto, T.: Mater. Sci. Eng. A 134 (1991) 1125-1128.",AM,Melt Spinning,Ribbon,Thickness,1,0.02,AXS  OM  SEM  TEM  XRD ,Carter,,,10.1016/0921-5093(91)90938-J,,,,Radio Frequency Melting,Ar-gas,,,,,,,,,
60490a203e6da430a7211ee8,Al40La20Ni40,"Matsuki, K., Abe, F., Inoue, A., Masumoto, T.: Mater. Sci. Forum 88-90 (1992) 313-320.",AC,Melt Spinning,Ribbon,,,,TEM XRD,Carter,,,10.4028/www.scientific.net/MSF.88-90.313,,,,Arc Melting,Ar-gas,,,,,,,,,
60490a203e6da430a7211ee9,Al40La20Ni40,"Zhang, T.: Master Dissertation, Tohoku University, 1990.",AM,Melt Spinning,Ribbon,Thickness, 0.02-1.5,,AXS  OM  SEM  TEM  XRD ,Carter,,,,,,,Arc Melting,Ar-gas,,,,,,,,,
60490a203e6da430a7211eea,Al40La20Ni40,"Inoue, A., Zhang, T., Masumoto, T.: Mater. Trans. JIM 30 (1989) 965-972.",AM,Melt Spinning,Ribbon,,,, OM  XRD ,Carter,,,10.2320/matertrans1989.30.965,,,,Radio Frequency Melting,Ar-gas,,,,,,,,,
60490a203e6da430a7211eeb,Al40La25Ni35,"Zhang, T.: Master Dissertation, Tohoku University, 1990.",AM,Melt Spinning,Ribbon,Thickness, 0.02-1.5,,AXS  OM  SEM  TEM  XRD ,Carter,,,,,,,Arc Melting,Ar-gas,,,,,,,,,
60490a203e6da430a7211eec,Al40La25Ni35,"Inoue, A., Zhang, T., Masumoto, T.: Mater. Trans. JIM 30 (1989) 965-972.",AM,Melt Spinning,Ribbon,,,, OM  XRD ,Carter,,,10.2320/matertrans1989.30.965,,,,Radio Frequency Melting,Ar-gas,,,,,,,,,
60490a203e6da430a7211eed,Al40La30Ni30,"Matsuki, K., Abe, F., Inoue, A., Masumoto, T.: Mater. Sci. Forum 88-90 (1992) 313-320.",AM,Melt Spinning,Ribbon,,,,TEM XRD,Carter,,,10.4028/www.scientific.net/MSF.88-90.313,,,,Arc Melting,Ar-gas,,,,,,,,,
60490a203e6da430a7211eee,Al40La30Ni30,"Zhang, T.: Master Dissertation, Tohoku University, 1990.",AM,Melt Spinning,Ribbon,Thickness, 0.02-1.5,,AXS  OM  SEM  TEM  XRD ,Carter,,,,,,,Arc Melting,Ar-gas,,,,,,,,,
60490a203e6da430a7211eef,Al40La30Ni30,"Inoue, A., Zhang, T., Masumoto, T.: Mater. Trans. JIM 30 (1989) 965-972.",AM,Melt Spinning,Ribbon,,,, OM  XRD ,Carter,,,10.2320/matertrans1989.30.965,,,,Radio Frequency Melting,Ar-gas,,,,,,,,,
60490a203e6da430a7211ef0,Al40La30Ni30,"Yamamoto, I., Zytveld, J.V., Endo, H.: J. Non-Cryst. Solids 156-158 (1993) 302-306.",AM,Melt Spinning,Ribbon,Thickness,10,0.03,AXS  OM  SEM  TEM  XRD ,Carter,,,10.1016/0022-3093(93)90184-Y,,,,Radio Frequency Melting,Ar-gas,,,,,,,,,
60490a203e6da430a7211ef1,Al40La35Ni15Y10,"Sun, B.A., Pan, M.X., Zhao, D.Q., Wang, W.H., Xi, X.K., Sandor, M.T., Wu, Y.: Scr.Mater. 59 (2008) 1159-1162. ",AM,,Rod,,,,,Carter,586.0,1092.0,10.1016/j.scriptamat.2008.08.003,1.0,627.0,909.0,,,,,,,,,1309.0,,
60490a203e6da430a7211ef2,Al40La35Ni25,"Inoue, A., Zhang, T., Masumoto, T.: Mater. Trans. JIM 30 (1989) 965-972.",AM,Melt Spinning,Ribbon,,,, OM  XRD ,Carter,,,10.2320/matertrans1989.30.965,,,,Radio Frequency Melting,Ar-gas,,,,,,,,,
60490a203e6da430a7211ef3,Al40La35Ni25,"Zhang, T.: Master Dissertation, Tohoku University, 1990.",AM,Melt Spinning,Ribbon,Thickness, 0.02-1.5,,AXS  OM  SEM  TEM  XRD ,Carter,,,,,,,Arc Melting,Ar-gas,,,,,,,,,
60490a203e6da430a7211ef4,Al40La40Ni20,"Inoue, A., Zhang, T., Masumoto, T.: Mater. Trans. JIM 30 (1989) 965-972.",AM,Melt Spinning,Ribbon,,,, OM  XRD ,Carter,,,10.2320/matertrans1989.30.965,,,,Radio Frequency Melting,Ar-gas,,,,,,,,,
60490a203e6da430a7211ef5,Al40La40Ni20,"Zhang, T.: Master Dissertation, Tohoku University, 1990.",AM,Melt Spinning,Ribbon,Thickness, 0.02-1.5,,AXS  OM  SEM  TEM  XRD ,Carter,,,,,,,Arc Melting,Ar-gas,,,,,,,,,
60490a203e6da430a7211ef6,Al40La40Ni20,"Matsuki, K., Abe, F., Inoue, A., Masumoto, T.: Mater. Sci. Forum 88-90 (1992) 313-320.",AM,Melt Spinning,Ribbon,,,,TEM XRD,Carter,,,10.4028/www.scientific.net/MSF.88-90.313,,,,Arc Melting,Ar-gas,,,,,,,,,
60490a203e6da430a7211ef7,Al40La45Ni15,"Inoue, A., Zhang, T., Masumoto, T.: Mater. Trans. JIM 30 (1989) 965-972.",AM,Melt Spinning,Ribbon,,,, OM  XRD ,Carter,,,10.2320/matertrans1989.30.965,,,,Radio Frequency Melting,Ar-gas,,,,,,,,,
60490a203e6da430a7211ef8,Al40La45Ni15,"Zhang, T.: Master Dissertation, Tohoku University, 1990.",AM,Melt Spinning,Ribbon,Thickness, 0.02-1.5,,AXS  OM  SEM  TEM  XRD ,Carter,,,,,,,Arc Melting,Ar-gas,,,,,,,,,
60490a203e6da430a7211ef9,Al40La45Ni15,"Sun, B.A., Pan, M.X., Zhao, D.Q., Wang, W.H., Xi, X.K., Sandor, M.T., Wu, Y.: Scr.Mater. 59 (2008) 1159-1162. ",AM,,,,,,,Carter,540.0,1097.0,10.1016/j.scriptamat.2008.08.003,,600.0,782.0,,,,,,,,,1254.0,,
60490a203e6da430a7211efa,Al40La45Ni15,,,,,,,,,Ben,540.0,1097.0,10.1007/978-3-642-03481-7,,600.0,,,,,,,,,,,,
60490a203e6da430a7211efb,Al40La50Ni10,"Inoue, A., Zhang, T., Masumoto, T.: Mater. Trans. JIM 30 (1989) 965-972.",AM,Melt Spinning,Ribbon,,,, OM  XRD ,Carter,,,10.2320/matertrans1989.30.965,,,,Radio Frequency Melting,Ar-gas,,,,,,,,,
60490a203e6da430a7211efc,Al40La50Ni10,"Zhang, T.: Master Dissertation, Tohoku University, 1990.",AM,Melt Spinning,Ribbon,Thickness, 0.02-1.5,,AXS  OM  SEM  TEM  XRD ,Carter,,,,,,,Arc Melting,Ar-gas,,,,,,,,,
60490a203e6da430a7211efd,Al40La50Ni10,"Matsuki, K., Abe, F., Inoue, A., Masumoto, T.: Mater. Sci. Forum 88-90 (1992) 313-320.",AM,Melt Spinning,Ribbon,,,,TEM XRD,Carter,,,10.4028/www.scientific.net/MSF.88-90.313,,,,Arc Melting,Ar-gas,,,,,,,,,
60490a203e6da430a7211efe,Al40La55Ni5,"Inoue, A., Zhang, T., Masumoto, T.: Mater. Trans. JIM 30 (1989) 965-972.",AM,Melt Spinning,Ribbon,,,, OM  XRD ,Carter,,,10.2320/matertrans1989.30.965,,,,Radio Frequency Melting,Ar-gas,,,,,,,,,
60490a203e6da430a7211eff,Al40La55Ni5,"Zhang, T.: Master Dissertation, Tohoku University, 1990.",AM,Melt Spinning,Ribbon,Thickness, 0.02-1.5,,AXS  OM  SEM  TEM  XRD ,Carter,,,,,,,Arc Melting,Ar-gas,,,,,,,,,
60490a203e6da430a7211f00,Al40La60,"Inoue, A., Yamaguchi, H., Zhang, T., Masumoto, T.: Mater. Trans. JIM 31 (1990) 104-109.",AM,Melt Spinning,Ribbon,Width X Thickness,1,0.02,AXS  SEM  XRD,Carter,,,10.2320/matertrans1989.31.104,,,,Radio Frequency Melting,Ar-gas,,,,,,,,,
60490a203e6da430a7211f01,Al40La60,"Matsuki, K., Abe, F., Inoue, A., Masumoto, T.: Mater. Sci. Forum 88-90 (1992) 313-320.",AM,Melt Spinning,Ribbon,,,,TEM XRD,Carter,,,10.4028/www.scientific.net/MSF.88-90.313,,,,Arc Melting,Ar-gas,,,,,,,,,
60490a203e6da430a7211f02,Al40La60,"Zhang, T.: Master Dissertation, Tohoku University, 1990.",AM,Melt Spinning,Ribbon,Thickness, 0.02-1.5,,AXS  OM  SEM  TEM  XRD ,Carter,,,,,,,Arc Melting,Ar-gas,,,,,,,,,
60490a203e6da430a7211f03,Al40La60,"Inoue, A., Zhang, T., Masumoto, T.: Mater. Trans. JIM 30 (1989) 965-972.",AM,Melt Spinning,Ribbon,,,, OM  XRD ,Carter,,,10.2320/matertrans1989.30.965,,,,Radio Frequency Melting,Ar-gas,,,,,,,,,
60490a203e6da430a7211f04,Al40Mg12Ti48,"Akiyama, E., Yoshioka, H., Kim, J.H., Habazaki, H., Kawashima, A., Asami, K.,Hashimoto, K.: Corros. Sci. 34 (1993) 27-40.",AM,Deposition,Thin Film,,,,XRD,Carter,,,10.1016/0010-938X(93)90256-G,,,,,Ar-gas,,,,,,,,,
60490a203e6da430a7211f05,Al40Mg18Ti42,"Akiyama, E., Yoshioka, H., Kim, J.H., Habazaki, H., Kawashima, A., Asami, K.,Hashimoto, K.: Corros. Sci. 34 (1993) 27-40.",AM,Deposition,Thin Film,,,,XRD,Carter,,,10.1016/0010-938X(93)90256-G,,,,,Ar-gas,,,,,,,,,
60490a203e6da430a7211f06,Al40Mg40Zn20,"Niikura, A., Tsai, A.-P., Nishiyama, N., Inoue, A., Masumoto, T.: Mater. Sci. Eng. A181/182 (1994) 1387-1391.",QC,Melt Spinning,Ribbon,Width X Thickness,1,0.025,TEM XRD,Carter,,,10.1016/0921-5093(94)90870-2,,,,Radio Frequency Melting,Ar-gas,,,,,,,,,
60490a203e6da430a7211f07,Al40Mg50Zn10,"Niikura, A., Tsai, A.-P., Nishiyama, N., Inoue, A., Masumoto, T.: Mater. Sci. Eng. A181/182 (1994) 1387-1391.",CR,Melt Spinning,Ribbon,Width X Thickness,1,0.025,TEM XRD,Carter,,,10.1016/0921-5093(94)90870-2,,,,Radio Frequency Melting,Ar-gas,,,,,,,,,
60490a203e6da430a7211f08,Al40Mg50Zn10,"Takeuchi, T., Murasaki, S., Matsumuro, A., Mizutani, U.: J. Non-Cryst. Solids 156-158(1993) 914-917.",QC,Mechanical,Powder,,,,XRD,Carter,,,10.1016/0022-3093(93)90095-F,,,,,Ar-gas,,,,,,,,,
60490a203e6da430a7211f09,Al40Mn25Si35,"Inoue, A., Bizen, Y., Masumoto, T.: Metall. Trans. A 19 (1988) 383-385.",AC,Melt Spinning,Ribbon,Width X Thickness,1,0.2, XRD,Carter,,,10.1007/BF02652549,,,,Arc Melting,Ar-gas,,,,,,,,,
60490a203e6da430a7211f0a,Al40Ni10Ti50,"Nagarajan, R., Ranganathan, S.: Mater. Sci. Eng. A 179/180 (1994) 168-172.",AM,Mechanical,Powder,,,,TEM XRD,Carter,,,10.1016/0921-5093(94)90186-4,,,,,,,,,,,,,,
60490a203e6da430a7211f0b,Al40Ni10Zr50,"Inoue, A., Zhang, T., Masumoto, T.: Mater. Trans. JIM 31 (1990) 177-183.",CR,Melt Spinning,Ribbon,Width X Thickness,1,0.03,  TEM  XRD ,Carter,,,10.2320/matertrans1989.31.177,,,,Arc Melting,,,,,,,,,,
60490a203e6da430a7211f0c,Al40Ni20Zr40,"Inoue, A., Zhang, T., Masumoto, T.: Mater. Trans. JIM 31 (1990) 177-183.",CR,Melt Spinning,Ribbon,Width X Thickness,1,0.03,  TEM  XRD ,Carter,,,10.2320/matertrans1989.31.177,,,,Arc Melting,,,,,,,,,,
60490a203e6da430a7211f0d,Al40Ni30Zr30,"Inoue, A., Zhang, T., Masumoto, T.: Mater. Trans. JIM 31 (1990) 177-183.",CR,Melt Spinning,Ribbon,Width X Thickness,1,0.03,  TEM  XRD ,Carter,,,10.2320/matertrans1989.31.177,,,,Arc Melting,,,,,,,,,,
60490a203e6da430a7211f0e,Al40Ni37Ti23,"Akiyama, E., Habazaki, H., Kawashima, A., Asami, K., Hashimoto, K.: Proc. Symp.Corros. Electrochem. Catal. Metastable Metals and Intermetallics, Clayton, C.R.,Hashimoto, K. (eds.), Pennington: The Electrochem. Soc.,1993, p. 26-37.",AM,Deposition,Thin Film,,,,XRD,Carter,,,,,,,,Ar-gas,,,,,,,,,
60490a203e6da430a7211f0f,Al40Ni40Zr20,"Inoue, A., Zhang, T., Masumoto, T.: Mater. Trans. JIM 31 (1990) 177-183.",CR,Melt Spinning,Ribbon,Width X Thickness,1,0.03,  TEM  XRD ,Carter,,,10.2320/matertrans1989.31.177,,,,Arc Melting,,,,,,,,,,
60490a203e6da430a7211f10,Al40Ni44Ti16,"Akiyama, E., Habazaki, H., Kawashima, A., Asami, K., Hashimoto, K.: Proc. Symp.Corros. Electrochem. Catal. Metastable Metals and Intermetallics, Clayton, C.R.,Hashimoto, K. (eds.), Pennington: The Electrochem. Soc.,1993, p. 26-37.",AM,Deposition,Thin Film,,,,XRD,Carter,,,,,,,,Ar-gas,,,,,,,,,
60490a203e6da430a7211f11,Al40Ni50Ti10,"Aoki, K., Hiraga, K., Masumoto, T.: Mater. Res. Soc. Symp: Proc. 58 (1986) 59-62.",CR,Melt Spinning,Ribbon,,,, TEM XRD,Carter,,,10.1557/PROC-58-59,,,,,N-gas,,,,,,,,,
60490a203e6da430a7211f12,Al40Ni50Zr10,"Inoue, A., Zhang, T., Masumoto, T.: Mater. Trans. JIM 31 (1990) 177-183.",CR,Melt Spinning,Ribbon,Width X Thickness,1,0.03,  TEM  XRD ,Carter,,,10.2320/matertrans1989.31.177,,,,Arc Melting,,,,,,,,,,
60490a203e6da430a7211f13,Al40Ti60,"Aoki, K., Masumoto, T.: MRS Int. Meet. Advanced Materials 3 (1989) 393-398.",CR,Melt Spinning,Ribbon,,,,XRD,Carter,,,,,,,Arc Melting,Ar-gas,,,,,,,,,
60490a203e6da430a7211f14,Al41Ni54Ti5,"Akiyama, E., Habazaki, H., Kawashima, A., Asami, K., Hashimoto, K.: Proc. Symp.Corros. Electrochem. Catal. Metastable Metals and Intermetallics, Clayton, C.R.,Hashimoto, K. (eds.), Pennington: The Electrochem. Soc.,1993, p. 26-37.",CR,Deposition,Thin Film,,,,XRD,Carter,,,,,,,,Ar-gas,,,,,,,,,
60490a203e6da430a7211f15,Al42Co10Ge48,"Inoue, A., Bizen, Y., Kimura, H., Masumoto, T., Sakamoto, M.: J. Mater. Sci. 23 (1988)3640-3647.",AM,Melt Spinning,Ribbon,Width X Thickness,1,0.02,XRD,Carter,,,10.1007/BF00540507,,,,Arc Melting,Ar-gas,,,,,,,,,
60490a203e6da430a7211f16,Al42Fe10Ge48,"Inoue, A., Bizen, Y., Kimura, H., Masumoto, T., Sakamoto, M.: J. Mater. Sci. 23 (1988)3640-3647.",AM,Melt Spinning,Ribbon,Width X Thickness,1, 0.02m ,XRD,Carter,,,10.1007/BF00540507,,,,Arc Melting,Ar-gas,,,,,,,,,
60490a203e6da430a7211f17,Al42Ge48Mn10,"Inoue, A., Bizen, Y., Kimura, H., Masumoto, T., Sakamoto, M.: J. Mater. Sci. 23 (1988)3640-3647.",AM,Melt Spinning,Ribbon,Width X Thickness,1,0.02, TEM XRD,Carter,,,10.1007/BF00540507,,,,Arc Melting,Ar-gas,,,,,,,,,
60490a203e6da430a7211f18,Al42La18Ni40,"Inoue, A., Zhang, T., Masumoto, T.: Mater. Sci. Eng. A 134 (1991) 1125-1128.",AM,Melt Spinning,Ribbon,Thickness,1,0.02,AXS  OM  SEM  TEM  XRD ,Carter,,,10.1016/0921-5093(91)90938-J,,,,Radio Frequency Melting,Ar-gas,,,,,,,,,
60490a203e6da430a7211f19,Al42Mg44Pd14,"Hashimoto, K., Yamada, Y., Yamauchi, T., Tanaka, T., Matsuda, T., Mizutani, U.: Mater.Sci. Eng. A 181/182 (1994) 785-789.",QC,Melt Spinning,Ribbon,,,, XRD,Carter,,,10.1016/0921-5093(94)90739-0,,,,Radio Frequency Melting,Ar-gas,,,,,,,,,
60490a203e6da430a7211f1a,Al42Mg45Pd13,"Takeuchi, T., Yamada, Y., Fukunaga, T., Mizutani, U.: Mater. Sci. Eng. A 181/182 (1994) 828-832. ",QC,Mechanical,Powder,,,,XRD,Carter,,,10.1016/0921-5093(94)90749-8,,,,,Ar-gas,,,,,,,,,
60490a203e6da430a7211f1b,Al42Ni14Ti44,"Akiyama, E., Habazaki, H., Kawashima, A., Asami, K., Hashimoto, K.: Proc. Symp.Corros. Electrochem. Catal. Metastable Metals and Intermetallics, Clayton, C.R.,Hashimoto, K. (eds.), Pennington: The Electrochem. Soc.,1993, p. 26-37.",AM,Deposition,Thin Film,,,,XRD,Carter,,,,,,,,Ar-gas,,,,,,,,,
60490a203e6da430a7211f1c,Al43.75Ca6.25Ni50,"Ayers, J.D., Jones, H.N., Vold, C.L.: Scr. Metall. 29 (1993) 205-209.",OT,Melt Spinning,Ribbon,Width X Thickness,1.5-3,.02-0.25, XRD,Carter,,,10.1016/0956-716X(93)90309-G,,,,Arc Melting,He-gas,,,,,,,,,
60490a203e6da430a7211f1d,Al43Mg44Pd13,"Koshikawa, N., Edagawa, K., Takeuchi, S.: Mater. Sci. Eng. A 181/182 (1994) 811-814.",QC,Melt Spinning,Ribbon,Width X Thickness,1,0.02,SEM  XRD,Carter,,,10.1016/0921-5093(94)90745-5,,,,Arc Melting,,,,,,,,,,
60490a203e6da430a7211f1e,Al43Nb35Ni22,"Skakov, Y.A., Djakonova, N.P., Edneral, N.V., Koknaeva, M.R., Semina, V.K.: Mater. Sci.Eng. A 133 (1991) 560-564.",AC,Quenching,,,,,,Carter,,,10.1016/0921-5093(91)90134-9,,,,,,,,,,,,,,
60490a203e6da430a7211f1f,Al43Ni17Ti40,"Akiyama, E., Habazaki, H., Kawashima, A., Asami, K., Hashimoto, K.: Proc. Symp.Corros. Electrochem. Catal. Metastable Metals and Intermetallics, Clayton, C.R.,Hashimoto, K. (eds.), Pennington: The Electrochem. Soc.,1993, p. 26-37.",AM,Deposition,Thin Film,,,,XRD,Carter,,,,,,,,Ar-gas,,,,,,,,,
60490a203e6da430a7211f20,Al43Ni35Ti22,"Akiyama, E., Habazaki, H., Kawashima, A., Asami, K., Hashimoto, K.: Proc. Symp.Corros. Electrochem. Catal. Metastable Metals and Intermetallics, Clayton, C.R.,Hashimoto, K. (eds.), Pennington: The Electrochem. Soc.,1993, p. 26-37.",AM,Deposition,Thin Film,,,,XRD,Carter,,,,,,,,Ar-gas,,,,,,,,,
60490a203e6da430a7211f21,Al44La18Ni38,"Inoue, A., Zhang, T., Masumoto, T.: Mater. Sci. Eng. A 134 (1991) 1125-1128.",AM,Melt Spinning,Ribbon,Thickness,1,0.02,AXS  OM  SEM  TEM  XRD ,Carter,,,10.1016/0921-5093(91)90938-J,,,,Radio Frequency Melting,Ar-gas,,,,,,,,,
60490a203e6da430a7211f22,Al44Mg7Ti49,"Akiyama, E., Yoshioka, H., Kim, J.H., Habazaki, H., Kawashima, A., Asami, K.,Hashimoto, K.: Corros. Sci. 34 (1993) 27-40.",AM,Deposition,Thin Film,,,,XRD,Carter,,,10.1016/0010-938X(93)90256-G,,,,,Ar-gas,,,,,,,,,
60490a203e6da430a7211f23,Al44Ni14Ti42,"Akiyama, E., Habazaki, H., Kawashima, A., Asami, K., Hashimoto, K.: Proc. Symp.Corros. Electrochem. Catal. Metastable Metals and Intermetallics, Clayton, C.R.,Hashimoto, K. (eds.), Pennington: The Electrochem. Soc.,1993, p. 26-37.",AM,Deposition,Thin Film,,,,XRD,Carter,,,,,,,,Ar-gas,,,,,,,,,
60490a203e6da430a7211f24,Al45Cr15Si40,"Kimura, H., Inoue, A., Bizen, Y., Masumoto, T.: Mater. Sci. Eng. 99 (1988) 449-452.",OT,Melt Spinning,Ribbon,Width X Thickness,1,0.02,DSC  TEM  XRD,Carter,,,10.1016/0025-5416(88)90375-8,,,,Arc Melting,Ar-gas,,,,,,,,,
60490a203e6da430a7211f25,Al45Cr20Si35,"Kimura, H., Inoue, A., Bizen, Y., Masumoto, T.: Mater. Sci. Eng. 99 (1988) 449-452.",CR,Melt Spinning,Ribbon,Width X Thickness,1,0.02,DSC  TEM  XRD,Carter,,,10.1016/0025-5416(88)90375-8,,,,Arc Melting,Ar-gas,,,,,,,,,
60490a203e6da430a7211f26,Al45Cu10Ti45,"Aoki, K., Masumoto, T.: MRS Int. Meet. Advanced Materials 3 (1989) 393-398.",CR,Melt Spinning,Ribbon,,,,XRD,Carter,,,,,,,Arc Melting,Ar-gas,,,,,,,,,
60490a203e6da430a7211f27,Al45Cu20Ti35,"Aoki, K., Masumoto, T.: MRS Int. Meet. Advanced Materials 3 (1989) 393-398.",CR,Melt Spinning,Ribbon,,,,XRD,Carter,,,,,,,Arc Melting,Ar-gas,,,,,,,,,
60490a203e6da430a7211f28,Al45Cu35Ti20,"Aoki, K., Masumoto, T.: MRS Int. Meet. Advanced Materials 3 (1989) 393-398.",AC,Melt Spinning,Ribbon,,,,XRD,Carter,,,,,,,Arc Melting,Ar-gas,,,,,,,,,
60490a203e6da430a7211f29,Al45Cu40Ti15,"Aoki, K., Masumoto, T.: MRS Int. Meet. Advanced Materials 3 (1989) 393-398.",AC,Melt Spinning,Ribbon,,,,XRD,Carter,,,,,,,Arc Melting,Ar-gas,,,,,,,,,
60490a203e6da430a7211f2a,Al45Cu5Ti50,"Aoki, K., Masumoto, T.: MRS Int. Meet. Advanced Materials 3 (1989) 393-398.",CR,Melt Spinning,Ribbon,,,,XRD,Carter,,,,,,,Arc Melting,Ar-gas,,,,,,,,,
60490a203e6da430a7211f2b,Al45Gd55,"Fukamichi, K., Suzuki, S., Satoh, K.: Sci. Rep. Res. Inst. Tohoku Univ. Ser. A 36 (1991)48-58.",AM,Melt Spinning,Ribbon,,,,XRD,Carter,,,,,,,Arc Melting,Ar-gas,,,,,,,,,
60490a203e6da430a7211f2c,Al45Ge40V15,"Kumagai, M.: Graduation Thesis, Miyagi National College of Technology, 1986.",CR,Melt Spinning,Ribbon,Width X Thickness,1.5,0.02,XRD,Carter,,,,,,,Arc Melting,Ar-gas,,,,,,,,,
60490a203e6da430a7211f2d,Al45La25Ni30,"Inoue, A., Zhang, T., Masumoto, T.: Mater. Trans. JIM 30 (1989) 965-972.",AM,Melt Spinning,Ribbon,,,, OM  XRD ,Carter,,,10.2320/matertrans1989.30.965,,,,Radio Frequency Melting,Ar-gas,,,,,,,,,
60490a203e6da430a7211f2e,Al45La25Ni30,"Zhang, T.: Master Dissertation, Tohoku University, 1990.",AM,Melt Spinning,Ribbon,Thickness, 0.02-1.5,,AXS  OM  SEM  TEM  XRD ,Carter,,,,,,,Arc Melting,Ar-gas,,,,,,,,,
60490a203e6da430a7211f2f,Al45La30Ni25,"Zhang, T.: Master Dissertation, Tohoku University, 1990.",AM,Melt Spinning,Ribbon,Thickness, 0.02-1.5,,AXS  OM  SEM  TEM  XRD ,Carter,,,,,,,Arc Melting,Ar-gas,,,,,,,,,
60490a203e6da430a7211f30,Al45La30Ni25,"Inoue, A., Zhang, T., Masumoto, T.: Mater. Trans. JIM 30 (1989) 965-972.",AM,Melt Spinning,Ribbon,,,, OM  XRD ,Carter,,,10.2320/matertrans1989.30.965,,,,Radio Frequency Melting,Ar-gas,,,,,,,,,
60490a203e6da430a7211f31,Al45La35Ni20,"Zhang, T.: Master Dissertation, Tohoku University, 1990.",AM,Melt Spinning,Ribbon,Thickness, 0.02-1.5,,AXS  OM  SEM  TEM  XRD ,Carter,,,,,,,Arc Melting,Ar-gas,,,,,,,,,
60490a203e6da430a7211f32,Al45La35Ni20,"Inoue, A., Zhang, T., Masumoto, T.: Mater. Trans. JIM 30 (1989) 965-972.",AM,Melt Spinning,Ribbon,,,, OM  XRD ,Carter,,,10.2320/matertrans1989.30.965,,,,Radio Frequency Melting,Ar-gas,,,,,,,,,
60490a203e6da430a7211f33,Al45La40Ni15,"Inoue, A., Zhang, T., Masumoto, T.: Mater. Trans. JIM 30 (1989) 965-972.",AM,Melt Spinning,Ribbon,,,, OM  XRD ,Carter,,,10.2320/matertrans1989.30.965,,,,Radio Frequency Melting,Ar-gas,,,,,,,,,
60490a203e6da430a7211f34,Al45La40Ni15,"Zhang, T.: Master Dissertation, Tohoku University, 1990.",AM,Melt Spinning,Ribbon,Thickness, 0.02-1.5,,AXS  OM  SEM  TEM  XRD ,Carter,,,,,,,Arc Melting,Ar-gas,,,,,,,,,
60490a203e6da430a7211f35,Al45La45Ni10,"Inoue, A., Zhang, T., Masumoto, T.: Mater. Trans. JIM 30 (1989) 965-972.",AM,Melt Spinning,Ribbon,,,, OM  XRD ,Carter,,,10.2320/matertrans1989.30.965,,,,Radio Frequency Melting,Ar-gas,,,,,,,,,
60490a203e6da430a7211f36,Al45La45Ni10,"Zhang, T.: Master Dissertation, Tohoku University, 1990.",AM,Melt Spinning,Ribbon,Thickness, 0.02-1.5,,AXS  OM  SEM  TEM  XRD ,Carter,,,,,,,Arc Melting,Ar-gas,,,,,,,,,
60490a203e6da430a7211f37,Al45Mg2Ti53,"Akiyama, E., Yoshioka, H., Kim, J.H., Habazaki, H., Kawashima, A., Asami, K.,Hashimoto, K.: Corros. Sci. 34 (1993) 27-40.",AM,Deposition,Thin Film,,,,XRD,Carter,,,10.1016/0010-938X(93)90256-G,,,,,Ar-gas,,,,,,,,,
60490a203e6da430a7211f38,Al45Mn15Si40,"Inoue, A., Bizen, Y., Masumoto, T.: Metall. Trans. A 19 (1988) 383-385.",AC,Melt Spinning,Ribbon,Width X Thickness,1,0.2, XRD,Carter,,,10.1007/BF02652549,,,,Arc Melting,Ar-gas,,,,,,,,,
60490a203e6da430a7211f39,Al45Mn20Si35,"Inoue, A., Bizen, Y., Masumoto, T.: Metall. Trans. A 19 (1988) 383-385.",AM,Melt Spinning,Ribbon,Width X Thickness,1,0.2, XRD,Carter,,,10.1007/BF02652549,,,,Arc Melting,Ar-gas,,,,,,,,,
60490a203e6da430a7211f3a,Al45Ni10Zr45,"Inoue, A., Zhang, T., Masumoto, T.: Mater. Trans. JIM 31 (1990) 177-183.",AM,Melt Spinning,Ribbon,Width X Thickness,1,0.03,  TEM  XRD ,Carter,,,10.2320/matertrans1989.31.177,,,,Arc Melting,,,,,,,,,,
60490a203e6da430a7211f3b,Al45Ni25Ti30,"Akiyama, E., Habazaki, H., Kawashima, A., Asami, K., Hashimoto, K.: Proc. Symp.Corros. Electrochem. Catal. Metastable Metals and Intermetallics, Clayton, C.R.,Hashimoto, K. (eds.), Pennington: The Electrochem. Soc.,1993, p. 26-37.",AM,Deposition,Thin Film,,,,XRD,Carter,,,,,,,,Ar-gas,,,,,,,,,
60490a203e6da430a7211f3c,Al45Ni42Ti13,"Akiyama, E., Habazaki, H., Kawashima, A., Asami, K., Hashimoto, K.: Proc. Symp.Corros. Electrochem. Catal. Metastable Metals and Intermetallics, Clayton, C.R.,Hashimoto, K. (eds.), Pennington: The Electrochem. Soc.,1993, p. 26-37.",AM,Deposition,Thin Film,,,,XRD,Carter,,,,,,,,Ar-gas,,,,,,,,,
60490a203e6da430a7211f3d,Al45Ni7Ti48,"Akiyama, E., Habazaki, H., Kawashima, A., Asami, K., Hashimoto, K.: Proc. Symp.Corros. Electrochem. Catal. Metastable Metals and Intermetallics, Clayton, C.R.,Hashimoto, K. (eds.), Pennington: The Electrochem. Soc.,1993, p. 26-37.",AM,Deposition,Thin Film,,,,XRD,Carter,,,,,,,,Ar-gas,,,,,,,,,
60490a203e6da430a7211f3e,Al45Ti55,"Aoki, K., Masumoto, T.: MRS Int. Meet. Advanced Materials 3 (1989) 393-398.",CR,Melt Spinning,Ribbon,,,,XRD,Carter,,,,,,,Arc Melting,Ar-gas,,,,,,,,,
60490a203e6da430a7211f3f,Al46La18Ni36,"Inoue, A., Zhang, T., Masumoto, T.: Mater. Sci. Eng. A 134 (1991) 1125-1128.",AM,Melt Spinning,Ribbon,Thickness,1,0.02,AXS  OM  SEM  TEM  XRD ,Carter,,,10.1016/0921-5093(91)90938-J,,,,Radio Frequency Melting,Ar-gas,,,,,,,,,
60490a203e6da430a7211f40,Al46Mg40Pd14,"Hashimoto, K., Yamada, Y., Yamauchi, T., Tanaka, T., Matsuda, T., Mizutani, U.: Mater.Sci. Eng. A 181/182 (1994) 785-789.",QC,Melt Spinning,Ribbon,,,, XRD,Carter,,,10.1016/0921-5093(94)90739-0,,,,Radio Frequency Melting,Ar-gas,,,,,,,,,
60490a203e6da430a7211f41,Al46Ti54,"Akiyama, E., Yoshioka, H., Kim, J.H., Habazaki, H., Kawashima, A., Asami, K.,Hashimoto, K.: Corros. Sci. 34 (1993) 27-40.",AM,Deposition,Thin Film,,,,XRD,Carter,,,10.1016/0010-938X(93)90256-G,,,,,Ar-gas,,,,,,,,,
60490a203e6da430a7211f42,Al46Ti54,"Akiyama, E., Habazaki, H., Kawashima, A., Asami, K., Hashimoto, K.: Proc. Symp.Corros. Electrochem. Catal. Metastable Metals and Intermetallics, Clayton, C.R.,Hashimoto, K. (eds.), Pennington: The Electrochem. Soc.,1993, p. 26-37.",AM,Deposition,Thin Film,,,,XRD,Carter,,,,,,,,Ar-gas,,,,,,,,,
60490a203e6da430a7211f43,Al47Mg17Ti36,"Akiyama, E., Yoshioka, H., Kim, J.H., Habazaki, H., Kawashima, A., Asami, K.,Hashimoto, K.: Corros. Sci. 34 (1993) 27-40.",AC,Deposition,Thin Film,,,,XRD,Carter,,,10.1016/0010-938X(93)90256-G,,,,,Ar-gas,,,,,,,,,
60490a203e6da430a7211f44,Al47Mg9Ti44,"Akiyama, E., Yoshioka, H., Kim, J.H., Habazaki, H., Kawashima, A., Asami, K.,Hashimoto, K.: Corros. Sci. 34 (1993) 27-40.",AM,Deposition,Thin Film,,,,XRD,Carter,,,10.1016/0010-938X(93)90256-G,,,,,Ar-gas,,,,,,,,,
60490a203e6da430a7211f45,Al47Ni37Ti16,"Akiyama, E., Habazaki, H., Kawashima, A., Asami, K., Hashimoto, K.: Proc. Symp.Corros. Electrochem. Catal. Metastable Metals and Intermetallics, Clayton, C.R.,Hashimoto, K. (eds.), Pennington: The Electrochem. Soc.,1993, p. 26-37.",AM,Deposition,Thin Film,,,,XRD,Carter,,,,,,,,Ar-gas,,,,,,,,,
60490a203e6da430a7211f46,Al48La18Ni34,"Inoue, A., Zhang, T., Masumoto, T.: Mater. Sci. Eng. A 134 (1991) 1125-1128.",AM,Melt Spinning,Ribbon,Thickness,1,0.02,AXS  OM  SEM  TEM  XRD ,Carter,,,10.1016/0921-5093(91)90938-J,,,,Radio Frequency Melting,Ar-gas,,,,,,,,,
60490a203e6da430a7211f47,Al48Mg22Pd30,"Hashimoto, K., Yamada, Y., Yamauchi, T., Tanaka, T., Matsuda, T., Mizutani, U.: Mater.Sci. Eng. A 181/182 (1994) 785-789.",QC,Melt Spinning,Ribbon,,,, XRD,Carter,,,10.1016/0921-5093(94)90739-0,,,,Radio Frequency Melting,Ar-gas,,,,,,,,,
60490a203e6da430a7211f48,Al49Co10Si41,"Inoue, A., Bizen, Y., Kimura, H., Masumoto, T., Sakamoto, M.: J. Mater. Sci. 23 (1988)3640-3647.",AM,Melt Spinning,Ribbon,Width X Thickness,1,0.02,XRD,Carter,,,10.1007/BF00540507,,,,Arc Melting,Ar-gas,,,,,,,,,
60490a203e6da430a7211f49,Al49Nb33Ni18,"Skakov, Y.A., Djakonova, N.P., Edneral, N.V., Koknaeva, M.R., Semina, V.K.: Mater. Sci.Eng. A 133 (1991) 560-564.",CR,Quenching,,,,,,Carter,,,10.1016/0921-5093(91)90134-9,,,,,,,,,,,,,,
60490a203e6da430a7211f4a,Al4B10Co86,"Inoue, A., Kitamura, A., Masumoto, T.: J. Mater. Sci. 16 (1981) 1895-1908.",CR,Melt Spinning,Ribbon,Width X Thickness,2-Jan, 0.02-0.03,TEM XRD,Carter,,,10.1007/BF00540638,,,,Radio Frequency Melting,Ar-gas,,,,,,,,,
60490a203e6da430a7211f4b,Al4B10Fe86,"Inoue, A., Kitamura, A., Masumoto, T.: J. Mater. Sci. 16 (1981) 1895-1908.",CR,Melt Spinning,Ribbon,Width X Thickness,2-Jan, 0.02-0.03,TEM XRD,Carter,,,10.1007/BF00540638,,,,Radio Frequency Melting,Ar-gas,,,,,,,,,
60490a203e6da430a7211f4c,Al4B14Co82,"Inoue, A., Kitamura, A., Masumoto, T.: J. Mater. Sci. 16 (1981) 1895-1908.",CR,Melt Spinning,Ribbon,Width X Thickness,2-Jan, 0.02-0.03,TEM XRD,Carter,,,10.1007/BF00540638,,,,Radio Frequency Melting,Ar-gas,,,,,,,,,
60490a203e6da430a7211f4d,Al4B14Fe82,"Inoue, A., Kitamura, A., Masumoto, T.: J. Mater. Sci. 16 (1981) 1895-1908.",AM,Melt Spinning,Ribbon,Width X Thickness,2-Jan, 0.02-0.03,TEM XRD,Carter,,,10.1007/BF00540638,,,,Radio Frequency Melting,Ar-gas,,,,,,,,,
60490a203e6da430a7211f4e,Al4B18Co78,"Inoue, A., Kitamura, A., Masumoto, T.: J. Mater. Sci. 16 (1981) 1895-1908.",AM,Melt Spinning,Ribbon,Width X Thickness,2-Jan, 0.02-0.03,TEM XRD,Carter,,,10.1007/BF00540638,,,,Radio Frequency Melting,Ar-gas,,,,,,,,,
60490a203e6da430a7211f4f,Al4B18Fe78,"Inoue, A., Kitamura, A., Masumoto, T.: J. Mater. Sci. 16 (1981) 1895-1908.",AM,Melt Spinning,Ribbon,Width X Thickness,2-Jan, 0.02-0.03,TEM XRD,Carter,,,10.1007/BF00540638,,,,Radio Frequency Melting,Ar-gas,,,,,,,,,
60490a203e6da430a7211f50,Al4B18Ni78,"Inoue, A., Kitamura, A., Masumoto, T.: J. Mater. Sci. 16 (1981) 1895-1908.",AM,Melt Spinning,Ribbon,Width X Thickness,2-Jan, 0.02-0.03,TEM XRD,Carter,,,10.1007/BF00540638,,,,Radio Frequency Melting,Ar-gas,,,,,,,,,
60490a203e6da430a7211f51,Al4B22Co74,"Inoue, A., Kitamura, A., Masumoto, T.: J. Mater. Sci. 16 (1981) 1895-1908.",AM,Melt Spinning,Ribbon,Width X Thickness,2-Jan, 0.02-0.03,TEM XRD,Carter,,,10.1007/BF00540638,,,,Radio Frequency Melting,Ar-gas,,,,,,,,,
60490a203e6da430a7211f52,Al4B22Fe74,"Inoue, A., Kitamura, A., Masumoto, T.: J. Mater. Sci. 16 (1981) 1895-1908.",AM,Melt Spinning,Ribbon,Width X Thickness,2-Jan, 0.02-0.03,TEM XRD,Carter,,,10.1007/BF00540638,,,,Radio Frequency Melting,Ar-gas,,,,,,,,,
60490a203e6da430a7211f53,Al4B22Ni74,"Inoue, A., Kitamura, A., Masumoto, T.: J. Mater. Sci. 16 (1981) 1895-1908.",AM,Melt Spinning,Ribbon,Width X Thickness,2-Jan, 0.02-0.03,TEM XRD,Carter,,,10.1007/BF00540638,,,,Radio Frequency Melting,Ar-gas,,,,,,,,,
60490a203e6da430a7211f54,Al4B26Co70,"Inoue, A., Kitamura, A., Masumoto, T.: J. Mater. Sci. 16 (1981) 1895-1908.",AM,Melt Spinning,Ribbon,Width X Thickness,2-Jan, 0.02-0.03,TEM XRD,Carter,,,10.1007/BF00540638,,,,Radio Frequency Melting,Ar-gas,,,,,,,,,
60490a203e6da430a7211f55,Al4B26Ni70,"Inoue, A., Kitamura, A., Masumoto, T.: J. Mater. Sci. 16 (1981) 1895-1908.",AM,Melt Spinning,Ribbon,Width X Thickness,2-Jan, 0.02-0.03,TEM XRD,Carter,,,10.1007/BF00540638,,,,Radio Frequency Melting,Ar-gas,,,,,,,,,
60490a203e6da430a7211f56,Al4B30Co66,"Inoue, A., Kitamura, A., Masumoto, T.: J. Mater. Sci. 16 (1981) 1895-1908.",AM,Melt Spinning,Ribbon,Width X Thickness,2-Jan, 0.02-0.03,TEM XRD,Carter,,,10.1007/BF00540638,,,,Radio Frequency Melting,Ar-gas,,,,,,,,,
60490a203e6da430a7211f57,Al4B30Ni66,"Inoue, A., Kitamura, A., Masumoto, T.: J. Mater. Sci. 16 (1981) 1895-1908.",AM,Melt Spinning,Ribbon,Width X Thickness,2-Jan, 0.02-0.03,TEM XRD,Carter,,,10.1007/BF00540638,,,,Radio Frequency Melting,Ar-gas,,,,,,,,,
60490a203e6da430a7211f58,Al4B34Co62,"Inoue, A., Kitamura, A., Masumoto, T.: J. Mater. Sci. 16 (1981) 1895-1908.",AM,Melt Spinning,Ribbon,Width X Thickness,2-Jan, 0.02-0.03,TEM XRD,Carter,,,10.1007/BF00540638,,,,Radio Frequency Melting,Ar-gas,,,,,,,,,
60490a203e6da430a7211f59,Al4B34Ni62,"Inoue, A., Kitamura, A., Masumoto, T.: J. Mater. Sci. 16 (1981) 1895-1908.",AM,Melt Spinning,Ribbon,Width X Thickness,2-Jan, 0.02-0.03,TEM XRD,Carter,,,10.1007/BF00540638,,,,Radio Frequency Melting,Ar-gas,,,,,,,,,
60490a203e6da430a7211f5a,Al4B38Ni58,"Inoue, A., Kitamura, A., Masumoto, T.: J. Mater. Sci. 16 (1981) 1895-1908.",AM,Melt Spinning,Ribbon,Width X Thickness,2-Jan, 0.02-0.03,TEM XRD,Carter,,,10.1007/BF00540638,,,,Radio Frequency Melting,Ar-gas,,,,,,,,,
60490a203e6da430a7211f5b,Al4B42Ni54,"Inoue, A., Kitamura, A., Masumoto, T.: J. Mater. Sci. 16 (1981) 1895-1908.",AM,Melt Spinning,Ribbon,Width X Thickness,2-Jan, 0.02-0.03,TEM XRD,Carter,,,10.1007/BF00540638,,,,Radio Frequency Melting,Ar-gas,,,,,,,,,
60490a203e6da430a7211f5c,Al4Ca70Mg26,"Senkov, O.N., Scott, J.M., Miracle, D.B.: Materials Transactions 48 (2007) 1610–1616.",AM,Melt Casting,Wedge,,,,,Carter,,813.0,10.2320/matertrans.MJ200731,,,631.0,,,,,,,,,,,
60490a203e6da430a7211f5d,Al4Ce10Cu86,"Inoue, A., Park, J., Nishiyama, N., Masumoto, T.: Mater. Trans. JIM 34 (1993) 82-84.",AC,Melt Spinning,Ribbon,Width X Thickness,1,0.02, SEM  TEM XRD,Carter,,,10.2320/matertrans1989.34.82,,,,Radio Frequency Melting,Ar-gas,,,,,,,,,
60490a203e6da430a7211f5e,Al4Ce4Cu92,"Inoue, A., Park, J., Nishiyama, N., Masumoto, T.: Mater. Trans. JIM 34 (1993) 82-84.",CR,Melt Spinning,Ribbon,Width X Thickness,1,0.02, SEM  TEM XRD,Carter,,,10.2320/matertrans1989.34.82,,,,Radio Frequency Melting,Ar-gas,,,,,,,,,
