Repository: leschultz/Molecular-Dynamic-Characteristic-Temperatures-for-Predicting-Metallic-Glass-Forming-Ability

├── README.md
├── features
│   ├── MDF_DMREF_Metallic_Glasses_v5
│   │   ├── MDF_DMREF_Metallic_Glasses_v5.csv
│   │   └── update_metallic_glasses.py
│   ├── features_dmax_cts
│   │   ├── features_dmax_cts.csv
│   │   ├── features_dmax_cts.json
│   │   └── upload.py
│   ├── features_gfa_cts
│   │   ├── features_gfa_cts.csv
│   │   ├── features_gfa_cts.json
│   │   ├── requirements.txt
│   │   └── upload.py
│   └── prsd_features_gfa_cts
│       └── prsd_features_gfa_cts.csv
└── plots
    ├── classification
    │   ├── original
    │   │   ├── PR_positive.png
    │   │   └── PR_positive_data.csv
    │   └── prsd
    │       ├── PRSD_PR_positive_data.csv
    │       └── PR_positive_PRSD.png

File: features/MDF_DMREF_Metallic_Glasses_v5/MDF_DMREF_Metallic_Glasses_v5.csv (part 11 of 58)
_id,Composition,Reference,Is_Amorphous?,Casting,Type,Size_Measure,Size1,Size2,Characterization,From,Tg_[K],Tl_[K],DOI,Dmax_[mm],Tx_[K],Tm_[K],Melting,Environment,Sigma_[Mpa],Zmax_[mm],E_[GPA],Possion's_Ratio,v,Rc_[K/s],Fracture_Strength_[MPa],G_[GPa],Density_[g/cm^3]
60490a203e6da430a7211f5f,Al4Ce8Cu88,"Inoue, A., Park, J., Nishiyama, N., Masumoto, T.: Mater. Trans. JIM 34 (1993) 82-84.",AC,Melt Spinning,Ribbon,Width X Thickness,1,0.02, SEM  TEM XRD,Carter,,,10.2320/matertrans1989.34.82,,,,Radio Frequency Melting,Ar-gas,,,,,,,,,
60490a203e6da430a7211f60,Al4Co0.3Cu47.7Zr48,,AM,Melt Casting,Rod,,,,,Carter,417.0,922.0,10.1016/j.jallcom.2007.05.037,3.0,471.0,,,,,,,,,,,,
60490a203e6da430a7211f61,Al4Cr0.5Cu47.5Zr48,,AM,Melt Casting,Rod,,,,,Carter,416.0,922.0,10.1016/j.jallcom.2007.05.037,3.0,471.0,,,,,,,,,,,,
60490a203e6da430a7211f62,Al4Cu45Ga3Zr48,,AM,Melt Casting,Rod,,,,,Carter,430.0,901.0,10.1016/j.jallcom.2007.05.037,5.0,490.0,,,,,,,,,,,,
60490a203e6da430a7211f63,Al4Cu46.5Nb1.5Zr48,,AM,Melt Casting,Rod,,,,,Carter,414.0,908.0,10.1016/j.jallcom.2007.05.037,5.0,471.0,,,,,,,,,,,,
60490a203e6da430a7211f64,Al4Cu46Ti4Zr46,"Zhang, Q., Zhang, W., Inoue, A.: Materials Transactions. 47 (2006) 2804–2807.",AM,,,,,,,Carter,691.0,1189.0,10.2320/matertrans.47.2804,6.0,741.0,,,,,,,,,,,,
60490a203e6da430a7211f65,Al4Cu47.5Fe0.5Zr48,,AM,Melt Casting,Rod,,,,,Carter,419.0,921.0,10.1016/j.jallcom.2007.05.037,3.0,470.0,,,,,,,,,,,,
60490a203e6da430a7211f66,Al4Cu47.5Ni0.5Zr48,,AM,Melt Casting,Rod,,,,,Carter,415.0,920.0,10.1016/j.jallcom.2007.05.037,3.0,470.0,,,,,,,,,,,,
60490a203e6da430a7211f67,Al4Cu47.5V0.5Zr48,,AM,Melt Casting,Rod,,,,,Carter,422.0,919.0,10.1016/j.jallcom.2007.05.037,2.0,474.0,,,,,,,,,,,,
60490a203e6da430a7211f68,Al4Cu47Zr49,,,,,,,,,Ben,697.0,1208.0,10.1007/978-3-642-03481-7,,745.0,,,,,,,,,,,,
60490a203e6da430a7211f69,Al4Cu48Zr48,"Yu, P., Bai, H.Y., Tang, M.B., Wang, W.L.: J. Non-Cryst. Solids 351 (2005) 1328-1332.",AM,Melt Casting,Rod,,,,,Carter,689.0,1188.0,10.1016/j.jnoncrysol.2005.03.012,5.0,751.0,,,,,,88.7,,,,,,
60490a203e6da430a7211f6a,Al4Cu48Zr48,"Chen, J., Zhang, Y., He, J.P., Yao, K.F., Wei, B.C., Chen, G.L.: Scripta Materialia. 54 (2006) 1351–1355.",AM,,,,,,,Carter,,,10.1016/j.scriptamat.2005.12.002,,,,,,,,102.8,,,,,,
60490a203e6da430a7211f6b,Al4Cu48Zr48,,,,,,,,,Ben,689.0,1188.0,10.1007/978-3-642-03481-7,,751.0,,,,,,,,,,,,
60490a203e6da430a7211f6c,Al4Cu49Zr47,,,,,,,,,Ben,704.0,1204.0,10.1007/978-3-642-03481-7,,750.0,,,,,,,,,,,,
60490a203e6da430a7211f6d,Al4Cu51Hf25Ti20,"Figueroa, I.A., Davies, H.A., Todd, I., Yamada, K.: Advanced Engineering Materials 6 (2007) 496–502",AM,Melt Casting,Rod,,,,,Carter,730.0,1203.0,10.1002/adem0.200700050,3.0,762.0,,,,,,,,,,,,
60490a203e6da430a7211f6e,Al4Cu86Nd10,"Inoue, A., Park, J., Nishiyama, N., Masumoto, T.: Mater. Trans. JIM 34 (1993) 82-84.",AC,Melt Spinning,Ribbon,Width X Thickness,1,0.02,SEM TEM XRD,Carter,,,10.2320/matertrans1989.34.82,,,,Radio Frequency Melting,Ar-gas,,,,,,,,,
60490a203e6da430a7211f6f,Al4Cu88Nd8,"Inoue, A., Park, J., Nishiyama, N., Masumoto, T.: Mater. Trans. JIM 34 (1993) 82-84.",AC,Melt Spinning,Ribbon,Width X Thickness,1,0.02,SEM TEM XRD,Carter,,,10.2320/matertrans1989.34.82,,,,Radio Frequency Melting,Ar-gas,,,,,,,,,
60490a203e6da430a7211f70,Al4Cu90Nd6,"Inoue, A., Park, J., Nishiyama, N., Masumoto, T.: Mater. Trans. JIM 34 (1993) 82-84.",AC,Melt Spinning,Ribbon,Width X Thickness,1,0.02,SEM TEM XRD,Carter,,,10.2320/matertrans1989.34.82,,,,Radio Frequency Melting,Ar-gas,,,,,,,,,
60490a203e6da430a7211f71,Al4Cu92Nd4,"Inoue, A., Park, J., Nishiyama, N., Masumoto, T.: Mater. Trans. JIM 34 (1993) 82-84.",CR,Melt Spinning,Ribbon,Width X Thickness,1,0.02,SEM TEM XRD,Carter,,,10.2320/matertrans1989.34.82,,,,Radio Frequency Melting,Ar-gas,,,,,,,,,
60490a203e6da430a7211f72,Al4La36Ni60,"Inoue, A., Zhang, T., Masumoto, T.: Mater. Sci. Eng. A 134 (1991) 1125-1128.",AM,Melt Spinning,Ribbon,Thickness,1,0.02,AXS  OM  SEM  TEM  XRD ,Carter,,,10.1016/0921-5093(91)90938-J,,,,Radio Frequency Melting,Ar-gas,,,,,,,,,
60490a203e6da430a7211f73,Al4Nb7Ni61Ta6Zr22,,,,,,,,,Ben,867.0,1379.0,10.1016/j.jallcom.2008.07.087,2.0,927.0,,,,,,,,,,,,
60490a203e6da430a7211f74,Al4Nb7Ni61Ta6Zr22,"J.H. Na, J.M. Park, K.H. Han, B.J. Park, W.T. Kim, D.H. Kim, Mater. Sci.Eng. A 431 (2006) 306. ",AM,Melt Casting,Rod,,,,,Carter,867.0,1379.0,10.1016/j.msea.2006.06.017,2.0,927.0,,,,,,,,,,,,
60490a203e6da430a7211f75,Al4Nb7Ni61Ta6Zr22,,,,,,,,,Lane,867.0,1379.0,10.1016/j.jallcom.2008.07.087,2.0,927.0,,,,,,,,,,,,
60490a203e6da430a7211f76,Al4Nb7Ni61Zr28,,,,,,,,,Ben,848.0,1348.0,10.1016/j.jallcom.2008.07.087,1.0,898.0,,,,,,,,,,,,
60490a203e6da430a7211f77,Al4Nb7Ni61Zr28,"D.S. Song, J.-H. Kim, E. Fleury, W.T. Kim, D.H. Kim, J. Alloys Comp.389 (2005) 159. ",AM,Melt Casting,Rod,,,,,Carter,848.0,1348.0,10.1016/j.jallcom.2004.08.014,1.0,898.0,,,,,,,,,,,,
60490a203e6da430a7211f78,Al4Nb7Ni61Zr28,"Na, J.H., Kim, W.T., Kim, D.H., Yi, S.: Materials Letters 58 (2004) 778–782.",AM,,,,,,,Carter,,,10.4028/www.scientific.net/MSF.475-479.3435,,898.0,,,,,,,,,,,,
60490a203e6da430a7211f79,Al4Nb7Ni61Zr28,,,,,,,,,Lane,848.0,1348.0,10.1016/j.jallcom.2008.07.087,1.0,898.0,,,,,,,,,,,,
60490a203e6da430a7211f7a,Al4Nb8Ni61Zr27,"Na, J.H., Kim, W.T., Kim, D.H., Yi, S.: Materials Letters 58 (2004) 778–782.",AM,,,,,,,Carter,849.0,1351.0,10.4028/www.scientific.net/MSF.475-479.3435,,899.0,,,,,,,,,,,,
60490a203e6da430a7211f7b,Al4Ni12Zr84,"Inoue, A., Zhang, T., Masumoto, T.: Mater. Sci. Eng. A 134 (1991) 1125-1128.",AM,Melt Spinning,Ribbon,Width X Thickness,1,0.02,  TEM  XRD ,Carter,,,10.1016/0921-5093(91)90938-J,,,,Radio Frequency Melting,,,,,,,,,,
60490a203e6da430a7211f7c,Al5.6Cu22.4Ni6.5Zr65.5,"Chen, W., Wang, Y., Qiang, J., Dong, C.: Acta Materialia. 51 (2003) 1899–1907.",AM,Melt Casting,Rod,,,,,Carter,636.0,1210.9,10.1016/S1359-6454(02)00596-7,,733.0,1089.4,,,,,,,,,,,
60490a203e6da430a7211f7d,Al5.6Cu22.4Ni6.5Zr65.5,"C. Dong, Y.M. Wang, J.B. Qiang, D.H. Wang, W.R. Chen, C.H. Shek,Mater. Trans. 45 (2004) 1177. ",AM,Melt Casting,,,,,,Carter,630.0,1211.0,10.2320/matertrans.45.1177,3.0,733.0,,,,,,,,,,,,
60490a203e6da430a7211f7e,Al5.6Cu22.4Ni6.5Zr65.5,,,,,,,,,Ben,630.0,1211.0,10.1016/j.jallcom.2008.07.087,3.0,733.0,,,,,,,,,,,,
60490a203e6da430a7211f7f,Al5.6Cu22.4Ni6.5Zr65.5,,,,,,,,,Lane,630.0,1211.0,10.1016/j.jallcom.2008.07.087,3.0,733.0,,,,,,,,,,,,
60490a203e6da430a7211f80,Al50Cr15Si35,"Kimura, H., Inoue, A., Bizen, Y., Masumoto, T.: Mater. Sci. Eng. 99 (1988) 449-452.",AM,Melt Spinning,Ribbon,Width X Thickness,1,0.02,DSC  TEM  XRD,Carter,,,10.1016/0025-5416(88)90375-8,,,,Arc Melting,Ar-gas,,,,,,,,,
60490a203e6da430a7211f81,Al50Cu10La40,"Inoue, A., Yamaguchi, H., Zhang, T., Masumoto, T.: Mater. Trans. JIM 31 (1990) 104-109.",CR,Melt Spinning,Ribbon,Width X Thickness,1,0.02,AXS  SEM  XRD,Carter,,,10.2320/matertrans1989.31.104,,,,Radio Frequency Melting,Ar-gas,,,,,,,,,
60490a203e6da430a7211f82,Al50Cu10Ti40,"Aoki, K., Masumoto, T.: MRS Int. Meet. Advanced Materials 3 (1989) 393-398.",CR,Melt Spinning,Ribbon,,,,XRD,Carter,,,,,,,Arc Melting,Ar-gas,,,,,,,,,
60490a203e6da430a7211f83,Al50Cu20La30,"Inoue, A., Yamaguchi, H., Zhang, T., Masumoto, T.: Mater. Trans. JIM 31 (1990) 104-109.",CR,Melt Spinning,Ribbon,Width X Thickness,1,0.02,AXS  SEM  XRD,Carter,,,10.2320/matertrans1989.31.104,,,,Radio Frequency Melting,Ar-gas,,,,,,,,,
60490a203e6da430a7211f84,Al50Cu20Ti30,"Aoki, K., Masumoto, T.: MRS Int. Meet. Advanced Materials 3 (1989) 393-398.",CR,Melt Spinning,Ribbon,,,,XRD,Carter,,,,,,,Arc Melting,Ar-gas,,,,,,,,,
60490a203e6da430a7211f85,Al50Cu30Fe20,"Tsai, A.-P., Kataoka, N., Inoue, A., Masumoto, T.: Sci. Rep. Res. Inst. Tohoku Univ. Ser. A36 (1992) 300-315.",CR,Deposition,,,,,SEM  XRD,Carter,,,,,,,Arc Melting,Ar-gas,,,,,,,,,
60490a203e6da430a7211f86,Al50Cu30La20,"Inoue, A., Yamaguchi, H., Zhang, T., Masumoto, T.: Mater. Trans. JIM 31 (1990) 104-109.",CR,Melt Spinning,Ribbon,Width X Thickness,1,0.02,AXS  SEM  XRD,Carter,,,10.2320/matertrans1989.31.104,,,,Radio Frequency Melting,Ar-gas,,,,,,,,,
60490a203e6da430a7211f87,Al50Cu30Ti20,"Aoki, K., Masumoto, T.: MRS Int. Meet. Advanced Materials 3 (1989) 393-398.",CR,Melt Spinning,Ribbon,,,,XRD,Carter,,,,,,,Arc Melting,Ar-gas,,,,,,,,,
60490a203e6da430a7211f88,Al50Cu40La10,"Inoue, A., Yamaguchi, H., Zhang, T., Masumoto, T.: Mater. Trans. JIM 31 (1990) 104-109.",CR,Melt Spinning,Ribbon,Width X Thickness,1,0.02,AXS  SEM  XRD,Carter,,,10.2320/matertrans1989.31.104,,,,Radio Frequency Melting,Ar-gas,,,,,,,,,
60490a203e6da430a7211f89,Al50Cu40Ti10,"Aoki, K., Masumoto, T.: MRS Int. Meet. Advanced Materials 3 (1989) 393-398.",AM,Melt Spinning,Ribbon,,,,XRD,Carter,,,,,,,Arc Melting,Ar-gas,,,,,,,,,
60490a203e6da430a7211f8a,Al50Cu40V10,"Tsai, A.-P., Inoue, A., Masumoto, T.: Metall. Trans. A 19 (1988) 391-393.",CR,Melt Spinning,Ribbon,Width X Thickness,1,0.02, XRD,Carter,,,10.1007/BF02652554,,,,Arc Melting,Ar-gas,,,,,,,,,
60490a203e6da430a7211f8b,Al50Cu45Ti5,"Aoki, K., Masumoto, T.: MRS Int. Meet. Advanced Materials 3 (1989) 393-398.",AM,Melt Spinning,Ribbon,,,,XRD,Carter,,,,,,,Arc Melting,Ar-gas,,,,,,,,,
60490a203e6da430a7211f8c,Al50Cu50,"Aoki, K., Masumoto, T.: MRS Int. Meet. Advanced Materials 3 (1989) 393-398.",CR,Melt Spinning,Ribbon,,,,XRD,Carter,,,,,,,Arc Melting,Ar-gas,,,,,,,,,
60490a203e6da430a7211f8d,Al50Cu5Ti45,"Aoki, K., Masumoto, T.: MRS Int. Meet. Advanced Materials 3 (1989) 393-398.",CR,Melt Spinning,Ribbon,,,,XRD,Carter,,,,,,,Arc Melting,Ar-gas,,,,,,,,,
60490a203e6da430a7211f8e,Al50Gd50,"Fukamichi, K., Suzuki, S., Satoh, K.: Sci. Rep. Res. Inst. Tohoku Univ. Ser. A 36 (1991)48-58.",AM,Melt Spinning,Ribbon,,,,XRD,Carter,,,,,,,Arc Melting,Ar-gas,,,,,,,,,
60490a203e6da430a7211f8f,Al50Ge25V25,"Kumagai, M.: Graduation Thesis, Miyagi National College of Technology, 1986.",CR,Melt Spinning,Ribbon,Width X Thickness,1.5,0.02,XRD,Carter,,,,,,,Arc Melting,Ar-gas,,,,,,,,,
60490a203e6da430a7211f90,Al50Ge30V20,"Kumagai, M.: Graduation Thesis, Miyagi National College of Technology, 1986.",CR,Melt Spinning,Ribbon,Width X Thickness,1.5,0.02,XRD,Carter,,,,,,,Arc Melting,Ar-gas,,,,,,,,,
60490a203e6da430a7211f91,Al50Ge35V15,"Kumagai, M.: Graduation Thesis, Miyagi National College of Technology, 1986.",CR,Melt Spinning,Ribbon,Width X Thickness,1.5,0.02,XRD,Carter,,,,,,,Arc Melting,Ar-gas,,,,,,,,,
60490a203e6da430a7211f92,Al50Ge40Mn10,"Inoue, A., Bizen, Y., Kimura, H., Yamamoto, M., Tsai, A.-P., Masumoto, T.: J. Mater. Sci.Lett. 6 (1987) 811-814.",AM,Melt Spinning,Ribbon,Width X Thickness,1,0.02, TEM XRD,Carter,,,10.1007/BF01729021,,,,Arc Melting,Ar-gas,,,,,,,,,
60490a203e6da430a7211f93,Al50Ge40V10,"Kumagai, M.: Graduation Thesis, Miyagi National College of Technology, 1986.",CR,Melt Spinning,Ribbon,Width X Thickness,1.5,0.02,XRD,Carter,,,,,,,Arc Melting,Ar-gas,,,,,,,,,
60490a203e6da430a7211f94,Al50La10Ni40,"Inoue, A., Zhang, T., Masumoto, T.: Mater. Trans. JIM 30 (1989) 965-972.",CR,Melt Spinning,Ribbon,,,, OM  XRD ,Carter,,,10.2320/matertrans1989.30.965,,,,Radio Frequency Melting,Ar-gas,,,,,,,,,
60490a203e6da430a7211f95,Al50La10Ni40,"Zhang, T.: Master Dissertation, Tohoku University, 1990.",CR,Melt Spinning,Ribbon,Thickness, 0.02-1.5,,AXS  OM  SEM  TEM  XRD ,Carter,,,,,,,Arc Melting,Ar-gas,,,,,,,,,
60490a203e6da430a7211f96,Al50La15Ni35,"Zhang, T.: Master Dissertation, Tohoku University, 1990.",AC,Melt Spinning,Ribbon,Thickness, 0.02-1.5,,AXS  OM  SEM  TEM  XRD ,Carter,,,,,,,Arc Melting,Ar-gas,,,,,,,,,
60490a203e6da430a7211f97,Al50La15Ni35,"Inoue, A., Zhang, T., Masumoto, T.: Mater. Trans. JIM 30 (1989) 965-972.",AC,Melt Spinning,Ribbon,,,, OM  XRD ,Carter,,,10.2320/matertrans1989.30.965,,,,Radio Frequency Melting,Ar-gas,,,,,,,,,
60490a203e6da430a7211f98,Al50La18Ni32,"Inoue, A., Zhang, T., Masumoto, T.: Mater. Sci. Eng. A 134 (1991) 1125-1128.",AM,Melt Spinning,Ribbon,Thickness,1,0.02,AXS  OM  SEM  TEM  XRD ,Carter,,,10.1016/0921-5093(91)90938-J,,,,Radio Frequency Melting,Ar-gas,,,,,,,,,
60490a203e6da430a7211f99,Al50La20Ni30,"Zhang, T.: Master Dissertation, Tohoku University, 1990.",AM,Melt Spinning,Ribbon,Thickness, 0.02-1.5,,AXS  OM  SEM  TEM  XRD ,Carter,,,,,,,Arc Melting,Ar-gas,,,,,,,,,
60490a203e6da430a7211f9a,Al50La20Ni30,"Matsuki, K., Abe, F., Inoue, A., Masumoto, T.: Mater. Sci. Forum 88-90 (1992) 313-320.",AM,Melt Spinning,Ribbon,,,,TEM XRD,Carter,,,10.4028/www.scientific.net/MSF.88-90.313,,,,Arc Melting,Ar-gas,,,,,,,,,
60490a203e6da430a7211f9b,Al50La25Ni25,"Zhang, T.: Master Dissertation, Tohoku University, 1990.",AM,Melt Spinning,Ribbon,Thickness, 0.02-1.5,,AXS  OM  SEM  TEM  XRD ,Carter,,,,,,,Arc Melting,Ar-gas,,,,,,,,,
60490a203e6da430a7211f9c,Al50La25Ni25,"Inoue, A., Zhang, T., Masumoto, T.: Mater. Trans. JIM 30 (1989) 965-972.",AM,Melt Spinning,Ribbon,,,, OM  XRD ,Carter,,,10.2320/matertrans1989.30.965,,,,Radio Frequency Melting,Ar-gas,,,,,,,,,
60490a203e6da430a7211f9d,Al50La30Ni20,"Matsuki, K., Abe, F., Inoue, A., Masumoto, T.: Mater. Sci. Forum 88-90 (1992) 313-320.",AM,Melt Spinning,Ribbon,,,,TEM XRD,Carter,,,10.4028/www.scientific.net/MSF.88-90.313,,,,Arc Melting,Ar-gas,,,,,,,,,
60490a203e6da430a7211f9e,Al50La30Ni20,"Inoue, A., Zhang, T., Masumoto, T.: Mater. Trans. JIM 30 (1989) 965-972.",AM,Melt Spinning,Ribbon,,,, OM  XRD ,Carter,,,10.2320/matertrans1989.30.965,,,,Radio Frequency Melting,Ar-gas,,,,,,,,,
60490a203e6da430a7211f9f,Al50La30Ni20,"Zhang, T.: Master Dissertation, Tohoku University, 1990.",AM,Melt Spinning,Ribbon,Thickness, 0.02-1.5,,AXS  OM  SEM  TEM  XRD ,Carter,,,,,,,Arc Melting,Ar-gas,,,,,,,,,
60490a203e6da430a7211fa0,Al50La35Ni15,"Inoue, A., Zhang, T., Masumoto, T.: Mater. Trans. JIM 30 (1989) 965-972.",AM,Melt Spinning,Ribbon,,,, OM  XRD ,Carter,,,10.2320/matertrans1989.30.965,,,,Radio Frequency Melting,Ar-gas,,,,,,,,,
60490a203e6da430a7211fa1,Al50La35Ni15,"Zhang, T.: Master Dissertation, Tohoku University, 1990.",AM,Melt Spinning,Ribbon,Thickness, 0.02-1.5,,AXS  OM  SEM  TEM  XRD ,Carter,,,,,,,Arc Melting,Ar-gas,,,,,,,,,
60490a203e6da430a7211fa2,Al50La40Ni10,"Zhang, T.: Master Dissertation, Tohoku University, 1990.",AM,Melt Spinning,Ribbon,Thickness, 0.02-1.5,,AXS  OM  SEM  TEM  XRD ,Carter,,,,,,,Arc Melting,Ar-gas,,,,,,,,,
60490a203e6da430a7211fa3,Al50La40Ni10,"Matsuki, K., Abe, F., Inoue, A., Masumoto, T.: Mater. Sci. Forum 88-90 (1992) 313-320.",AC,Melt Spinning,Ribbon,,,,TEM XRD,Carter,,,10.4028/www.scientific.net/MSF.88-90.313,,,,Arc Melting,Ar-gas,,,,,,,,,
60490a203e6da430a7211fa4,Al50La40Ni10,"Inoue, A., Zhang, T., Masumoto, T.: Mater. Trans. JIM 30 (1989) 965-972.",AM,Melt Spinning,Ribbon,,,, OM  XRD ,Carter,,,10.2320/matertrans1989.30.965,,,,Radio Frequency Melting,Ar-gas,,,,,,,,,
60490a203e6da430a7211fa5,Al50La45Ni5,"Zhang, T.: Master Dissertation, Tohoku University, 1990.",AM,Melt Spinning,Ribbon,Thickness, 0.02-1.5,,AXS  OM  SEM  TEM  XRD ,Carter,,,,,,,Arc Melting,Ar-gas,,,,,,,,,
60490a203e6da430a7211fa6,Al50La45Ni5,"Inoue, A., Zhang, T., Masumoto, T.: Mater. Trans. JIM 30 (1989) 965-972.",AM,Melt Spinning,Ribbon,,,, OM  XRD ,Carter,,,10.2320/matertrans1989.30.965,,,,Radio Frequency Melting,Ar-gas,,,,,,,,,
60490a203e6da430a7211fa7,Al50La50,"Matsuki, K., Abe, F., Inoue, A., Masumoto, T.: Mater. Sci. Forum 88-90 (1992) 313-320.",AC,Melt Spinning,Ribbon,,,,TEM XRD,Carter,,,10.4028/www.scientific.net/MSF.88-90.313,,,,Arc Melting,Ar-gas,,,,,,,,,
60490a203e6da430a7211fa8,Al50La50,"Zhang, T.: Master Dissertation, Tohoku University, 1990.",AM,Melt Spinning,Ribbon,Thickness, 0.02-1.5,,AXS  OM  SEM  TEM  XRD ,Carter,,,,,,,Arc Melting,Ar-gas,,,,,,,,,
60490a203e6da430a7211fa9,Al50La50,"Inoue, A., Yamaguchi, H., Zhang, T., Masumoto, T.: Mater. Trans. JIM 31 (1990) 104-109.",AM,Melt Spinning,Ribbon,Width X Thickness,1,0.02,AXS  SEM  XRD,Carter,,,10.2320/matertrans1989.31.104,,,,Radio Frequency Melting,Ar-gas,,,,,,,,,
60490a203e6da430a7211faa,Al50La50,"Inoue, A., Zhang, T., Masumoto, T.: Mater. Trans. JIM 30 (1989) 965-972.",AM,Melt Spinning,Ribbon,,,, OM  XRD ,Carter,,,10.2320/matertrans1989.30.965,,,,Radio Frequency Melting,Ar-gas,,,,,,,,,
60490a203e6da430a7211fab,Al50Mg15Ti35,"Akiyama, E., Yoshioka, H., Kim, J.H., Habazaki, H., Kawashima, A., Asami, K.,Hashimoto, K.: Corros. Sci. 34 (1993) 27-40.",AM,Deposition,Thin Film,,,,XRD,Carter,,,10.1016/0010-938X(93)90256-G,,,,,Ar-gas,,,,,,,,,
60490a203e6da430a7211fac,Al50Mg22Ti28,"Akiyama, E., Yoshioka, H., Kim, J.H., Habazaki, H., Kawashima, A., Asami, K.,Hashimoto, K.: Corros. Sci. 34 (1993) 27-40.",CR,Deposition,Thin Film,,,,XRD,Carter,,,10.1016/0010-938X(93)90256-G,,,,,Ar-gas,,,,,,,,,
60490a203e6da430a7211fad,Al50Mg25Pd25,"Koshikawa, N., Edagawa, K., Takeuchi, S.: Mater. Sci. Eng. A 181/182 (1994) 811-814.",AC,Melt Spinning,Ribbon,Width X Thickness,1,0.02,SEM  XRD,Carter,,,10.1016/0921-5093(94)90745-5,,,,Arc Melting,,,,,,,,,,
60490a203e6da430a7211fae,Al50Mg36Pd14,"Hashimoto, K., Yamada, Y., Yamauchi, T., Tanaka, T., Matsuda, T., Mizutani, U.: Mater.Sci. Eng. A 181/182 (1994) 785-789.",QC,Melt Spinning,Ribbon,,,, XRD,Carter,,,10.1016/0921-5093(94)90739-0,,,,Radio Frequency Melting,Ar-gas,,,,,,,,,
60490a203e6da430a7211faf,Al50Mg38Zn12,"Takeuchi, T., Murasaki, S., Matsumuro, A., Mizutani, U.: J. Non-Cryst. Solids 156-158(1993) 914-917.",QC,Mechanical,Powder,,,,XRD,Carter,,,10.1016/0022-3093(93)90095-F,,,,,Ar-gas,,,,,,,,,
60490a203e6da430a7211fb0,Al50Mg40Zn10,"Niikura, A., Tsai, A.-P., Nishiyama, N., Inoue, A., Masumoto, T.: Mater. Sci. Eng. A181/182 (1994) 1387-1391.",QC,Melt Spinning,Ribbon,Width X Thickness,1,0.025,TEM XRD,Carter,,,10.1016/0921-5093(94)90870-2,,,,Radio Frequency Melting,Ar-gas,,,,,,,,,
60490a203e6da430a7211fb1,Al50Mn15Si35,"Inoue, A., Bizen, Y., Masumoto, T.: Metall. Trans. A 19 (1988) 383-385.",AM,Melt Spinning,Ribbon,Width X Thickness,1,0.2, XRD,Carter,,,10.1007/BF02652549,,,,Arc Melting,Ar-gas,,,,,,,,,
60490a203e6da430a7211fb2,Al50Mn20Si30,"Inoue, A., Bizen, Y., Masumoto, T.: Metall. Trans. A 19 (1988) 383-385.",AM,Melt Spinning,Ribbon,Width X Thickness,1,0.2, XRD,Carter,,,10.1007/BF02652549,,,,Arc Melting,Ar-gas,,,,,,,,,
60490a203e6da430a7211fb3,Al50Mn25Si25,"Inoue, A., Bizen, Y., Masumoto, T.: Metall. Trans. A 19 (1988) 383-385.",AC,Melt Spinning,Ribbon,Width X Thickness,1,0.2, XRD,Carter,,,10.1007/BF02652549,,,,Arc Melting,Ar-gas,,,,,,,,,
60490a203e6da430a7211fb4,Al50Ni10Zr40,"Inoue, A., Zhang, T., Masumoto, T.: Mater. Trans. JIM 31 (1990) 177-183.",CR,Melt Spinning,Ribbon,Width X Thickness,1,0.03,  TEM  XRD ,Carter,,,10.2320/matertrans1989.31.177,,,,Arc Melting,,,,,,,,,,
60490a203e6da430a7211fb5,Al50Ni20Zr30,"Inoue, A., Zhang, T., Masumoto, T.: Mater. Trans. JIM 31 (1990) 177-183.",CR,Melt Spinning,Ribbon,Width X Thickness,1,0.03,  TEM  XRD ,Carter,,,10.2320/matertrans1989.31.177,,,,Arc Melting,,,,,,,,,,
60490a203e6da430a7211fb6,Al50Ni25Ti25,"Akiyama, E., Habazaki, H., Kawashima, A., Asami, K., Hashimoto, K.: Proc. Symp.Corros. Electrochem. Catal. Metastable Metals and Intermetallics, Clayton, C.R.,Hashimoto, K. (eds.), Pennington: The Electrochem. Soc.,1993, p. 26-37.",AM,Deposition,Thin Film,,,,XRD,Carter,,,,,,,,Ar-gas,,,,,,,,,
60490a203e6da430a7211fb7,Al50Ni30Y20,"Inoue, A., Ohtera, K., Tsai, A.-P., Kimura, H., Masumoto, T.: Jpn. J. Appl. Phys. 27 (1988)L1579-L1582.",AM,Melt Spinning,Ribbon,,,, TEM XRD,Carter,,,10.1143/JJAP.27.L1579,,,,Arc Melting,Ar-gas,,,,,,,,,
60490a203e6da430a7211fb8,Al50Ni30Zr20,"Inoue, A., Zhang, T., Masumoto, T.: Mater. Trans. JIM 31 (1990) 177-183.",CR,Melt Spinning,Ribbon,Width X Thickness,1,0.03,  TEM  XRD ,Carter,,,10.2320/matertrans1989.31.177,,,,Arc Melting,,,,,,,,,,
60490a203e6da430a7211fb9,Al50Ni40Zr10,"Inoue, A., Zhang, T., Masumoto, T.: Mater. Trans. JIM 31 (1990) 177-183.",CR,Melt Spinning,Ribbon,Width X Thickness,1,0.03,  TEM  XRD ,Carter,,,10.2320/matertrans1989.31.177,,,,Arc Melting,,,,,,,,,,
60490a203e6da430a7211fba,Al51Ni7Ti42,"Akiyama, E., Habazaki, H., Kawashima, A., Asami, K., Hashimoto, K.: Proc. Symp.Corros. Electrochem. Catal. Metastable Metals and Intermetallics, Clayton, C.R.,Hashimoto, K. (eds.), Pennington: The Electrochem. Soc.,1993, p. 26-37.",AM,Deposition,Thin Film,,,,XRD,Carter,,,,,,,,Ar-gas,,,,,,,,,
60490a203e6da430a7211fbb,Al52Co23Si25,"Inoue, A., Bizen, Y., Kimura, H., Masumoto, T., Sakamoto, M.: J. Mater. Sci. 23 (1988)3640-3647.",AM,Melt Spinning,Ribbon,Width X Thickness,1,0.02,XRD,Carter,,,10.1007/BF00540507,,,,Arc Melting,Ar-gas,,,,,,,,,
60490a203e6da430a7211fbc,Al52Cr10Si38,"Inoue, A., Bizen, Y., Kimura, H., Masumoto, T., Sakamoto, M.: J. Mater. Sci. 23 (1988)3640-3647.",AM,Melt Spinning,Ribbon,Width X Thickness,1,0.02, XRD,Carter,,,10.1007/BF00540507,,,,Arc Melting,Ar-gas,,,,,,,,,
60490a203e6da430a7211fbd,Al52Fe23Ge25,"Inoue, A., Bizen, Y., Kimura, H., Masumoto, T., Sakamoto, M.: J. Mater. Sci. 23 (1988)3640-3647.",AM,Melt Spinning,Ribbon,Width X Thickness,1, 0.02m ,XRD,Carter,,,10.1007/BF00540507,,,,Arc Melting,Ar-gas,,,,,,,,,
60490a203e6da430a7211fbe,Al52Fe23Si25,"Inoue, A., Bizen, Y., Kimura, H., Masumoto, T., Sakamoto, M.: J. Mater. Sci. 23 (1988)3640-3647.",AM,Melt Spinning,Ribbon,Width X Thickness,1,0.02, XRD,Carter,,,10.1007/BF00540507,,,,Radio Frequency Melting,Vacuum,,,,,,,,,
60490a203e6da430a7211fbf,Al52Ge38V10,"Inoue, A., Bizen, Y., Kimura, H., Masumoto, T., Sakamoto, M.: J. Mater. Sci. 23 (1988)3640-3647.",AM,Melt Spinning,Ribbon,Width X Thickness,1,0.02,XRD,Carter,,,10.1007/BF00540507,,,,Arc Melting,Ar-gas,,,,,,,,,
60490a203e6da430a7211fc0,Al52Mg10Ti38,"Akiyama, E., Yoshioka, H., Kim, J.H., Habazaki, H., Kawashima, A., Asami, K.,Hashimoto, K.: Corros. Sci. 34 (1993) 27-40.",AM,Deposition,Thin Film,,,,XRD,Carter,,,10.1016/0010-938X(93)90256-G,,,,,Ar-gas,,,,,,,,,
60490a203e6da430a7211fc1,Al52Mg17Pd31,"Koshikawa, N., Edagawa, K., Takeuchi, S.: Mater. Sci. Eng. A 181/182 (1994) 811-814.",QC,Melt Spinning,Ribbon,Width X Thickness,1,0.02,SEM  XRD,Carter,,,10.1016/0921-5093(94)90745-5,,,,Arc Melting,,,,,,,,,,
60490a203e6da430a7211fc2,Al52Mg18Pd30,"Hashimoto, K., Yamada, Y., Yamauchi, T., Tanaka, T., Matsuda, T., Mizutani, U.: Mater.Sci. Eng. A 181/182 (1994) 785-789.",QC,Melt Spinning,Ribbon,,,, XRD,Carter,,,10.1016/0921-5093(94)90739-0,,,,Radio Frequency Melting,Ar-gas,,,,,,,,,
60490a203e6da430a7211fc3,Al52Ni11Ti37,"Akiyama, E., Habazaki, H., Kawashima, A., Asami, K., Hashimoto, K.: Proc. Symp.Corros. Electrochem. Catal. Metastable Metals and Intermetallics, Clayton, C.R.,Hashimoto, K. (eds.), Pennington: The Electrochem. Soc.,1993, p. 26-37.",AM,Deposition,Thin Film,,,,XRD,Carter,,,,,,,,Ar-gas,,,,,,,,,
60490a203e6da430a7211fc4,Al52Ni23Si25,"Inoue, A., Bizen, Y., Kimura, H., Masumoto, T., Sakamoto, M.: J. Mater. Sci. 23 (1988)3640-3647.",AM,Melt Spinning,Ribbon,Width X Thickness,1,0.02, XRD ,Carter,,,10.1007/BF00540507,,,,Arc Melting,Ar-gas,,,,,,,,,
60490a203e6da430a7211fc5,Al53La30Ni17,"Inoue, A., Zhang, T., Masumoto, T.: Mater. Sci. Eng. A 134 (1991) 1125-1128.",AM,Melt Spinning,Ribbon,Thickness,1,0.02,AXS  OM  SEM  TEM  XRD ,Carter,,,10.1016/0921-5093(91)90938-J,,,,Radio Frequency Melting,Ar-gas,,,,,,,,,
60490a203e6da430a7211fc6,Al53La32Ni15,"Inoue, A., Zhang, T., Masumoto, T.: Mater. Sci. Eng. A 134 (1991) 1125-1128.",AM,Melt Spinning,Ribbon,Thickness,1,0.02,AXS  OM  SEM  TEM  XRD ,Carter,,,10.1016/0921-5093(91)90938-J,,,,Radio Frequency Melting,Ar-gas,,,,,,,,,
60490a203e6da430a7211fc7,Al53La34Ni13,"Inoue, A., Zhang, T., Masumoto, T.: Mater. Sci. Eng. A 134 (1991) 1125-1128.",AM,Melt Spinning,Ribbon,Thickness,1,0.02,AXS  OM  SEM  TEM  XRD ,Carter,,,10.1016/0921-5093(91)90938-J,,,,Radio Frequency Melting,Ar-gas,,,,,,,,,
60490a203e6da430a7211fc8,Al53La36Ni11,"Inoue, A., Zhang, T., Masumoto, T.: Mater. Sci. Eng. A 134 (1991) 1125-1128.",AM,Melt Spinning,Ribbon,Thickness,1,0.02,AXS  OM  SEM  TEM  XRD ,Carter,,,10.1016/0921-5093(91)90938-J,,,,Radio Frequency Melting,Ar-gas,,,,,,,,,
60490a203e6da430a7211fc9,Al53La37Ni10,"Inoue, A., Zhang, T., Masumoto, T.: Mater. Sci. Eng. A 134 (1991) 1125-1128.",AM,Melt Spinning,Ribbon,Thickness,1,0.02,AXS  OM  SEM  TEM  XRD ,Carter,,,10.1016/0921-5093(91)90938-J,,,,Radio Frequency Melting,Ar-gas,,,,,,,,,
60490a203e6da430a7211fca,Al53Mg15Ti32,"Akiyama, E., Yoshioka, H., Kim, J.H., Habazaki, H., Kawashima, A., Asami, K.,Hashimoto, K.: Corros. Sci. 34 (1993) 27-40.",AM,Deposition,Thin Film,,,,XRD,Carter,,,10.1016/0010-938X(93)90256-G,,,,,Ar-gas,,,,,,,,,
60490a203e6da430a7211fcb,Al53Mg21Pd26,"Koshikawa, N., Edagawa, K., Takeuchi, S.: Mater. Sci. Eng. A 181/182 (1994) 811-814.",AM,Melt Spinning,Ribbon,Width X Thickness,1,0.02,SEM  XRD,Carter,,,10.1016/0921-5093(94)90745-5,,,,Arc Melting,,,,,,,,,,
60490a203e6da430a7211fcc,Al53Mn20Si27,"Tsai, A.-P., Hiraga, K., Inoue, A., Masumoto, T., Satoh, K., Tsuda, K., Tanaka, M.: Mater. Sci. Eng. A 181/182 (1994) 750-753. ",AM,Melt Spinning,Ribbon,,,, TEM  XRD,Carter,,,10.1016/0921-5093(94)90731-5,,,,Arc Melting,Ar-gas,,,,,,,,,
60490a203e6da430a7211fcd,Al53Mo31Si16,"Habazaki, H., Takahiro, K., Yamaguchi, S., Hashimoto, K., Dabek, J., Mrowec, S.,Danielewski, M.: Mater. Sci. Eng. A 181/182 (1994) 1099-1103.",AM,Deposition,Thin Film,Thickness,0.06,,SEM  XRD,Carter,,,10.1016/0921-5093(94)90810-9,,,,,,,,,,,,,,
60490a203e6da430a7211fce,Al53Ni25Ti22,"Akiyama, E., Habazaki, H., Kawashima, A., Asami, K., Hashimoto, K.: Proc. Symp.Corros. Electrochem. Catal. Metastable Metals and Intermetallics, Clayton, C.R.,Hashimoto, K. (eds.), Pennington: The Electrochem. Soc.,1993, p. 26-37.",AM,Deposition,Thin Film,,,,XRD,Carter,,,,,,,,Ar-gas,,,,,,,,,
60490a203e6da430a7211fcf,Al54La16Ni30,"Inoue, A., Zhang, T., Masumoto, T.: Mater. Sci. Eng. A 134 (1991) 1125-1128.",AM,Melt Spinning,Ribbon,Thickness,1,0.02,AXS  OM  SEM  TEM  XRD ,Carter,,,10.1016/0921-5093(91)90938-J,,,,Radio Frequency Melting,Ar-gas,,,,,,,,,
60490a203e6da430a7211fd0,Al54Mg32Pd14,"Hashimoto, K., Yamada, Y., Yamauchi, T., Tanaka, T., Matsuda, T., Mizutani, U.: Mater.Sci. Eng. A 181/182 (1994) 785-789.",QC,Melt Spinning,Ribbon,,,, XRD,Carter,,,10.1016/0921-5093(94)90739-0,,,,Radio Frequency Melting,Ar-gas,,,,,,,,,
60490a203e6da430a7211fd1,Al54Mo46,"Habazaki, H., Takahiro, K., Yamaguchi, S., Hashimoto, K., Dabek, J., Mrowec, S.,Danielewski, M.: Mater. Sci. Eng. A 181/182 (1994) 1099-1103.",AM,Deposition,Thin Film,Thickness,0.06,,SEM  XRD,Carter,,,10.1016/0921-5093(94)90810-9,,,,,,,,,,,,,,
60490a203e6da430a7211fd2,Al54Ni12Ti34,"Akiyama, E., Habazaki, H., Kawashima, A., Asami, K., Hashimoto, K.: Proc. Symp.Corros. Electrochem. Catal. Metastable Metals and Intermetallics, Clayton, C.R.,Hashimoto, K. (eds.), Pennington: The Electrochem. Soc.,1993, p. 26-37.",AM,Deposition,Thin Film,,,,XRD,Carter,,,,,,,,Ar-gas,,,,,,,,,
60490a203e6da430a7211fd3,Al54Ni41Ti5,"Akiyama, E., Habazaki, H., Kawashima, A., Asami, K., Hashimoto, K.: Proc. Symp.Corros. Electrochem. Catal. Metastable Metals and Intermetallics, Clayton, C.R.,Hashimoto, K. (eds.), Pennington: The Electrochem. Soc.,1993, p. 26-37.",AC,Deposition,Thin Film,,,,XRD,Carter,,,,,,,,Ar-gas,,,,,,,,,
60490a203e6da430a7211fd4,Al55Cr10Si35,"Kimura, H., Inoue, A., Bizen, Y., Masumoto, T.: Mater. Sci. Eng. 99 (1988) 449-452.",AM,Melt Spinning,Ribbon,Width X Thickness,1,0.02,DSC  TEM  XRD,Carter,,,10.1016/0025-5416(88)90375-8,,,,Arc Melting,Ar-gas,,,,,,,,,
60490a203e6da430a7211fd5,Al55Cr15Si30,"Kimura, H., Inoue, A., Bizen, Y., Masumoto, T.: Mater. Sci. Eng. 99 (1988) 449-452.",AM,Melt Spinning,Ribbon,Width X Thickness,1,0.02,DSC  TEM  XRD,Carter,,,10.1016/0025-5416(88)90375-8,,,,Arc Melting,Ar-gas,,,,,,,,,
60490a203e6da430a7211fd6,Al55Cr20Si25,"Kimura, H., Inoue, A., Bizen, Y., Masumoto, T.: Mater. Sci. Eng. 99 (1988) 449-452.",CR,Melt Spinning,Ribbon,Width X Thickness,1,0.02,DSC  TEM  XRD,Carter,,,10.1016/0025-5416(88)90375-8,,,,Arc Melting,Ar-gas,,,,,,,,,
60490a203e6da430a7211fd7,Al55Cr25Si20,"Kimura, H., Inoue, A., Bizen, Y., Masumoto, T.: Mater. Sci. Eng. 99 (1988) 449-452.",CR,Melt Spinning,Ribbon,Width X Thickness,1,0.02,DSC  TEM  XRD,Carter,,,10.1016/0025-5416(88)90375-8,,,,Arc Melting,Ar-gas,,,,,,,,,
60490a203e6da430a7211fd8,Al55Cu10Ti35,"Aoki, K., Masumoto, T.: MRS Int. Meet. Advanced Materials 3 (1989) 393-398.",CR,Melt Spinning,Ribbon,,,,XRD,Carter,,,,,,,Arc Melting,Ar-gas,,,,,,,,,
60490a203e6da430a7211fd9,Al55Cu35Ti10,"Aoki, K., Masumoto, T.: MRS Int. Meet. Advanced Materials 3 (1989) 393-398.",AC,Melt Spinning,Ribbon,,,,XRD,Carter,,,,,,,Arc Melting,Ar-gas,,,,,,,,,
60490a203e6da430a7211fda,Al55Cu35V10,"Tsai, A.-P., Inoue, A., Masumoto, T.: Metall. Trans. A 19 (1988) 391-393.",AM,Melt Spinning,Ribbon,Width X Thickness,1,0.02, XRD,Carter,,,10.1007/BF02652554,,,,Arc Melting,Ar-gas,,,,,,,,,
60490a203e6da430a7211fdb,Al55Cu40Ti5,"Aoki, K., Masumoto, T.: MRS Int. Meet. Advanced Materials 3 (1989) 393-398.",AM,Melt Spinning,Ribbon,,,,XRD,Carter,,,,,,,Arc Melting,Ar-gas,,,,,,,,,
60490a203e6da430a7211fdc,Al55Gd45,"Fukamichi, K., Suzuki, S., Satoh, K.: Sci. Rep. Res. Inst. Tohoku Univ. Ser. A 36 (1991)48-58.",AM,Melt Spinning,Ribbon,,,,XRD,Carter,,,,,,,Arc Melting,Ar-gas,,,,,,,,,
60490a203e6da430a7211fdd,Al55Ge25V20,"Kumagai, M.: Graduation Thesis, Miyagi National College of Technology, 1986.",CR,Melt Spinning,Ribbon,Width X Thickness,1.5,0.02,XRD,Carter,,,,,,,Arc Melting,Ar-gas,,,,,,,,,
60490a203e6da430a7211fde,Al55Ge30V15,"Kumagai, M.: Graduation Thesis, Miyagi National College of Technology, 1986.",AM,Melt Spinning,Ribbon,Width X Thickness,1.5,0.02,XRD,Carter,,,,,,,Arc Melting,Ar-gas,,,,,,,,,
60490a203e6da430a7211fdf,Al55Ge35V10,"Kumagai, M.: Graduation Thesis, Miyagi National College of Technology, 1986.",AM,Melt Spinning,Ribbon,Width X Thickness,1.5,0.02,XRD,Carter,,,,,,,Arc Melting,Ar-gas,,,,,,,,,
60490a203e6da430a7211fe0,Al55La20Ni25,"Zhang, T.: Master Dissertation, Tohoku University, 1990.",AM,Melt Spinning,Ribbon,Thickness, 0.02-1.5,,AXS  OM  SEM  TEM  XRD ,Carter,,,,,,,Arc Melting,Ar-gas,,,,,,,,,
60490a203e6da430a7211fe1,Al55La20Ni25,"Inoue, A., Zhang, T., Masumoto, T.: Mater. Trans. JIM 30 (1989) 965-972.",AM,Melt Spinning,Ribbon,,,, OM  XRD ,Carter,,,10.2320/matertrans1989.30.965,,,,Radio Frequency Melting,Ar-gas,,,,,,,,,
60490a203e6da430a7211fe2,Al55La28Ni17,"Inoue, A., Zhang, T., Masumoto, T.: Mater. Sci. Eng. A 134 (1991) 1125-1128.",AM,Melt Spinning,Ribbon,Thickness,1,0.02,AXS  OM  SEM  TEM  XRD ,Carter,,,10.1016/0921-5093(91)90938-J,,,,Radio Frequency Melting,Ar-gas,,,,,,,,,
60490a203e6da430a7211fe3,Al55La30Ni15,"Inoue, A., Zhang, T., Masumoto, T.: Mater. Trans. JIM 30 (1989) 965-972.",AC,Melt Spinning,Ribbon,,,, OM  XRD ,Carter,,,10.2320/matertrans1989.30.965,,,,Radio Frequency Melting,Ar-gas,,,,,,,,,
60490a203e6da430a7211fe4,Al55La30Ni15,"Zhang, T.: Master Dissertation, Tohoku University, 1990.",AC,Melt Spinning,Ribbon,Thickness, 0.02-1.5,,AXS  OM  SEM  TEM  XRD ,Carter,,,,,,,Arc Melting,Ar-gas,,,,,,,,,
60490a203e6da430a7211fe5,Al55La35Ni10,"Inoue, A., Zhang, T., Masumoto, T.: Mater. Trans. JIM 30 (1989) 965-972.",CR,Melt Spinning,Ribbon,,,, OM  XRD ,Carter,,,10.2320/matertrans1989.30.965,,,,Radio Frequency Melting,Ar-gas,,,,,,,,,
60490a203e6da430a7211fe6,Al55La35Ni10,"Zhang, T.: Master Dissertation, Tohoku University, 1990.",CR,Melt Spinning,Ribbon,Thickness, 0.02-1.5,,AXS  OM  SEM  TEM  XRD ,Carter,,,,,,,Arc Melting,Ar-gas,,,,,,,,,
60490a203e6da430a7211fe7,Al55La37Ni8,"Inoue, A., Zhang, T., Masumoto, T.: Mater. Sci. Eng. A 134 (1991) 1125-1128.",AM,Melt Spinning,Ribbon,Thickness,1,0.02,AXS  OM  SEM  TEM  XRD ,Carter,,,10.1016/0921-5093(91)90938-J,,,,Radio Frequency Melting,Ar-gas,,,,,,,,,
60490a203e6da430a7211fe8,Al55La40Ni5,"Zhang, T.: Master Dissertation, Tohoku University, 1990.",AM,Melt Spinning,Ribbon,Thickness, 0.02-1.5,,AXS  OM  SEM  TEM  XRD ,Carter,,,,,,,Arc Melting,Ar-gas,,,,,,,,,
60490a203e6da430a7211fe9,Al55La40Ni5,"Inoue, A., Zhang, T., Masumoto, T.: Mater. Trans. JIM 30 (1989) 965-972.",AM,Melt Spinning,Ribbon,,,, OM  XRD ,Carter,,,10.2320/matertrans1989.30.965,,,,Radio Frequency Melting,Ar-gas,,,,,,,,,
60490a203e6da430a7211fea,Al55La45,"Inoue, A., Zhang, T., Masumoto, T.: Mater. Trans. JIM 30 (1989) 965-972.",AM,Melt Spinning,Ribbon,,,, OM  XRD ,Carter,,,10.2320/matertrans1989.30.965,,,,Radio Frequency Melting,Ar-gas,,,,,,,,,
60490a203e6da430a7211feb,Al55La45,"Zhang, T.: Master Dissertation, Tohoku University, 1990.",AM,Melt Spinning,Ribbon,Thickness, 0.02-1.5,,AXS  OM  SEM  TEM  XRD ,Carter,,,,,,,Arc Melting,Ar-gas,,,,,,,,,
60490a203e6da430a7211fec,Al55Mg15Pd30,"Koshikawa, N., Edagawa, K., Takeuchi, S.: Mater. Sci. Eng. A 181/182 (1994) 811-814.",QC,Melt Spinning,Ribbon,Width X Thickness,1,0.02,SEM  XRD,Carter,,,10.1016/0921-5093(94)90745-5,,,,Arc Melting,,,,,,,,,,
60490a203e6da430a7211fed,Al55Mg18Ti27,"Akiyama, E., Yoshioka, H., Kim, J.H., Habazaki, H., Kawashima, A., Asami, K.,Hashimoto, K.: Corros. Sci. 34 (1993) 27-40.",AC,Deposition,Thin Film,,,,XRD,Carter,,,10.1016/0010-938X(93)90256-G,,,,,Ar-gas,,,,,,,,,
60490a203e6da430a7211fee,Al55Mg23Ti22,"Akiyama, E., Yoshioka, H., Kim, J.H., Habazaki, H., Kawashima, A., Asami, K.,Hashimoto, K.: Corros. Sci. 34 (1993) 27-40.",AC,Deposition,Thin Film,,,,XRD,Carter,,,10.1016/0010-938X(93)90256-G,,,,,Ar-gas,,,,,,,,,
60490a203e6da430a7211fef,Al55Mg35Zn10,"Takeuchi, T., Murasaki, S., Matsumuro, A., Mizutani, U.: J. Non-Cryst. Solids 156-158(1993) 914-917.",QC,Mechanical,Powder,,,,XRD,Carter,,,10.1016/0022-3093(93)90095-F,,,,,Ar-gas,,,,,,,,,
60490a203e6da430a7211ff0,Al55Mn10Si35,"Inoue, A., Bizen, Y., Masumoto, T.: Metall. Trans. A 19 (1988) 383-385.",AM,Melt Spinning,Ribbon,Width X Thickness,1,0.2, XRD,Carter,,,10.1007/BF02652549,,,,Arc Melting,Ar-gas,,,,,,,,,
60490a203e6da430a7211ff1,Al55Mn15Si30,"Inoue, A., Bizen, Y., Masumoto, T.: Metall. Trans. A 19 (1988) 383-385.",AM,Melt Spinning,Ribbon,Width X Thickness,1,0.2, XRD,Carter,,,10.1007/BF02652549,,,,Arc Melting,Ar-gas,,,,,,,,,
60490a203e6da430a7211ff2,Al55Mn20Si25,"Inoue, A., Bizen, Y., Masumoto, T.: Metall. Trans. A 19 (1988) 383-385.",AM,Melt Spinning,Ribbon,Width X Thickness,1,0.2, XRD,Carter,,,10.1007/BF02652549,,,,Arc Melting,Ar-gas,,,,,,,,,
60490a203e6da430a7211ff3,Al55Ni25Y20,"Inoue, A., Ohtera, K., Tsai, A.-P., Kimura, H., Masumoto, T.: Jpn. J. Appl. Phys. 27 (1988)L1579-L1582.",AM,Melt Spinning,Ribbon,,,, TEM XRD,Carter,,,10.1143/JJAP.27.L1579,,,,Arc Melting,Ar-gas,,,,,,,,,
60490a203e6da430a7211ff4,Al55Ni30Zr15,"Tsai, A.-P., Inoue, A., Masumoto, T.: J. Mater. Sci. Lett. 7 (1988) 805-807.",CR,Melt Spinning,Ribbon,Width X Thickness,1,0.02,  TEM  XRD ,Carter,,,10.1007/BF00723766,,,,Arc Melting,,,,,,,,,,
60490a203e6da430a7211ff5,Al55Ti45,"Aoki, K., Masumoto, T.: MRS Int. Meet. Advanced Materials 3 (1989) 393-398.",CR,Melt Spinning,Ribbon,,,,XRD,Carter,,,,,,,Arc Melting,Ar-gas,,,,,,,,,
60490a203e6da430a7211ff6,Al56La16Ni28,"Inoue, A., Zhang, T., Masumoto, T.: Mater. Sci. Eng. A 134 (1991) 1125-1128.",AM,Melt Spinning,Ribbon,Thickness,1,0.02,AXS  OM  SEM  TEM  XRD ,Carter,,,10.1016/0921-5093(91)90938-J,,,,Radio Frequency Melting,Ar-gas,,,,,,,,,
60490a203e6da430a7211ff7,Al56La40Ni4,"Inoue, A., Zhang, T., Masumoto, T.: Mater. Sci. Eng. A 134 (1991) 1125-1128.",AM,Melt Spinning,Ribbon,Thickness,1,0.02,AXS  OM  SEM  TEM  XRD ,Carter,,,10.1016/0921-5093(91)90938-J,,,,Radio Frequency Melting,Ar-gas,,,,,,,,,
60490a203e6da430a7211ff8,Al56La42Ni2,"Inoue, A., Zhang, T., Masumoto, T.: Mater. Sci. Eng. A 134 (1991) 1125-1128.",AM,Melt Spinning,Ribbon,Thickness,1,0.02,AXS  OM  SEM  TEM  XRD ,Carter,,,10.1016/0921-5093(91)90938-J,,,,Radio Frequency Melting,Ar-gas,,,,,,,,,
60490a203e6da430a7211ff9,Al57Co18Ge25,"Inoue, A., Bizen, Y., Kimura, H., Masumoto, T., Sakamoto, M.: J. Mater. Sci. 23 (1988)3640-3647.",AM,Melt Spinning,Ribbon,Width X Thickness,1,0.02,XRD,Carter,,,10.1007/BF00540507,,,,Arc Melting,Ar-gas,,,,,,,,,
60490a203e6da430a7211ffa,Al57Cr23Si20,"Kimura, H., Inoue, A., Bizen, Y., Masumoto, T.: Mater. Sci. Eng. 99 (1988) 449-452.",CR,Melt Spinning,Ribbon,Width X Thickness,1,0.02,DSC  TEM  XRD,Carter,,,10.1016/0025-5416(88)90375-8,,,,Arc Melting,Ar-gas,,,,,,,,,
60490a203e6da430a7211ffb,Al57Cr28Si15,"Kimura, H., Inoue, A., Bizen, Y., Masumoto, T.: Mater. Sci. Eng. 99 (1988) 449-452.",CR,Melt Spinning,Ribbon,Width X Thickness,1,0.02,DSC  TEM  XRD,Carter,,,10.1016/0025-5416(88)90375-8,,,,Arc Melting,Ar-gas,,,,,,,,,
60490a203e6da430a7211ffc,Al57Fe27Ni16,"Tsai, A.-P., Kataoka, N., Inoue, A., Masumoto, T.: Sci. Rep. Res. Inst. Tohoku Univ. Ser. A36 (1992) 300-315.",CR,Deposition,Thin Film,,,,XRD,Carter,,,,,,,Arc Melting,Ar-gas,,,,,,,,,
60490a203e6da430a7211ffd,Al57Ge25Mn18,"Inoue, A., Bizen, Y., Kimura, H., Masumoto, T., Sakamoto, M.: J. Mater. Sci. 23 (1988)3640-3647.",AM,Melt Spinning,Ribbon,Width X Thickness,1,0.02, TEM XRD,Carter,,,10.1007/BF00540507,,,,Arc Melting,Ar-gas,,,,,,,,,
60490a203e6da430a7211ffe,Al57Ge25V18,"Inoue, A., Bizen, Y., Kimura, H., Masumoto, T., Sakamoto, M.: J. Mater. Sci. 23 (1988)3640-3647.",AM,Melt Spinning,Ribbon,Width X Thickness,1,0.02,XRD,Carter,,,10.1007/BF00540507,,,,Arc Melting,Ar-gas,,,,,,,,,
60490a203e6da430a7211fff,Al57La26Ni17,"Inoue, A., Zhang, T., Masumoto, T.: Mater. Sci. Eng. A 134 (1991) 1125-1128.",AM,Melt Spinning,Ribbon,Thickness,1,0.02,AXS  OM  SEM  TEM  XRD ,Carter,,,10.1016/0921-5093(91)90938-J,,,,Radio Frequency Melting,Ar-gas,,,,,,,,,
60490a203e6da430a7212000,Al57La37Ni6,"Inoue, A., Zhang, T., Masumoto, T.: Mater. Sci. Eng. A 134 (1991) 1125-1128.",AM,Melt Spinning,Ribbon,Thickness,1,0.02,AXS  OM  SEM  TEM  XRD ,Carter,,,10.1016/0921-5093(91)90938-J,,,,Radio Frequency Melting,Ar-gas,,,,,,,,,
60490a203e6da430a7212001,Al57La43,"Inoue, A., Zhang, T., Masumoto, T.: Mater. Sci. Eng. A 134 (1991) 1125-1128.",AM,Melt Spinning,Ribbon,Thickness,1,0.02,AXS  OM  SEM  TEM  XRD ,Carter,,,10.1016/0921-5093(91)90938-J,,,,Radio Frequency Melting,Ar-gas,,,,,,,,,
60490a203e6da430a7212002,Al57Mg11Ti32,"Akiyama, E., Yoshioka, H., Kim, J.H., Habazaki, H., Kawashima, A., Asami, K.,Hashimoto, K.: Corros. Sci. 34 (1993) 27-40.",AM,Deposition,Thin Film,,,,XRD,Carter,,,10.1016/0010-938X(93)90256-G,,,,,Ar-gas,,,,,,,,,
60490a203e6da430a7212003,Al57Mg7Ti36,"Akiyama, E., Yoshioka, H., Kim, J.H., Habazaki, H., Kawashima, A., Asami, K.,Hashimoto, K.: Corros. Sci. 34 (1993) 27-40.",AM,Deposition,Thin Film,,,,XRD,Carter,,,10.1016/0010-938X(93)90256-G,,,,,Ar-gas,,,,,,,,,
60490a203e6da430a7212004,Al57Ni17Ti26,"Akiyama, E., Habazaki, H., Kawashima, A., Asami, K., Hashimoto, K.: Proc. Symp.Corros. Electrochem. Catal. Metastable Metals and Intermetallics, Clayton, C.R.,Hashimoto, K. (eds.), Pennington: The Electrochem. Soc.,1993, p. 26-37.",AM,Deposition,Thin Film,,,,XRD,Carter,,,,,,,,Ar-gas,,,,,,,,,
60490a203e6da430a7212005,Al57Ni26Zr17,"Inoue, A., Zhang, T., Masumoto, T.: Mater. Sci. Eng. A 134 (1991) 1125-1128.",AM,Melt Spinning,Ribbon,Width X Thickness,1,0.02,  TEM  XRD ,Carter,,,10.1016/0921-5093(91)90938-J,,,,Radio Frequency Melting,,,,,,,,,,
60490a203e6da430a7212006,Al57Ni28Zr15,"Inoue, A., Zhang, T., Masumoto, T.: Mater. Sci. Eng. A 134 (1991) 1125-1128.",AM,Melt Spinning,Ribbon,Width X Thickness,1,0.02,  TEM  XRD ,Carter,,,10.1016/0921-5093(91)90938-J,,,,Radio Frequency Melting,,,,,,,,,,
60490a203e6da430a7212007,Al57Ni30Zr13,"Inoue, A., Zhang, T., Masumoto, T.: Mater. Sci. Eng. A 134 (1991) 1125-1128.",AM,Melt Spinning,Ribbon,Width X Thickness,1,0.02,  TEM  XRD ,Carter,,,10.1016/0921-5093(91)90938-J,,,,Radio Frequency Melting,,,,,,,,,,
60490a203e6da430a7212008,Al57Ni32Zr11,"Inoue, A., Zhang, T., Masumoto, T.: Mater. Sci. Eng. A 134 (1991) 1125-1128.",AM,Melt Spinning,Ribbon,Width X Thickness,1,0.02,  TEM  XRD ,Carter,,,10.1016/0921-5093(91)90938-J,,,,Radio Frequency Melting,,,,,,,,,,
60490a203e6da430a7212009,Al57Ti43,"Akiyama, E., Habazaki, H., Kawashima, A., Asami, K., Hashimoto, K.: Proc. Symp.Corros. Electrochem. Catal. Metastable Metals and Intermetallics, Clayton, C.R.,Hashimoto, K. (eds.), Pennington: The Electrochem. Soc.,1993, p. 26-37.",AM,Deposition,Thin Film,,,,XRD,Carter,,,,,,,,Ar-gas,,,,,,,,,
60490a203e6da430a721200a,Al57Ti43,"Akiyama, E., Yoshioka, H., Kim, J.H., Habazaki, H., Kawashima, A., Asami, K.,Hashimoto, K.: Corros. Sci. 34 (1993) 27-40.",AM,Deposition,Thin Film,,,,XRD,Carter,,,10.1016/0010-938X(93)90256-G,,,,,Ar-gas,,,,,,,,,
60490a203e6da430a721200b,Al58Cr17Si25,"Inoue, A., Bizen, Y., Kimura, H., Masumoto, T., Sakamoto, M.: J. Mater. Sci. 23 (1988)3640-3647.",AM,Melt Spinning,Ribbon,Width X Thickness,1,0.02, XRD,Carter,,,10.1007/BF00540507,,,,Arc Melting,Ar-gas,,,,,,,,,
