Repository: leschultz/Molecular-Dynamic-Characteristic-Temperatures-for-Predicting-Metallic-Glass-Forming-Ability

├── README.md
├── features
│   ├── MDF_DMREF_Metallic_Glasses_v5
│   │   ├── MDF_DMREF_Metallic_Glasses_v5.csv
│   │   └── update_metallic_glasses.py
│   ├── features_dmax_cts
│   │   ├── features_dmax_cts.csv
│   │   ├── features_dmax_cts.json
│   │   └── upload.py
│   ├── features_gfa_cts
│   │   ├── features_gfa_cts.csv
│   │   ├── features_gfa_cts.json
│   │   ├── requirements.txt
│   │   └── upload.py
│   └── prsd_features_gfa_cts
│       └── prsd_features_gfa_cts.csv
└── plots
    ├── classification
    │   ├── original
    │   │   ├── PR_positive.png
    │   │   └── PR_positive_data.csv
    │   └── prsd
    │       ├── PRSD_PR_positive_data.csv
    │       └── PR_positive_PRSD.png

File: features/MDF_DMREF_Metallic_Glasses_v5/MDF_DMREF_Metallic_Glasses_v5.csv (part 12 of 58)
_id,Composition,Reference,Is_Amorphous?,Casting,Type,Size_Measure,Size1,Size2,Characterization,From,Tg_[K],Tl_[K],DOI,Dmax_[mm],Tx_[K],Tm_[K],Melting,Environment,Sigma_[Mpa],Zmax_[mm],E_[GPA],Possion's_Ratio,v,Rc_[K/s],Fracture_Strength_[MPa],G_[GPa],Density_[g/cm^3]
60490a203e6da430a721200c,Al58Cr20Si22,"Kimura, H., Inoue, A., Bizen, Y., Masumoto, T.: Mater. Sci. Eng. 99 (1988) 449-452.",OT,Melt Spinning,Ribbon,Width X Thickness,1,0.02,DSC  TEM  XRD,Carter,,,10.1016/0025-5416(88)90375-8,,,,Arc Melting,Ar-gas,,,,,,,,,
60490a203e6da430a721200d,Al58Cu34Fe8,"Holland-Moritz, D., Herlach, D.M., Grushko, B., Urban, K.: Mater. Sci. Eng. A 181/182(1994) 766-770.",QC,,,,,,SEM  TEM  XRD ,Carter,,,10.1016/0921-5093(94)90735-8,,,,Radio Frequency Melting,He-gas,,,,,,,,,
60490a203e6da430a721200e,Al58La14Ni28,"Inoue, A., Zhang, T., Masumoto, T.: Mater. Sci. Eng. A 134 (1991) 1125-1128.",AM,Melt Spinning,Ribbon,Thickness,1,0.02,AXS  OM  SEM  TEM  XRD ,Carter,,,10.1016/0921-5093(91)90938-J,,,,Radio Frequency Melting,Ar-gas,,,,,,,,,
60490a203e6da430a721200f,Al58Ni32Zr10,"Inoue, A., Zhang, T., Masumoto, T.: Mater. Sci. Eng. A 134 (1991) 1125-1128.",AM,Melt Spinning,Ribbon,Width X Thickness,1,0.02,  TEM  XRD ,Carter,,,10.1016/0921-5093(91)90938-J,,,,Radio Frequency Melting,,,,,,,,,,
60490a203e6da430a7212010,Al59Cr19Si22,"Kimura, H., Inoue, A., Bizen, Y., Masumoto, T.: Mater. Sci. Eng. 99 (1988) 449-452.",QC,Melt Spinning,Ribbon,Width X Thickness,1,0.02,DSC  TEM  XRD,Carter,,,10.1016/0025-5416(88)90375-8,,,,Arc Melting,Ar-gas,,,,,,,,,
60490a203e6da430a7212011,Al59Ge31Ni10,"Inoue, A., Bizen, Y., Kimura, H., Masumoto, T., Sakamoto, M.: J. Mater. Sci. 23 (1988)3640-3647.",AM,Melt Spinning,Ribbon,Width X Thickness,1,0.02,XRD,Carter,,,10.1007/BF00540507,,,,Arc Melting,Ar-gas,,,,,,,,,
60490a203e6da430a7212012,Al59La24Ni17,"Inoue, A., Zhang, T., Masumoto, T.: Mater. Sci. Eng. A 134 (1991) 1125-1128.",AM,Melt Spinning,Ribbon,Thickness,1,0.02,AXS  OM  SEM  TEM  XRD ,Carter,,,10.1016/0921-5093(91)90938-J,,,,Radio Frequency Melting,Ar-gas,,,,,,,,,
60490a203e6da430a7212013,Al59Ni24Zr17,"Inoue, A., Zhang, T., Masumoto, T.: Mater. Sci. Eng. A 134 (1991) 1125-1128.",AM,Melt Spinning,Ribbon,Width X Thickness,1,0.02,  TEM  XRD ,Carter,,,10.1016/0921-5093(91)90938-J,,,,Radio Frequency Melting,,,,,,,,,,
60490a203e6da430a7212014,Al59Ni32Zr9,"Inoue, A., Zhang, T., Masumoto, T.: Mater. Sci. Eng. A 134 (1991) 1125-1128.",AM,Melt Spinning,Ribbon,Width X Thickness,1,0.02,  TEM  XRD ,Carter,,,10.1016/0921-5093(91)90938-J,,,,Radio Frequency Melting,,,,,,,,,,
60490a203e6da430a7212015,Al59Ni9Ti32,"Akiyama, E., Habazaki, H., Kawashima, A., Asami, K., Hashimoto, K.: Proc. Symp.Corros. Electrochem. Catal. Metastable Metals and Intermetallics, Clayton, C.R.,Hashimoto, K. (eds.), Pennington: The Electrochem. Soc.,1993, p. 26-37.",AM,Deposition,Thin Film,,,,XRD,Carter,,,,,,,,Ar-gas,,,,,,,,,
60490a203e6da430a7212016,Al59Ti41,"Akiyama, E., Habazaki, H., Kawashima, A., Asami, K., Hashimoto, K.: Proc. Symp.Corros. Electrochem. Catal. Metastable Metals and Intermetallics, Clayton, C.R.,Hashimoto, K. (eds.), Pennington: The Electrochem. Soc.,1993, p. 26-37.",AM,Deposition,Thin Film,,,,XRD,Carter,,,,,,,,Ar-gas,,,,,,,,,
60490a203e6da430a7212017,Al5Au5Cu50Zr40,"Zhang, W., Qin, C., Zhang, X., Inoue, A.: Materials Science and Engineering A. 449-451 (2007) 631–635.",AM,,,,,,,Carter,,,10.1016/j.msea.2006.02.343,,,,,,,,118.0,,,,,,
60490a203e6da430a7212018,Al5Be30Ti65,"Tanner, L.E., Jacobson, L.A., Wall, M.E.: Mater. Sci. Eng. 97 (1988) 379-383.",AM,Splat Quenching,,,,,TEM XRD,Carter,,,10.1016/0025-5416(88)90078-X,,,,Arc Melting,Ar-gas,,,,,,,,,
60490a203e6da430a7212019,Al5Ca50Cu22.5Mg22.5,"Senkov, O.N., Miracle, D.B., Keppens, V., Liaw, P.K.: Metall. Mater. Trans. A 39 (2008)1888-1900. ",AM,,Wedge,,,,,Carter,416.0,762.0,10.1007/s11661-007-9334-z,,456.0,627.0,,,,3.5,,,,,,,
60490a203e6da430a721201a,Al5Ca50Cu22.5Mg22.5,"Senkov, O.N., Scott, J.M., Miracle, D.B.: Metallurgical and Materials Transactions A 39A (2008) 1901–1907.",AM,,Rod,,,,,Carter,416.0,762.0,10.1007/s11661-007-9255-x,3.5,456.0,627.0,,,,,,,,,,,
60490a203e6da430a721201b,Al5Ca55Cu11Mg18Zn11,"Senkov, O.N., Miracle, D.B., Keppens, V., Liaw, P.K.: Metall. Mater. Trans. A 39 (2008)1888-1900. ",AM,,Wedge,,,,,Carter,392.0,786.0,10.1007/s11661-007-9334-z,,448.0,604.0,,,,9.0,,,,,,,
60490a203e6da430a721201c,Al5Ce30Co35La30,"Li, R., Pang, S., Ma, C., Zhang, T.: Acta Materialia. 55 (2007) 3719–3726.",AM,,,,,,,Carter,436.0,1010.0,10.1016/j.actamat.2007.02.026,,455.0,694.0,,,,,,,,,,,
60490a203e6da430a721201d,Al5Ce32.5Co30La32.5,"Li, R., Pang, S., Ma, C., Zhang, T.: Acta Materialia. 55 (2007) 3719–3726.",AM,,Rod,,,,,Carter,402.0,858.0,10.1016/j.actamat.2007.02.026,5.0,439.0,696.0,,,,,,,,,,,
60490a203e6da430a721201e,Al5Ce32.5Cu30La32.5,"Yang, Q., Pang, S., Li, R., Zhang, T.: International Journal of Modern Physics B. 23 (2009) 1235–1240.",AM,,Rod,,,,,Carter,355.0,742.0,10.1142/S0217979209060749,2.0,407.0,661.0,,,,,,,,,,,
60490a203e6da430a721201f,Al5Ce68.4Cu26.6,"Bian, Z., Inoue, A.: Materials Transactions. 46 (2005) 1857–1860.",AM,,Rod,,,,,Carter,330.0,660.0,10.2320/matertrans.46.1857,2.0,373.0,630.0,,,,,,,,,,,
60490a203e6da430a7212020,Al5Ce70Cu25,"Zhang, B., Zhao, D.Q., Pan, M.X., Wang, R.J., Wang, W.H.: Acta Mater. 54 (2006) 3025-3032 ",AM,,Rod,,,,,Carter,,670.0,10.1016/j.actamat.2006.02.044,,,653.0,,,,,,,,,,,
60490a203e6da430a7212021,Al5Co85Zr10,"Nose, M.: Doctor Thesis, Tohoku University, 1988.",AM,Melt Spinning,Ribbon,Width X Thickness,1,0.04,AXS SEM TEM XRD,Carter,,,,,,,Radio Frequency Melting,Ar-gas,,,,,,,,,
60490a203e6da430a7212022,Al5Cu20Gd10Mg65,"GENG, J.-y., SUN, Y.-f., WANG, L.-g., ZHU, S.-j., LIU, L.-z., GUAN, S.-k.: Transactions of Nonferrous Metals",AM,,Rod,,,,,Carter,,,,2.0,,,,,,,,,,,,,
60490a203e6da430a7212023,Al5Cu30Zr65,"Inoue, A., Kawase, D., Tsai, A.-P., Zhang, T., Masumoto, T.: Mater. Sci. Eng. A 178(1994) 255-263.",AM,Melt Spinning,Ribbon,Width X Thickness,1,0.03,TEM  XRD,Carter,,,10.1016/0921-5093(94)90551-7,,,,Arc Melting,Ar-gas,,,,,,,,,
60490a203e6da430a7212024,Al5Cu38Ti57,"Yamada, M., Matsui, N., Kurita, K., Tanaka, K., Fukunaga, T., Mizutani, U.: Mater. Sci.Eng. A 134 (1991) 983-986.",AM,Melt Spinning,,,,,TEM  XRD,Carter,,,10.1016/0921-5093(91)90906-4,,,,Arc Melting,Ar-gas,,,,,,,,,
60490a203e6da430a7212025,Al5Cu38Y57,"Mizutani, U., Sugiura, H., Yamada, Y., Sugiura, Y., Matsuda, T.: Mater. Sci. Eng. A179/180 (1994) 132-136.",AM,Melt Spinning,Ribbon,,,,XRD,Carter,,,10.1016/0921-5093(94)90179-1,,,,Arc Melting,Ar-gas,,,,,,,,,
60490a203e6da430a7212026,Al5Cu45Nb5Zr45,"Tam, M.K., Pang, S.J., Shek, C.H.: Journal of Physics and Chemistry of Solids 67 (2006) 762–766.",AM,,,,,,,Carter,710.0,,10.1016/j.jpcs.2005.11.012,,752.0,,,,,,,,,,,,
60490a203e6da430a7212027,Al5Cu45Ti5Zr45,"Zhang, Q., Zhang, W., Inoue, A.: Materials Transactions. 47 (2006) 2804–2807.",AM,Melt Casting,Rod,,,,,Carter,,1174.0,10.2320/matertrans.47.2804,6.0,732.0,,,,,,,,,,,,
60490a203e6da430a7212028,Al5Cu46Zr49,,,,,,,,,Ben,701.0,1195.0,10.1007/978-3-642-03481-7,,750.0,,,,,,,,,,,,
60490a203e6da430a7212029,Al5Cu47.5Ti47.5,"Stephens, T.A., Rathnayaka, D., Naugle, D.G.: Mater. Sci. Eng. A 133 (1991) 59-62.",AM,Melt Spinning,Thin Film,,,,TEM  XRD,Carter,,,10.1016/0921-5093(91)90013-D,,,,Arc Melting,,,,,,,,,,
60490a203e6da430a721202a,Al5Cu47Nb3Zr45,"Tam, M.K., Pang, S.J., Shek, C.H.: Journal of Physics and Chemistry of Solids 67 (2006) 762–766.",AM,,,,,,,Carter,699.0,,10.1016/j.jpcs.2005.11.012,,753.0,,,,,,,,,,,,
60490a203e6da430a721202b,Al5Cu49Nb1Zr45,"Tam, M.K., Pang, S.J., Shek, C.H.: Journal of Physics and Chemistry of Solids 67 (2006) 762–766.",AM,,,,,,,Carter,692.0,,10.1016/j.jpcs.2005.11.012,,757.0,,,,,,,,,,,,
60490a203e6da430a721202c,Al5Cu49Zr46,,,,,,,,,Ben,711.0,1193.0,10.1007/978-3-642-03481-7,,762.0,,,,,,,,,,,,
60490a203e6da430a721202d,Al5Cu50Hf22.5Zr22.5,"Zhang, W., Inoue, A.: Materials Transactions 45 (2004) 1210–1213.",AM,,,,,,,Carter,738.0,1201.0,10.2320/matertrans.45.1210,,817.0,,,,2027.0,,,,,,,,
60490a203e6da430a721202e,Al5Cu50Hf45,,,,,,,,,Ben,763.0,1230.645,10.2320/matertrans.45.1153,,,,,,,,,,,,,,
60490a203e6da430a721202f,Al5Cu50Hf45,"Zhang, W., Inoue, A.: Materials Transactions 44 (2003) 2346–2349.",AM,,,,,,,Carter,763.0,,10.2320/matertrans.44.2346,,,,,,2260.0,,121.0,0.2,,,,,
60490a203e6da430a7212030,Al5Cu50Nb5Zr40,"Tam, M.K., Pang, S.J., Shek, C.H.: Journal of Physics and Chemistry of Solids 67 (2006) 762–766.",AM,,,,,,,Carter,750.0,,10.1016/j.jpcs.2005.11.012,,790.0,,,,,,,,,,,,
60490a203e6da430a7212031,Al5Cu50Ti10Zr35,"Men, H., Kim, W.T., Kim, D.H.: Materials Transactions. 44 (2003) 1647–1650.",AM,,,,,,,Carter,700.0,1182.0,10.2320/matertrans.44.1647,,741.0,1121.0,,,,,,,,,,,
60490a203e6da430a7212032,Al5Cu50Ti2.5Zr42.5,"Men, H., Kim, W.T., Kim, D.H.: Materials Transactions. 44 (2003) 1647–1650.",AM,,,,,,,Carter,700.0,1161.0,10.2320/matertrans.44.1647,,764.0,1087.0,,,,,,,,,,,
60490a203e6da430a7212033,Al5Cu50Ti45,"Aoki, K., Masumoto, T.: MRS Int. Meet. Advanced Materials 3 (1989) 393-398.",AM,Melt Spinning,Ribbon,,,,XRD,Carter,,,,,,,Arc Melting,Ar-gas,,,,,,,,,
60490a203e6da430a7212034,Al5Cu50Ti5Zr40,"Men, H., Kim, W.T., Kim, D.H.: Materials Transactions. 44 (2003) 1647–1650.",AM,,,,,,,Carter,703.0,1158.0,10.2320/matertrans.44.1647,,748.0,1087.0,,,,,,,,,,,
60490a203e6da430a7212035,Al5Cu50Zr45,,,,,,,,,Ben,701.0,1149.18,10.2320/matertrans.45.1153,,,,,,,,,,,,,,
60490a203e6da430a7212036,Al5Cu50Zr45,"Tam, M.K., Pang, S.J., Shek, C.H.: Journal of Physics and Chemistry of Solids 67 (2006) 762–766.",AM,,,,,,,Carter,701.0,1157.0,10.1016/j.jpcs.2005.11.012,,773.0,1135.0,,,1885.0,,,,,,,,
60490a203e6da430a7212037,Al5Cu51Zr44,,,,,,,,,Ben,719.0,1189.0,10.1007/978-3-642-03481-7,,767.0,,,,,,,,,,,,
60490a203e6da430a7212038,Al5Cu52.5Zr42.5,,,,,,,,,Ben,709.0,1162.295,10.2320/matertrans.45.1153,,,,,,,,,,,,,,
60490a203e6da430a7212039,Al5Cu52Nb3Zr40,"Tam, M.K., Pang, S.J., Shek, C.H.: Journal of Physics and Chemistry of Solids 67 (2006) 762–766.",AM,,,,,,,Carter,747.0,,10.1016/j.jpcs.2005.11.012,,789.0,,,,,,,,,,,,
60490a203e6da430a721203a,Al5Cu53.2Zr41.8,,,,,,,,,Ben,721.0,1176.0,10.1007/978-3-642-03481-7,,781.0,,,,,,,,,,,,
60490a203e6da430a721203b,Al5Cu54Nb1Zr40,"Tam, M.K., Pang, S.J., Shek, C.H.: Journal of Physics and Chemistry of Solids 67 (2006) 762–766.",AM,,,,,,,Carter,741.0,,10.1016/j.jpcs.2005.11.012,,807.0,,,,,,,,,,,,
60490a203e6da430a721203c,Al5Cu55Ti40,"Aoki, K., Masumoto, T.: MRS Int. Meet. Advanced Materials 3 (1989) 393-398.",AM,Melt Spinning,Ribbon,,,,XRD,Carter,,,,,,,Arc Melting,Ar-gas,,,,,,,,,
60490a203e6da430a721203d,Al5Cu55Zr40,,,,,,,,,Ben,723.0,1166.129,10.2320/matertrans.45.1153,,,,,,,,,,,,,,
60490a203e6da430a721203e,Al5Cu55Zr40,"Tam, M.K., Pang, S.J., Shek, C.H.: Journal of Physics and Chemistry of Solids 67 (2006) 762–766.",AM,,,,,,,Carter,723.0,,10.1016/j.jpcs.2005.11.012,,797.0,,,,2210.0,,115.0,0.002,,,,,
60490a203e6da430a721203f,Al5Cu58.7Zr36.3,,,,,,,,,Ben,748.0,1179.0,10.1007/978-3-642-03481-7,,803.0,,,,,,,,,,,,
60490a203e6da430a7212040,Al5Cu60Ti35,"Aoki, K., Masumoto, T.: MRS Int. Meet. Advanced Materials 3 (1989) 393-398.",AM,Melt Spinning,Ribbon,,,,XRD,Carter,,,,,,,Arc Melting,Ar-gas,,,,,,,,,
60490a203e6da430a7212041,Al5Fe85Si10,"Sun, G.-Q., Wang, X.-L., Wang, J.-J., Xu, L.-Y., Peng, C.-P., Chen, J.-H.: Proc. 5th Int.Conf. Rapidly Quenched Met., W√ºrzburg, Steeb, S., Warlimont, H. (eds.), Elsevier SciencePublishers B.V. 2 (1985) 1287-1290.",AM,Melt Spinning,Ribbon,Width X Thickness,20-Oct, 0.02-0.04,TEM  XRD,Carter,,,,,,,Radio Frequency Melting,Vacuum,,,,,,,,,
60490a203e6da430a7212042,Al5La40Ni55,"Zhang, T.: Master Dissertation, Tohoku University, 1990.",AM,Melt Spinning,Ribbon,Thickness, 0.02-1.5,,AXS  OM  SEM  TEM  XRD ,Carter,,,,,,,Arc Melting,Ar-gas,,,,,,,,,
60490a203e6da430a7212043,Al5La40Ni55,"Inoue, A., Zhang, T., Masumoto, T.: Mater. Trans. JIM 30 (1989) 965-972.",AM,Melt Spinning,Ribbon,,,, OM  XRD ,Carter,,,10.2320/matertrans1989.30.965,,,,Radio Frequency Melting,Ar-gas,,,,,,,,,
60490a203e6da430a7212044,Al5La55Ni40,"Inoue, A., Zhang, T., Masumoto, T.: Mater. Trans. JIM 30 (1989) 965-972.",AM,Melt Spinning,Ribbon,,,, OM  XRD ,Carter,,,10.2320/matertrans1989.30.965,,,,Radio Frequency Melting,Ar-gas,,,,,,,,,
60490a203e6da430a7212045,Al5La55Ni40,"Zhang, T.: Master Dissertation, Tohoku University, 1990.",AM,Melt Spinning,Ribbon,Thickness, 0.02-1.5,,AXS  OM  SEM  TEM  XRD ,Carter,,,,,,,Arc Melting,Ar-gas,,,,,,,,,
60490a203e6da430a7212046,Al5La65Ni30,"Inoue, A., Zhang, T., Masumoto, T.: Mater. Trans. JIM 30 (1989) 965-972.",AM,Melt Spinning,Ribbon,,,, OM  XRD ,Carter,,,10.2320/matertrans1989.30.965,,,,Radio Frequency Melting,Ar-gas,,,,,,,,,
60490a203e6da430a7212047,Al5La65Ni30,"Zhang, T.: Master Dissertation, Tohoku University, 1990.",AM,Melt Spinning,Ribbon,Thickness, 0.02-1.5,,AXS  OM  SEM  TEM  XRD ,Carter,,,,,,,Arc Melting,Ar-gas,,,,,,,,,
60490a203e6da430a7212048,Al5La75Ni20,"Inoue, A., Zhang, T., Masumoto, T.: Mater. Trans. JIM 30 (1989) 965-972.",AM,Melt Spinning,Ribbon,,,, OM  XRD ,Carter,,,10.2320/matertrans1989.30.965,,,,Radio Frequency Melting,Ar-gas,,,,,,,,,
60490a203e6da430a7212049,Al5La75Ni20,"Zhang, T.: Master Dissertation, Tohoku University, 1990.",AM,Melt Spinning,Ribbon,Thickness, 0.02-1.5,,AXS  OM  SEM  TEM  XRD ,Carter,,,,,,,Arc Melting,Ar-gas,,,,,,,,,
60490a203e6da430a721204a,Al5La83Ni12,"Inoue, A., Zhang, T., Masumoto, T.: Mater. Sci. Eng. A 134 (1991) 1125-1128.",AM,Melt Spinning,Ribbon,Thickness,1,0.02,AXS  OM  SEM  TEM  XRD ,Carter,,,10.1016/0921-5093(91)90938-J,,,,Radio Frequency Melting,Ar-gas,,,,,,,,,
60490a203e6da430a721204b,Al5La85Ni10,"Inoue, A., Zhang, T., Masumoto, T.: Mater. Sci. Eng. A 134 (1991) 1125-1128.",AM,Melt Spinning,Ribbon,Thickness,1,0.02,AXS  OM  SEM  TEM  XRD ,Carter,,,10.1016/0921-5093(91)90938-J,,,,Radio Frequency Melting,Ar-gas,,,,,,,,,
60490a203e6da430a721204c,Al5Mg50Zn45,"Niikura, A., Tsai, A.-P., Nishiyama, N., Inoue, A., Masumoto, T.: Mater. Sci. Eng. A181/182 (1994) 1387-1391.",AM,Melt Spinning,Ribbon,Width X Thickness,1,0.025,TEM XRD,Carter,,,10.1016/0921-5093(94)90870-2,,,,Radio Frequency Melting,Ar-gas,,,,,,,,,
60490a203e6da430a721204d,Al5Mg60Ti35,"Akiyama, E., Yoshioka, H., Kim, J.H., Habazaki, H., Kawashima, A., Asami, K.,Hashimoto, K.: Corros. Sci. 34 (1993) 27-40.",CR,Deposition,Thin Film,,,,XRD,Carter,,,10.1016/0010-938X(93)90256-G,,,,,Ar-gas,,,,,,,,,
60490a203e6da430a721204e,Al5Mg60Zn35,"Niikura, A., Tsai, A.-P., Nishiyama, N., Inoue, A., Masumoto, T.: Mater. Sci. Eng. A181/182 (1994) 1387-1391.",AM,Melt Spinning,Ribbon,Width X Thickness,1,0.025,TEM XRD,Carter,,,10.1016/0921-5093(94)90870-2,,,,Radio Frequency Melting,Ar-gas,,,,,,,,,
60490a203e6da430a721204f,Al5Mg60Zn35,"Takeuchi, T., Murasaki, S., Matsumuro, A., Mizutani, U.: J. Non-Cryst. Solids 156-158(1993) 914-917.",OT,Mechanical,Powder,,,,XRD,Carter,,,10.1016/0022-3093(93)90095-F,,,,,Ar-gas,,,,,,,,,
60490a203e6da430a7212050,Al5Mg65Zn30,"Niikura, A., Tsai, A.-P., Nishiyama, N., Inoue, A., Masumoto, T.: Mater. Sci. Eng. A181/182 (1994) 1387-1391.",AM,Melt Spinning,Ribbon,Width X Thickness,1,0.025,TEM XRD,Carter,,,10.1016/0921-5093(94)90870-2,,,,Radio Frequency Melting,Ar-gas,,,,,,,,,
60490a203e6da430a7212051,Al5Mg70Zn25,"Niikura, A., Tsai, A.-P., Nishiyama, N., Inoue, A., Masumoto, T.: Mater. Sci. Eng. A181/182 (1994) 1387-1391.",AM,Melt Spinning,Ribbon,Width X Thickness,1,0.025,TEM XRD,Carter,,,10.1016/0921-5093(94)90870-2,,,,Radio Frequency Melting,Ar-gas,,,,,,,,,
60490a203e6da430a7212052,Al5Mg75Zn20,"Niikura, A., Tsai, A.-P., Nishiyama, N., Inoue, A., Masumoto, T.: Mater. Sci. Eng. A181/182 (1994) 1387-1391.",AM,Melt Spinning,Ribbon,Width X Thickness,1,0.025,TEM XRD,Carter,,,10.1016/0921-5093(94)90870-2,,,,Radio Frequency Melting,Ar-gas,,,,,,,,,
60490a203e6da430a7212053,Al5Mg80Zn15,"Niikura, A., Tsai, A.-P., Nishiyama, N., Inoue, A., Masumoto, T.: Mater. Sci. Eng. A181/182 (1994) 1387-1391.",AC,Melt Spinning,Ribbon,Width X Thickness,1,0.025,TEM XRD,Carter,,,10.1016/0921-5093(94)90870-2,,,,Radio Frequency Melting,Ar-gas,,,,,,,,,
60490a203e6da430a7212054,Al5Mg85Zn10,"Niikura, A., Tsai, A.-P., Nishiyama, N., Inoue, A., Masumoto, T.: Mater. Sci. Eng. A181/182 (1994) 1387-1391.",CR,Melt Spinning,Ribbon,Width X Thickness,1,0.025,TEM XRD,Carter,,,10.1016/0921-5093(94)90870-2,,,,Radio Frequency Melting,Ar-gas,,,,,,,,,
60490a203e6da430a7212055,Al5Mg90Zn5,"Niikura, A., Tsai, A.-P., Nishiyama, N., Inoue, A., Masumoto, T.: Mater. Sci. Eng. A181/182 (1994) 1387-1391.",CR,Melt Spinning,Ribbon,Width X Thickness,1,0.025,TEM XRD,Carter,,,10.1016/0921-5093(94)90870-2,,,,Radio Frequency Melting,Ar-gas,,,,,,,,,
60490a203e6da430a7212056,Al5Nb10Ni60Ti5Zr20,,,,,,,,,Ben,826.0,1379.0,10.1016/j.jallcom.2008.07.087,2.0,896.0,,,,,,,,,,,,
60490a203e6da430a7212057,Al5Nb10Ni60Ti5Zr20,,,,,,,,,Lane,826.0,1379.0,10.1016/j.jallcom.2008.07.087,2.0,896.0,,,,,,,,,,,,
60490a203e6da430a7212058,Al5Nb10Ni60Ti5Zr20,"J.B. Qiang, W. Zhang, A. Inoue, Mater. Sci. Eng. B 148 (2008) 114.",AM,,Rod,,,,,Carter,826.0,1379.0,,2.0,896.0,,,,,,,,,,,,
60490a203e6da430a7212059,Al5Nb10Ni60Zr25,"Qiang, J.B., Zhang, W., Inoue, A.: Materials Transactions 48 (2007) 2385–2389.",AM,,Rod,,,,,Carter,,1373.0,10.1016/j.jallcom.2008.01.075,,,1339.0,,,,,,,,,,,
60490a203e6da430a721205a,Al5Nb12.5Ni60Ti2.5Zr20,,,,,,,,,Lane,836.0,1378.0,10.1016/j.jallcom.2008.07.087,2.0,897.0,,,,,,,,,,,,
60490a203e6da430a721205b,Al5Nb12.5Ni60Ti2.5Zr20,"J.B. Qiang, W. Zhang, A. Inoue, Mater. Sci. Eng. B 148 (2008) 114.",AM,,Rod,,,,,Carter,836.0,1378.0,,2.0,897.0,,,,,,,,,,,,
60490a203e6da430a721205c,Al5Nb12.5Ni60Ti2.5Zr20,,,,,,,,,Ben,836.0,1378.0,10.1016/j.jallcom.2008.07.087,2.0,897.0,,,,,,,,,,,,
60490a203e6da430a721205d,Al5Nb12.5Ni60Zr22.5,"Qiang, J.B., Zhang, W., Inoue, A.: Materials Transactions 48 (2007) 2385–2389.",AM,,Rod,,,,,Carter,836.0,1372.0,10.1016/j.jallcom.2008.01.075,2.0,,1339.0,,,,,,,,,,,
60490a203e6da430a721205e,Al5Nb15Ni60Zr20,"Qiang, J.B., Zhang, W., Inoue, A.: Materials Science and Engineering B 148 (2008) 114–118.",AM,,Rod,,,,,Carter,842.0,1370.0,10.1016/j.scriptamat.2007.07.032,3.0,896.0,1343.0,,,,,,,,,,,
60490a203e6da430a721205f,Al5Nb17.5Ni60Zr17.5,"Qiang, J.B., Zhang, W., Inoue, A.: Materials Transactions 48 (2007) 2385–2389.",AM,,Rod,,,,,Carter,853.0,1384.0,10.1016/j.jallcom.2008.01.075,2.0,,1340.0,,,,,,,,,,,
60490a203e6da430a7212060,Al5Nb20Ni60Zr15,"Qiang, J.B., Zhang, W., Inoue, A.: Materials Transactions 48 (2007) 2385–2389.",AM,,Rod,,,,,Carter,861.0,1396.0,10.1016/j.jallcom.2008.01.075,2.0,,1342.0,,,,,,,,,,,
60490a203e6da430a7212061,Al5Nb25Ni60Zr10,"Qiang, J.B., Zhang, W., Inoue, A.: Materials Transactions 48 (2007) 2385–2389.",AM,,Rod,,,,,Carter,873.0,1417.0,10.1016/j.jallcom.2008.01.075,,,1370.0,,,,,,,,,,,
60490a203e6da430a7212062,Al5Nb30Ni60Zr5,"Qiang, J.B., Zhang, W., Inoue, A.: Materials Transactions 48 (2007) 2385–2389.",AM,,Rod,,,,,Carter,,1445.0,10.1016/j.jallcom.2008.01.075,,,1398.0,,,,,,,,,,,
60490a203e6da430a7212063,Al5Nb35Ni60,"Qiang, J.B., Zhang, W., Inoue, A.: Materials Transactions 48 (2007) 2385–2389.",AM,,Rod,,,,,Carter,,1476.0,10.1016/j.jallcom.2008.01.075,,,1445.0,,,,,,,,,,,
60490a203e6da430a7212064,Al5Nb5Ni60Zr30,"Qiang, J.B., Zhang, W., Inoue, A.: Materials Transactions 48 (2007) 2385–2389.",AM,,Rod,,,,,Carter,820.0,1365.0,10.1016/j.jallcom.2008.01.075,,,1331.0,,,,,,,,,,,
60490a203e6da430a7212065,Al5Nb7.5Ni60Ti7.5Zr20,,,,,,,,,Lane,824.0,1385.0,10.1016/j.jallcom.2008.07.087,2.0,885.0,,,,,,,,,,,,
60490a203e6da430a7212066,Al5Nb7.5Ni60Ti7.5Zr20,"J.B. Qiang, W. Zhang, A. Inoue, Mater. Sci. Eng. B 148 (2008) 114.",AM,,Rod,,,,,Carter,824.0,1385.0,,2.0,885.0,,,,,,,,,,,,
60490a203e6da430a7212067,Al5Nb7.5Ni60Ti7.5Zr20,,,,,,,,,Ben,824.0,1385.0,10.1016/j.jallcom.2008.07.087,2.0,885.0,,,,,,,,,,,,
60490a203e6da430a7212068,Al5Nb7Ni60Zr28,"Na, J.H., Kim, W.T., Kim, D.H., Yi, S.: Materials Letters 58 (2004) 778–782.",AM,,,,,,,Carter,839.0,1348.0,10.4028/www.scientific.net/MSF.475-479.3435,,890.0,,,,,,,,,,,,
60490a203e6da430a7212069,Al5Nb7Ni61Zr27,"Na, J.H., Kim, W.T., Kim, D.H., Yi, S.: Materials Letters 58 (2004) 778–782.",AM,,,,,,,Carter,,,10.4028/www.scientific.net/MSF.475-479.3435,,900.0,,,,,,,,,,,,
60490a203e6da430a721206a,Al5Nb8Ni60Zr27,"Na, J.H., Kim, W.T., Kim, D.H., Yi, S.: Materials Letters 58 (2004) 778–782.",AM,,,,,,,Carter,,,10.4028/www.scientific.net/MSF.475-479.3435,,897.0,,,,,,,,,,,,
60490a203e6da430a721206b,Al5Ni10Zr85,"Inoue, A., Zhang, T., Masumoto, T.: Mater. Trans. JIM 31 (1990) 177-183.",CR,Melt Spinning,Ribbon,Width X Thickness,1,0.03,  TEM  XRD ,Carter,,,10.2320/matertrans1989.31.177,,,,Arc Melting,,,,,,,,,,
60490a203e6da430a721206c,Al5Ni10Zr85,"Inoue, A., Zhang, T., Masumoto, T.: Mater. Sci. Eng. A 134 (1991) 1125-1128.",AM,Melt Spinning,Ribbon,Width X Thickness,1,0.02,  TEM  XRD ,Carter,,,10.1016/0921-5093(91)90938-J,,,,Radio Frequency Melting,,,,,,,,,,
60490a203e6da430a721206d,Al5Ni15Zr80,"Inoue, A., Zhang, T., Masumoto, T.: Mater. Trans. JIM 31 (1990) 177-183.",AM,Melt Spinning,Ribbon,Width X Thickness,1,0.03,  TEM  XRD ,Carter,,,10.2320/matertrans1989.31.177,,,,Arc Melting,,,,,,,,,,
60490a203e6da430a721206e,Al5Ni20Zr75,"Inoue, A., Zhang, T., Masumoto, T.: Mater. Trans. JIM 31 (1990) 177-183.",AM,Melt Spinning,Ribbon,Width X Thickness,1,0.03,  TEM  XRD ,Carter,,,10.2320/matertrans1989.31.177,,,,Arc Melting,,,,,,,,,,
60490a203e6da430a721206f,Al5Ni25Zr70,"Inoue, A., Zhang, T., Masumoto, T.: Mater. Trans. JIM 31 (1990) 177-183.",AM,Melt Spinning,Ribbon,Width X Thickness,1,0.03,  TEM  XRD ,Carter,,,10.2320/matertrans1989.31.177,,,,Arc Melting,,,,,,,,,,
60490a203e6da430a7212070,Al5Ni30Zr65,"Inoue, A., Zhang, T., Masumoto, T.: Mater. Trans. JIM 31 (1990) 177-183.",AM,Melt Spinning,Ribbon,Width X Thickness,1,0.03,  TEM  XRD ,Carter,,,10.2320/matertrans1989.31.177,,,,Arc Melting,,,,,,,,,,
60490a203e6da430a7212071,Al5Ni34.2Zr60.8,"Bruton, W.D., Callaway, T.O., Langley, R.H., Zhang, B.H., Naugle, D.G.: Mater. Sci. Eng.A 133 (1991) 482-485.",AM,Melt Spinning,Ribbon,,,,  TEM  XRD ,Carter,,,10.1016/0921-5093(91)90115-4,,,,Radio Frequency Melting,,,,,,,,,,
60490a203e6da430a7212072,Al5Ni34.2Zr60.8,"Bhatnagar, A.K., Pan, R., Naugle, D.G.: Phys. Rev. B 39 (1989) 12460-12468.",AM,Melt Spinning,Ribbon,,,,  TEM  XRD ,Carter,,,10.1103/PhysRevB.39.12460,,,,Arc Melting,,,,,,,,,,
60490a203e6da430a7212073,Al5Ni35Zr60,"Inoue, A., Zhang, T., Masumoto, T.: Mater. Trans. JIM 31 (1990) 177-183.",AM,Melt Spinning,Ribbon,Width X Thickness,1,0.03,  TEM  XRD ,Carter,,,10.2320/matertrans1989.31.177,,,,Arc Melting,,,,,,,,,,
60490a203e6da430a7212074,Al5Ni40Zr55,"Inoue, A., Zhang, T., Masumoto, T.: Mater. Trans. JIM 31 (1990) 177-183.",AM,Melt Spinning,Ribbon,Width X Thickness,1,0.03,  TEM  XRD ,Carter,,,10.2320/matertrans1989.31.177,,,,Arc Melting,,,,,,,,,,
60490a203e6da430a7212075,Al5Ni45Zr50,"Inoue, A., Zhang, T., Masumoto, T.: Mater. Trans. JIM 31 (1990) 177-183.",AM,Melt Spinning,Ribbon,Width X Thickness,1,0.03,  TEM  XRD ,Carter,,,10.2320/matertrans1989.31.177,,,,Arc Melting,,,,,,,,,,
60490a203e6da430a7212076,Al5Ni50Ti45,"Aoki, K., Hiraga, K., Masumoto, T.: Mater. Res. Soc. Symp: Proc. 58 (1986) 59-62.",AC,Melt Spinning,Ribbon,,,, TEM XRD,Carter,,,10.1557/PROC-58-59,,,,,N-gas,,,,,,,,,
60490a203e6da430a7212077,Al5Ni50Zr45,"Inoue, A., Zhang, T., Masumoto, T.: Mater. Trans. JIM 31 (1990) 177-183.",AM,Melt Spinning,Ribbon,Width X Thickness,1,0.03,  TEM  XRD ,Carter,,,10.2320/matertrans1989.31.177,,,,Arc Melting,,,,,,,,,,
60490a203e6da430a7212078,Al5Ni55Zr40,"Inoue, A., Zhang, T., Masumoto, T.: Mater. Trans. JIM 31 (1990) 177-183.",AM,Melt Spinning,Ribbon,Width X Thickness,1,0.03,  TEM  XRD ,Carter,,,10.2320/matertrans1989.31.177,,,,Arc Melting,,,,,,,,,,
60490a203e6da430a7212079,Al5Ni60Zr35,"Qiang, J.B., Zhang, W., Inoue, A.: Materials Transactions 48 (2007) 2385–2389.",AM,,Rod,,,,,Carter,809.0,1355.0,10.1016/j.jallcom.2008.01.075,,,1320.0,,,,,,,,,,,
60490a203e6da430a721207a,Al5Ni60Zr35,"Inoue, A., Zhang, T., Masumoto, T.: Mater. Trans. JIM 31 (1990) 177-183.",AM,Melt Spinning,Ribbon,Width X Thickness,1,0.03,  TEM  XRD ,Carter,,,10.2320/matertrans1989.31.177,,,,Arc Melting,,,,,,,,,,
60490a203e6da430a721207b,Al5Ni65Zr30,"Inoue, A., Zhang, T., Masumoto, T.: Mater. Trans. JIM 31 (1990) 177-183.",AM,Melt Spinning,Ribbon,Width X Thickness,1,0.03,  TEM  XRD ,Carter,,,10.2320/matertrans1989.31.177,,,,Arc Melting,,,,,,,,,,
60490a203e6da430a721207c,Al5Ni85Zr10,"Inoue, A., Zhang, T., Masumoto, T.: Mater. Trans. JIM 31 (1990) 177-183.",AC,Melt Spinning,Ribbon,Width X Thickness,1,0.03,  TEM  XRD ,Carter,,,10.2320/matertrans1989.31.177,,,,Arc Melting,,,,,,,,,,
60490a203e6da430a721207d,Al5Ni85Zr10,"Zhang, T.: Doctor Thesis, Tohoku University, 1993.",AM,Melt Spinning,Ribbon,Width X Thickness,1,0.04,AXS  SEM   TEM  XRD ,Carter,,,,,,,Radio Frequency Melting,,,,,,,,,,
60490a203e6da430a721207e,Al5Ni85Zr10,"Inoue, A., Honma, K., Masumoto, T.: Mater. Sci. Eng. A 181/182 (1994) 1072-1075.",CR,Melt Spinning,Ribbon,Width X Thickness,1.5,0.03,  TEM  XRD ,Carter,,,10.1016/0921-5093(94)90804-4,,,,Radio Frequency Melting,,,,,,,,,,
60490a203e6da430a721207f,Al6.3Cu25.4Fe9.1Zr59.2,"Lu, Z.P., Liu, C.T.: Materials Transactions 48 (2007) 2476–2482.",AM,,,,,,,Carter,661.0,1238.0,10.2320/matertrans.MJ200762,7.0,745.0,1130.0,,,,,,,,,,,
60490a203e6da430a7212080,Al6.5Cu20Ni8.2Zr65.3,,,,,,,,,Ben,640.0,1188.0,10.2320/matertrans.45.1177 ,,745.0,,,,,,,,,,,,
60490a203e6da430a7212081,Al6.5Cu20Ni8.2Zr65.3,"Chen, W., Wang, Y., Qiang, J., Dong, C.: Acta Materialia. 51 (2003) 1899–1907.",AM,Melt Casting,Rod,,,,,Carter,640.0,1188.0,10.1016/S1359-6454(02)00596-7,,745.0,1090.0,,,,,,,,,,,
60490a203e6da430a7212082,Al6.5Cu52.4Zr41.1,,,,,,,,,Ben,729.0,1177.0,10.1007/978-3-642-03481-7,,800.0,,,,,,,,,,,,
60490a203e6da430a7212083,Al6.73Cu12.02Ni12.04Pr69.21,"Y. Zhang, H. Tan, H.Z. Kong, B. Yao, Y. Li, J. Mater. Res. 18 (2003)",AM,Melt Casting,Wedge,,,,,Carter,395.0,760.0,10.1557/JMR.2003.0088,,410.0,,,,,1.5,,,,,,,
60490a203e6da430a7212084,Al6.75Cu24.75Ti10Zr58.5,"Qiang, J.B., Zhang, W., Xie, G.Q., Inoue, A.: Journal of Non-Crystalline Solids. 354 (2008) 2054–2059.",AM,,,,,,,Carter,,1184.0,10.1016/j.jnoncrysol.2007.11.002,,671.0,1135.0,,,,,,,,,,,
60490a203e6da430a7212085,Al6.86Cu49Si2Zr42.14,,AM,,Rod,,,,,Carter,740.0,1256.0,10.1016/j.commatsci.2016.02.037,3.0,800.0,,,,,,,,,,,,
60490a203e6da430a7212086,Al6.91Cu24.85Fe8.92Zr59.32,"Lu, Z.P., Liu, C.T.: Materials Transactions 48 (2007) 2476–2482.",AM,,,,,,,Carter,658.0,1231.0,10.2320/matertrans.MJ200762,9.0,747.0,1132.0,,,,,,,,,,,
60490a203e6da430a7212087,Al6.93Cu49.5Si1Zr42.57,,AM,,Rod,,,,,Carter,720.0,1226.0,10.1016/j.commatsci.2016.02.037,12.0,797.0,,,,,,,,,,,,
60490a203e6da430a7212088,Al6.98Cu23.26Ni9.3Zr60.46,"Wang, H.-R., Ye, Y.-F., Min, G.-H., Zhang, J.-Y., Teng, X.-Y., Shi, Z.-Q.: Zeitschrift Fuer Metallkunde/",AM,,,,,,,Carter,671.0,,,,,,,,,,,,,,,,
60490a203e6da430a7212089,Al60Ce10Ni30,"Inoue, A., Ohtera, K., Tsai, A.-P., Kimura, H., Masumoto, T.: Jpn. J. Appl. Phys. 27 (1988)L1579-L1582.",AM,Melt Spinning,Ribbon,Width X Thickness,1.5,0.03, OM  TEM  XRD,Carter,,,10.1143/JJAP.27.L1579,,,,Arc Melting,Ar-gas,,,,,,,,,
60490a203e6da430a721208a,Al60Ce20Ni20,"Zhang, T.: Master Dissertation, Tohoku University, 1990.",CR,Melt Spinning,Ribbon,Thickness,0.02-1.5,,AXS  OM  SEM  TEM  XRD,Carter,,,,,,,Arc Melting,Ar-gas,,,,,,,,,
60490a203e6da430a721208b,Al60Cr10Ge30,"Kimura, H., Inoue, A., Bizen, Y., Masumoto, T.: Mater. Sci. Eng. 99 (1988) 449-452.",AM,Melt Spinning,Ribbon,Width X Thickness,1,0.02,DSC  TEM  XRD,Carter,,,10.1016/0025-5416(88)90375-8,,,,Arc Melting,Ar-gas,,,,,,,,,
60490a203e6da430a721208c,Al60Cr10Si30,"Kimura, H., Inoue, A., Bizen, Y., Masumoto, T.: Mater. Sci. Eng. 99 (1988) 449-452.",AM,Melt Spinning,Ribbon,Width X Thickness,1,0.02,DSC  TEM  XRD,Carter,,,10.1016/0025-5416(88)90375-8,,,,Arc Melting,Ar-gas,,,,,,,,,
60490a203e6da430a721208d,Al60Cr15Si25,"Kimura, H., Inoue, A., Bizen, Y., Masumoto, T.: Mater. Sci. Eng. 99 (1988) 449-452.",AM,Melt Spinning,Ribbon,Width X Thickness,1,0.02,DSC  TEM  XRD,Carter,,,10.1016/0025-5416(88)90375-8,,,,Arc Melting,Ar-gas,,,,,,,,,
60490a203e6da430a721208e,Al60Cr18Si22,"Kimura, H., Inoue, A., Bizen, Y., Masumoto, T.: Mater. Sci. Eng. 99 (1988) 449-452.",QC,Melt Spinning,Ribbon,Width X Thickness,1,0.02,DSC  TEM  XRD,Carter,,,10.1016/0025-5416(88)90375-8,,,,Arc Melting,Ar-gas,,,,,,,,,
60490a203e6da430a721208f,Al60Cr20Si20,"Kimura, H., Inoue, A., Bizen, Y., Masumoto, T.: Mater. Sci. Eng. 99 (1988) 449-452.",QC,Melt Spinning,Ribbon,Width X Thickness,1,0.02,DSC  TEM  XRD,Carter,,,10.1016/0025-5416(88)90375-8,,,,Arc Melting,Ar-gas,,,,,,,,,
60490a203e6da430a7212090,Al60Cr25Si15,"Kimura, H., Inoue, A., Bizen, Y., Masumoto, T.: Mater. Sci. Eng. 99 (1988) 449-452.",OT,Melt Spinning,Ribbon,Width X Thickness,1,0.02,DSC  TEM  XRD,Carter,,,10.1016/0025-5416(88)90375-8,,,,Arc Melting,Ar-gas,,,,,,,,,
60490a203e6da430a7212091,Al60Cr30Si10,"Kimura, H., Inoue, A., Bizen, Y., Masumoto, T.: Mater. Sci. Eng. 99 (1988) 449-452.",CR,Melt Spinning,Ribbon,Width X Thickness,1,0.02,DSC  TEM  XRD,Carter,,,10.1016/0025-5416(88)90375-8,,,,Arc Melting,Ar-gas,,,,,,,,,
60490a203e6da430a7212092,Al60Cr5Si35,"Kimura, H., Inoue, A., Bizen, Y., Masumoto, T.: Mater. Sci. Eng. 99 (1988) 449-452.",CR,Melt Spinning,Ribbon,Width X Thickness,1,0.02,DSC  TEM  XRD,Carter,,,10.1016/0025-5416(88)90375-8,,,,Arc Melting,Ar-gas,,,,,,,,,
60490a203e6da430a7212093,Al60Cu10Ti30,"Aoki, K., Masumoto, T.: MRS Int. Meet. Advanced Materials 3 (1989) 393-398.",CR,Melt Spinning,Ribbon,,,,XRD,Carter,,,,,,,Arc Melting,Ar-gas,,,,,,,,,
60490a203e6da430a7212094,Al60Cu20Fe20,"Tsai, A.-P., Inoue, A., Masumoto, T.: J. Mater. Sci. Lett. 6 (1987) 1403-1405.",QC,Melt Spinning,Ribbon,Width X Thickness,1,0.02, TEM  XRD ,Carter,,,10.1007/BF01689302,,,,Arc Melting,Ar-gas,,,,,,,,,
60490a203e6da430a7212095,Al60Cu20Ti20,"Aoki, K., Masumoto, T.: MRS Int. Meet. Advanced Materials 3 (1989) 393-398.",CR,Melt Spinning,Ribbon,,,,XRD,Carter,,,,,,,Arc Melting,Ar-gas,,,,,,,,,
60490a203e6da430a7212096,Al60Cu25Fe15,"Tsai, A.-P., Inoue, A., Masumoto, T.: J. Mater. Sci. Lett. 6 (1987) 1403-1405.",OT,Melt Spinning,Ribbon,Width X Thickness,1,0.02, TEM  XRD ,Carter,,,10.1007/BF01689302,,,,Arc Melting,Ar-gas,,,,,,,,,
60490a203e6da430a7212097,Al60Cu25V15,"Tsai, A.-P., Inoue, A., Masumoto, T.: Metall. Trans. A 19 (1988) 391-393.",CR,Melt Spinning,Ribbon,Width X Thickness,1,0.02, XRD,Carter,,,10.1007/BF02652554,,,,Arc Melting,Ar-gas,,,,,,,,,
60490a203e6da430a7212098,Al60Cu30V10,"Tsai, A.-P., Inoue, A., Masumoto, T.: Metall. Trans. A 19 (1988) 391-393.",AM,Melt Spinning,Ribbon,Width X Thickness,1,0.02, XRD,Carter,,,10.1007/BF02652554,,,,Arc Melting,Ar-gas,,,,,,,,,
60490a203e6da430a7212099,Al60Cu34Fe6,"Holland-Moritz, D., Herlach, D.M., Grushko, B., Urban, K.: Mater. Sci. Eng. A 181/182(1994) 766-770.",QC,,,,,,SEM  TEM  XRD ,Carter,,,10.1016/0921-5093(94)90735-8,,,,Radio Frequency Melting,He-gas,,,,,,,,,
60490a203e6da430a721209a,Al60Cu35Ti5,"Aoki, K., Masumoto, T.: MRS Int. Meet. Advanced Materials 3 (1989) 393-398.",AC,Melt Spinning,Ribbon,,,,XRD,Carter,,,,,,,Arc Melting,Ar-gas,,,,,,,,,
60490a203e6da430a721209b,Al60Cu35V5,"Tsai, A.-P., Inoue, A., Masumoto, T.: Metall. Trans. A 19 (1988) 391-393.",AC,Melt Spinning,Ribbon,Width X Thickness,1,0.02, XRD,Carter,,,10.1007/BF02652554,,,,Arc Melting,Ar-gas,,,,,,,,,
60490a203e6da430a721209c,Al60Cu40,"Aoki, K., Masumoto, T.: MRS Int. Meet. Advanced Materials 3 (1989) 393-398.",CR,Melt Spinning,Ribbon,,,,XRD,Carter,,,,,,,Arc Melting,Ar-gas,,,,,,,,,
60490a203e6da430a721209d,Al60Cu5Ti35,"Aoki, K., Masumoto, T.: MRS Int. Meet. Advanced Materials 3 (1989) 393-398.",CR,Melt Spinning,Ribbon,,,,XRD,Carter,,,,,,,Arc Melting,Ar-gas,,,,,,,,,
60490a203e6da430a721209e,Al60Gd20Ni20,"Zhang, T.: Master Dissertation, Tohoku University, 1990.",CR,Melt Spinning,Ribbon,Thickness, 0.02-1.5,,AXS  SEM  TEM  XRD ,Carter,,,,,,,Arc Melting,Ar-gas,,,,,,,,,
60490a203e6da430a721209f,Al60Ge20V20,"Kumagai, M.: Graduation Thesis, Miyagi National College of Technology, 1986.",CR,Melt Spinning,Ribbon,Width X Thickness,1.5,0.02,XRD,Carter,,,,,,,Arc Melting,Ar-gas,,,,,,,,,
60490a203e6da430a72120a0,Al60Ge25V15,"Kumagai, M.: Graduation Thesis, Miyagi National College of Technology, 1986.",AM,Melt Spinning,Ribbon,Width X Thickness,1.5,0.02,XRD,Carter,,,,,,,Arc Melting,Ar-gas,,,,,,,,,
60490a203e6da430a72120a1,Al60Ge30Mn10,"Kimura, H., Inoue, A., Bizen, Y., Masumoto, T.: Mater. Sci. Eng. 99 (1988) 449-452.",AM,Melt Spinning,Ribbon,Width X Thickness,1,0.02,DSC  TEM XRD,Carter,,,10.1016/0025-5416(88)90375-8,,,,Arc Melting,Ar-gas,,,,,,,,,
60490a203e6da430a72120a2,Al60Ge30Ni10,"Matsubara, E., Harada, K., Waseda, Y., Inoue, A., Bizen, Y., Masumoto, T.: J. Mater. Sci.23 (1988) 3485-3489.",AM,Melt Spinning,Ribbon,Width X Thickness,1,0.017,XRD,Carter,,,10.1007/BF00540483,,,,Arc Melting,Ar-gas,,,,,,,,,
60490a203e6da430a72120a3,Al60Ge30V10,"Kumagai, M.: Graduation Thesis, Miyagi National College of Technology, 1986.",AM,Melt Spinning,Ribbon,Width X Thickness,1.5,0.02,XRD,Carter,,,,,,,Arc Melting,Ar-gas,,,,,,,,,
60490a203e6da430a72120a4,Al60Ge35V5,"Kumagai, M.: Graduation Thesis, Miyagi National College of Technology, 1986.",CR,Melt Spinning,Ribbon,Width X Thickness,1.5,0.02,XRD,Carter,,,,,,,Arc Melting,Ar-gas,,,,,,,,,
60490a203e6da430a72120a5,Al60La10Ni30,"Inoue, A., Zhang, T., Masumoto, T.: Mater. Trans. JIM 30 (1989) 965-972.",CR,Melt Spinning,Ribbon,,,, OM  XRD ,Carter,,,10.2320/matertrans1989.30.965,,,,Radio Frequency Melting,Ar-gas,,,,,,,,,
60490a203e6da430a72120a6,Al60La10Ni30,"Zhang, T.: Master Dissertation, Tohoku University, 1990.",CR,Melt Spinning,Ribbon,Thickness, 0.02-1.5,,AXS  OM  SEM  TEM  XRD ,Carter,,,,,,,Arc Melting,Ar-gas,,,,,,,,,
60490a203e6da430a72120a7,Al60La12Ni28,"Inoue, A., Zhang, T., Masumoto, T.: Mater. Sci. Eng. A 134 (1991) 1125-1128.",AM,Melt Spinning,Ribbon,Thickness,1,0.02,AXS  OM  SEM  TEM  XRD ,Carter,,,10.1016/0921-5093(91)90938-J,,,,Radio Frequency Melting,Ar-gas,,,,,,,,,
60490a203e6da430a72120a8,Al60La20Ni20,"Inoue, A., Zhang, T., Masumoto, T.: Mater. Trans. JIM 30 (1989) 965-972.",AM,Melt Spinning,Ribbon,,,, OM  XRD ,Carter,,,10.2320/matertrans1989.30.965,,,,Radio Frequency Melting,Ar-gas,,,,,,,,,
60490a203e6da430a72120a9,Al60La20Ni20,"Matsuki, K., Abe, F., Inoue, A., Masumoto, T.: Mater. Sci. Forum 88-90 (1992) 313-320.",AC,Melt Spinning,Ribbon,,,,TEM XRD,Carter,,,10.4028/www.scientific.net/MSF.88-90.313,,,,Arc Melting,Ar-gas,,,,,,,,,
60490a203e6da430a72120aa,Al60La20Ni20,"Zhang, T.: Master Dissertation, Tohoku University, 1990.",AM,Melt Spinning,Ribbon,Thickness, 0.02-1.5,,AXS  OM  SEM  TEM  XRD ,Carter,,,,,,,Arc Melting,Ar-gas,,,,,,,,,
60490a203e6da430a72120ab,Al60La30Ni10,"Matsuki, K., Abe, F., Inoue, A., Masumoto, T.: Mater. Sci. Forum 88-90 (1992) 313-320.",CR,Melt Spinning,Ribbon,,,,TEM XRD,Carter,,,10.4028/www.scientific.net/MSF.88-90.313,,,,Arc Melting,Ar-gas,,,,,,,,,
60490a203e6da430a72120ac,Al60La30Ni10,"Zhang, T.: Master Dissertation, Tohoku University, 1990.",CR,Melt Spinning,Ribbon,Thickness, 0.02-1.5,,AXS  OM  SEM  TEM  XRD ,Carter,,,,,,,Arc Melting,Ar-gas,,,,,,,,,
60490a203e6da430a72120ad,Al60La30Ni10,"Inoue, A., Zhang, T., Masumoto, T.: Mater. Trans. JIM 30 (1989) 965-972.",CR,Melt Spinning,Ribbon,,,, OM  XRD ,Carter,,,10.2320/matertrans1989.30.965,,,,Radio Frequency Melting,Ar-gas,,,,,,,,,
60490a203e6da430a72120ae,Al60La40,"Inoue, A., Zhang, T., Masumoto, T.: Mater. Trans. JIM 30 (1989) 965-972.",CR,Melt Spinning,Ribbon,,,, OM  XRD ,Carter,,,10.2320/matertrans1989.30.965,,,,Radio Frequency Melting,Ar-gas,,,,,,,,,
60490a203e6da430a72120af,Al60La40,"Zhang, T.: Master Dissertation, Tohoku University, 1990.",CR,Melt Spinning,Ribbon,Thickness, 0.02-1.5,,AXS  OM  SEM  TEM  XRD ,Carter,,,,,,,Arc Melting,Ar-gas,,,,,,,,,
60490a203e6da430a72120b0,Al60La40,"Inoue, A., Yamaguchi, H., Zhang, T., Masumoto, T.: Mater. Trans. JIM 31 (1990) 104-109.",CR,Melt Spinning,Ribbon,Width X Thickness,1,0.02,AXS  SEM  XRD,Carter,,,10.2320/matertrans1989.31.104,,,,Radio Frequency Melting,Ar-gas,,,,,,,,,
60490a203e6da430a72120b1,Al60Mg11Ti29,"Akiyama, E., Yoshioka, H., Kim, J.H., Habazaki, H., Kawashima, A., Asami, K.,Hashimoto, K.: Corros. Sci. 34 (1993) 27-40.",AM,Deposition,Thin Film,,,,XRD,Carter,,,10.1016/0010-938X(93)90256-G,,,,,Ar-gas,,,,,,,,,
60490a203e6da430a72120b2,Al60Mg12Ti28,"Akiyama, E., Yoshioka, H., Kim, J.H., Habazaki, H., Kawashima, A., Asami, K.,Hashimoto, K.: Corros. Sci. 34 (1993) 27-40.",AM,Deposition,Thin Film,,,,XRD,Carter,,,10.1016/0010-938X(93)90256-G,,,,,Ar-gas,,,,,,,,,
60490a203e6da430a72120b3,Al60Mg13Ti27,"Akiyama, E., Yoshioka, H., Kim, J.H., Habazaki, H., Kawashima, A., Asami, K.,Hashimoto, K.: Corros. Sci. 34 (1993) 27-40.",AC,Deposition,Thin Film,,,,XRD,Carter,,,10.1016/0010-938X(93)90256-G,,,,,Ar-gas,,,,,,,,,
60490a203e6da430a72120b4,Al60Mg20Zn20,"Takeuchi, T., Murasaki, S., Matsumuro, A., Mizutani, U.: J. Non-Cryst. Solids 156-158(1993) 914-917.",OT,Mechanical,Powder,,,,XRD,Carter,,,10.1016/0022-3093(93)90095-F,,,,,Ar-gas,,,,,,,,,
60490a203e6da430a72120b5,Al60Mn10Si30,"Kimura, H., Inoue, A., Bizen, Y., Masumoto, T.: Mater. Sci. Eng. 99 (1988) 449-452.",AM,Melt Spinning,Ribbon,,,,DSC  TEM  XRD,Carter,,,10.1016/0025-5416(88)90375-8,,,,Arc Melting,Ar-gas,,,,,,,,,
60490a203e6da430a72120b6,Al60Mn10Si30,"Inoue, A., Bizen, Y., Masumoto, T.: Metall. Trans. A 19 (1988) 383-385.",AM,Melt Spinning,Ribbon,Width X Thickness,1,0.2, XRD,Carter,,,10.1007/BF02652549,,,,Arc Melting,Ar-gas,,,,,,,,,
60490a203e6da430a72120b7,Al60Mn15Si25,"Inoue, A., Bizen, Y., Masumoto, T.: Metall. Trans. A 19 (1988) 383-385.",AM,Melt Spinning,Ribbon,Width X Thickness,1,0.2, XRD,Carter,,,10.1007/BF02652549,,,,Arc Melting,Ar-gas,,,,,,,,,
60490a203e6da430a72120b8,Al60Mn20Si20,"Inoue, A., Bizen, Y., Masumoto, T.: Metall. Trans. A 19 (1988) 383-385.",QC,Melt Spinning,Ribbon,Width X Thickness,1,0.2, XRD,Carter,,,10.1007/BF02652549,,,,Arc Melting,Ar-gas,,,,,,,,,
60490a203e6da430a72120b9,Al60Mn20Si20,"Kimura, H., Inoue, A., Bizen, Y., Masumoto, T.: Mater. Sci. Eng. 99 (1988) 449-452.",QC,Melt Spinning,Ribbon,,,,DSC  TEM  XRD,Carter,,,10.1016/0025-5416(88)90375-8,,,,Arc Melting,Ar-gas,,,,,,,,,
60490a203e6da430a72120ba,Al60Mn5Si35,"Inoue, A., Bizen, Y., Masumoto, T.: Metall. Trans. A 19 (1988) 383-385.",AC,Melt Spinning,Ribbon,Width X Thickness,1,0.2, XRD,Carter,,,10.1007/BF02652549,,,,Arc Melting,Ar-gas,,,,,,,,,
60490a203e6da430a72120bb,Al60Ni10Zr30,"Inoue, A., Zhang, T., Masumoto, T.: Mater. Trans. JIM 31 (1990) 177-183.",CR,Melt Spinning,Ribbon,Width X Thickness,1,0.03,  TEM  XRD ,Carter,,,10.2320/matertrans1989.31.177,,,,Arc Melting,,,,,,,,,,
60490a203e6da430a72120bc,Al60Ni20Y20,"Zhang, T.: Master Dissertation, Tohoku University, 1990.",AM,Melt Spinning,Ribbon,Thickness, 0.02-1.5,,AXS  SEM  TEM XRD,Carter,,,,,,,Arc Melting,Ar-gas,,,,,,,,,
60490a203e6da430a72120bd,Al60Ni20Y20,"Inoue, A., Ohtera, K., Tsai, A.-P., Kimura, H., Masumoto, T.: Jpn. J. Appl. Phys. 27 (1988)L1579-L1582.",AM,Melt Spinning,Ribbon,,,, TEM XRD,Carter,,,10.1143/JJAP.27.L1579,,,,Arc Melting,Ar-gas,,,,,,,,,
60490a203e6da430a72120be,Al60Ni20Zr20,"Inoue, A., Zhang, T., Masumoto, T.: Mater. Trans. JIM 31 (1990) 177-183.",['AM' 'CR'],Melt Spinning,Ribbon,Width X Thickness,1,0.03,  TEM  XRD ,Carter,,,10.2320/matertrans1989.31.177,,,,Arc Melting,,,,,,,,,,
60490a203e6da430a72120bf,Al60Ni20Zr20,"Tsai, A.-P., Inoue, A., Masumoto, T.: J. Mater. Sci. Lett. 7 (1988) 805-807.",CR,Melt Spinning,Ribbon,Width X Thickness,1,0.02,  TEM  XRD ,Carter,,,10.1007/BF00723766,,,,Arc Melting,,,,,,,,,,
60490a203e6da430a72120c0,Al60Ni22Zr18,"Inoue, A., Zhang, T., Masumoto, T.: Mater. Sci. Eng. A 134 (1991) 1125-1128.",AM,Melt Spinning,Ribbon,Width X Thickness,1,0.02,  TEM  XRD ,Carter,,,10.1016/0921-5093(91)90938-J,,,,Radio Frequency Melting,,,,,,,,,,
60490a203e6da430a72120c1,Al60Ni25Y15,"Inoue, A., Ohtera, K., Tsai, A.-P., Kimura, H., Masumoto, T.: Jpn. J. Appl. Phys. 27 (1988)L1579-L1582.",AM,Melt Spinning,Ribbon,,,, TEM XRD,Carter,,,10.1143/JJAP.27.L1579,,,,Arc Melting,Ar-gas,,,,,,,,,
