Repository: leschultz/Molecular-Dynamic-Characteristic-Temperatures-for-Predicting-Metallic-Glass-Forming-Ability

├── README.md
├── features
│   ├── MDF_DMREF_Metallic_Glasses_v5
│   │   ├── MDF_DMREF_Metallic_Glasses_v5.csv
│   │   └── update_metallic_glasses.py
│   ├── features_dmax_cts
│   │   ├── features_dmax_cts.csv
│   │   ├── features_dmax_cts.json
│   │   └── upload.py
│   ├── features_gfa_cts
│   │   ├── features_gfa_cts.csv
│   │   ├── features_gfa_cts.json
│   │   ├── requirements.txt
│   │   └── upload.py
│   └── prsd_features_gfa_cts
│       └── prsd_features_gfa_cts.csv
└── plots
    ├── classification
    │   ├── original
    │   │   ├── PR_positive.png
    │   │   └── PR_positive_data.csv
    │   └── prsd
    │       ├── PRSD_PR_positive_data.csv
    │       └── PR_positive_PRSD.png

File: features/MDF_DMREF_Metallic_Glasses_v5/MDF_DMREF_Metallic_Glasses_v5.csv (part 13 of 58)
_id,Composition,Reference,Is_Amorphous?,Casting,Type,Size_Measure,Size1,Size2,Characterization,From,Tg_[K],Tl_[K],DOI,Dmax_[mm],Tx_[K],Tm_[K],Melting,Environment,Sigma_[Mpa],Zmax_[mm],E_[GPA],Possion's_Ratio,v,Rc_[K/s],Fracture_Strength_[MPa],G_[GPa],Density_[g/cm^3]
60490a203e6da430a72120c2,Al60Ni30Ti10,"Akiyama, E., Habazaki, H., Kawashima, A., Asami, K., Hashimoto, K.: Proc. Symp.Corros. Electrochem. Catal. Metastable Metals and Intermetallics, Clayton, C.R.,Hashimoto, K. (eds.), Pennington: The Electrochem. Soc.,1993, p. 26-37.",AM,Deposition,Thin Film,,,,XRD,Carter,,,,,,,,Ar-gas,,,,,,,,,
60490a203e6da430a72120c3,Al60Ni30Zr10,"Tsai, A.-P., Inoue, A., Masumoto, T.: J. Mater. Sci. Lett. 7 (1988) 805-807.",AM,Melt Spinning,Ribbon,Width X Thickness,1,0.02,  TEM  XRD ,Carter,,,10.1007/BF00723766,,,,Arc Melting,,,,,,,,,,
60490a203e6da430a72120c4,Al60Ti40,"Aoki, K., Masumoto, T.: MRS Int. Meet. Advanced Materials 3 (1989) 393-398.",CR,Melt Spinning,Ribbon,,,,XRD,Carter,,,,,,,Arc Melting,Ar-gas,,,,,,,,,
60490a203e6da430a72120c5,Al61Ce10Ni29,"Zhang, T.: Master Dissertation, Tohoku University, 1990.",AM,Melt Spinning,Ribbon,Thickness,0.02-1.5,,AXS  OM  SEM  TEM  XRD,Carter,,,,,,,Arc Melting,Ar-gas,,,,,,,,,
60490a203e6da430a72120c6,Al61Cr10Ge29,"Inoue, A., Bizen, Y., Kimura, H., Masumoto, T., Sakamoto, M.: J. Mater. Sci. 23 (1988)3640-3647.",AM,Melt Spinning,Ribbon,Width X Thickness,1,0.02, XRD,Carter,,,10.1007/BF00540507,,,,Arc Melting,Ar-gas,,,,,,,,,
60490a203e6da430a72120c7,Al61Cr21Si18,"Kimura, H., Inoue, A., Bizen, Y., Masumoto, T.: Mater. Sci. Eng. 99 (1988) 449-452.",QC,Melt Spinning,Ribbon,Width X Thickness,1,0.02,DSC  TEM  XRD,Carter,,,10.1016/0025-5416(88)90375-8,,,,Arc Melting,Ar-gas,,,,,,,,,
60490a203e6da430a72120c8,Al61La22Ni17,"Inoue, A., Zhang, T., Masumoto, T.: Mater. Sci. Eng. A 134 (1991) 1125-1128.",AM,Melt Spinning,Ribbon,Thickness,1,0.02,AXS  OM  SEM  TEM  XRD ,Carter,,,10.1016/0921-5093(91)90938-J,,,,Radio Frequency Melting,Ar-gas,,,,,,,,,
60490a203e6da430a72120c9,Al62.5Cu25.5Fe12,"Tamura, R., Waseda, A., Kimura, K., Ino, H.: Mater. Sci. Eng. A 181/182 (1994) 794-797. ",QC,Melt Spinning,Ribbon,,1,0.02, TEM  XRD ,Carter,,,10.1016/0921-5093(94)90741-2,,,,Arc Melting,Ar-gas,,,,,,,,,
60490a203e6da430a72120ca,Al62.5Cu25Fe12.5,"Tamura, R., Waseda, A., Kimura, K., Ino, H.: Mater. Sci. Eng. A 181/182 (1994) 794-797. ",QC,Melt Spinning,Ribbon,,1,0.02, TEM  XRD ,Carter,,,10.1016/0921-5093(94)90741-2,,,,Arc Melting,Ar-gas,,,,,,,,,
60490a203e6da430a72120cb,Al62.5Cu25Fe12.5,"Fujiwara, T., de Laissardiere, G.T., Yamamoto, S.: Mater. Sci. Eng. A 179/180 (1994) 118-121.",QC,,,,,, TEM  XRD ,Carter,,,10.1016/0921-5093(94)90176-7,,,,,,,,,,,,,,
60490a203e6da430a72120cc,Al62.5Cu25Fe12.5,"Klein, T., Symko, O.G.: Appl. Phys. Lett. 64 (1994) 431-433.",QC,Deposition,Thin Film,Thickness,0.0003,,SEM  XRD,Carter,,,10.1063/1.111944,,,,,Ar-gas,,,,,,,,,
60490a203e6da430a72120cd,Al62Cr19Si19,"Kimura, H., Inoue, A., Bizen, Y., Masumoto, T.: Mater. Sci. Eng. 99 (1988) 449-452.",QC,Melt Spinning,Ribbon,Width X Thickness,1,0.02,DSC  TEM  XRD,Carter,,,10.1016/0025-5416(88)90375-8,,,,Arc Melting,Ar-gas,,,,,,,,,
60490a203e6da430a72120ce,Al62Cu21Fe17,"Tsai, A.-P., Kataoka, N., Inoue, A., Masumoto, T.: Sci. Rep. Res. Inst. Tohoku Univ. Ser. A36 (1992) 300-315.",AC,Deposition,,,,,SEM  XRD,Carter,,,,,,,Arc Melting,Ar-gas,,,,,,,,,
60490a203e6da430a72120cf,Al62Ge25Ni13,"Inoue, A., Bizen, Y., Kimura, H., Masumoto, T., Sakamoto, M.: J. Mater. Sci. 23 (1988)3640-3647.",AM,Melt Spinning,Ribbon,Width X Thickness,1,0.02,XRD,Carter,,,10.1007/BF00540507,,,,Arc Melting,Ar-gas,,,,,,,,,
60490a203e6da430a72120d0,Al62La10Ni28,"Inoue, A., Zhang, T., Masumoto, T.: Mater. Sci. Eng. A 134 (1991) 1125-1128.",AM,Melt Spinning,Ribbon,Thickness,1,0.02,AXS  OM  SEM  TEM  XRD ,Carter,,,10.1016/0921-5093(91)90938-J,,,,Radio Frequency Melting,Ar-gas,,,,,,,,,
60490a203e6da430a72120d1,Al62Ni20Zr18,"Inoue, A., Zhang, T., Masumoto, T.: Mater. Sci. Eng. A 134 (1991) 1125-1128.",AM,Melt Spinning,Ribbon,Width X Thickness,1,0.02,  TEM  XRD ,Carter,,,10.1016/0921-5093(91)90938-J,,,,Radio Frequency Melting,,,,,,,,,,
60490a203e6da430a72120d2,Al62Ni30Zr8,"Inoue, A., Zhang, T., Masumoto, T.: Mater. Sci. Eng. A 134 (1991) 1125-1128.",AM,Melt Spinning,Ribbon,Width X Thickness,1,0.02,  TEM  XRD ,Carter,,,10.1016/0921-5093(91)90938-J,,,,Radio Frequency Melting,,,,,,,,,,
60490a203e6da430a72120d3,Al62Ti38,"Akiyama, E., Habazaki, H., Kawashima, A., Asami, K., Hashimoto, K.: Proc. Symp.Corros. Electrochem. Catal. Metastable Metals and Intermetallics, Clayton, C.R.,Hashimoto, K. (eds.), Pennington: The Electrochem. Soc.,1993, p. 26-37.",AM,Deposition,Thin Film,,,,XRD,Carter,,,,,,,,Ar-gas,,,,,,,,,
60490a203e6da430a72120d4,Al62Ti38,"Akiyama, E., Yoshioka, H., Kim, J.H., Habazaki, H., Kawashima, A., Asami, K.,Hashimoto, K.: Corros. Sci. 34 (1993) 27-40.",AM,Deposition,Thin Film,,,,XRD,Carter,,,10.1016/0010-938X(93)90256-G,,,,,Ar-gas,,,,,,,,,
60490a203e6da430a72120d5,Al63.5Cu24.5Fe12,"Belin, E., Dankhazi, Z., Sadoc, A.: Mater. Sci. Eng. A 181/182 (1994) 717-721.",CR,,,,,, TEM XPS   XRD ,Carter,,,10.1016/0921-5093(94)90723-4,,,,,,,,,,,,,,
60490a203e6da430a72120d6,Al63Cr15Si22,"Kimura, H., Inoue, A., Bizen, Y., Masumoto, T.: Mater. Sci. Eng. 99 (1988) 449-452.",OT,Melt Spinning,Ribbon,Width X Thickness,1,0.02,DSC  TEM  XRD,Carter,,,10.1016/0025-5416(88)90375-8,,,,Arc Melting,Ar-gas,,,,,,,,,
60490a203e6da430a72120d7,Al63Cr19Si18,"Kimura, H., Inoue, A., Bizen, Y., Masumoto, T.: Mater. Sci. Eng. 99 (1988) 449-452.",QC,Melt Spinning,Ribbon,Width X Thickness,1,0.02,DSC  TEM  XRD,Carter,,,10.1016/0025-5416(88)90375-8,,,,Arc Melting,Ar-gas,,,,,,,,,
60490a203e6da430a72120d8,Al63Cu24Fe13,"Waseda, A., Kimura, K., Ino, H.: Mater. Sci. Eng. A 181/182 (1994) 762-765. ",QC,,,,,, TEM,Carter,,,10.1016/0921-5093(94)90734-X,,,,,,,,,,,,,,
60490a203e6da430a72120d9,Al63Cu25Fe12,"Waseda, A., Kimura, K., Ino, H.: Mater. Sci. Eng. A 181/182 (1994) 762-765. ",QC,,,,,, TEM,Carter,,,10.1016/0921-5093(94)90734-X,,,,,,,,,,,,,,
60490a203e6da430a72120da,Al63Cu25Fe12,"Belin, E., Dankhazi, Z., Sadoc, A.: Mater. Sci. Eng. A 181/182 (1994) 717-721.",QC,,,,,, TEM XPS   XRD ,Carter,,,10.1016/0921-5093(94)90723-4,,,,,,,,,,,,,,
60490a203e6da430a72120db,Al63Cu26Fe11,"Waseda, A., Kimura, K., Ino, H.: Mater. Sci. Eng. A 181/182 (1994) 762-765. ",QC,,,,,, TEM,Carter,,,10.1016/0921-5093(94)90734-X,,,,,,,,,,,,,,
60490a203e6da430a72120dc,Al63Fe12Si25,"Inoue, A., Bizen, Y., Kimura, H., Masumoto, T., Sakamoto, M.: J. Mater. Sci. 23 (1988)3640-3647.",AM,Melt Spinning,Ribbon,Width X Thickness,1,0.02, XRD,Carter,,,10.1007/BF00540507,,,,Radio Frequency Melting,Vacuum,,,,,,,,,
60490a203e6da430a72120dd,Al63La20Ni17,"Inoue, A., Zhang, T., Masumoto, T.: Mater. Sci. Eng. A 134 (1991) 1125-1128.",AM,Melt Spinning,Ribbon,Thickness,1,0.02,AXS  OM  SEM  TEM  XRD ,Carter,,,10.1016/0921-5093(91)90938-J,,,,Radio Frequency Melting,Ar-gas,,,,,,,,,
60490a203e6da430a72120de,Al63Mg3Ti34,"Akiyama, E., Yoshioka, H., Kim, J.H., Habazaki, H., Kawashima, A., Asami, K.,Hashimoto, K.: Corros. Sci. 34 (1993) 27-40.",AM,Deposition,Thin Film,,,,XRD,Carter,,,10.1016/0010-938X(93)90256-G,,,,,Ar-gas,,,,,,,,,
60490a203e6da430a72120df,Al63Mo31Si6,"Habazaki, H., Mitsui, H., Asami, K., Mrowec, S., Hashimoto, K.: Trans. Mater. Res. Soc.Jpn. 14 (1994) 309-312.",AM,Deposition,Thin Film,Thickness,0.05,, XRD,Carter,,,10.1016/B978-0-444-81991-8.50081-9,,,,,Ar-gas,,,,,,,,,
60490a203e6da430a72120e0,Al63Mo31Si6,"Habazaki, H., Takahiro, K., Yamaguchi, S., Hashimoto, K., Dabek, J., Mrowec, S.,Danielewski, M.: Mater. Sci. Eng. A 181/182 (1994) 1099-1103.",AM,Deposition,Thin Film,Thickness,0.06,,SEM  XRD,Carter,,,10.1016/0921-5093(94)90810-9,,,,,,,,,,,,,,
60490a203e6da430a72120e1,Al63Ni14Ti23,"Akiyama, E., Habazaki, H., Kawashima, A., Asami, K., Hashimoto, K.: Proc. Symp.Corros. Electrochem. Catal. Metastable Metals and Intermetallics, Clayton, C.R.,Hashimoto, K. (eds.), Pennington: The Electrochem. Soc.,1993, p. 26-37.",AM,Deposition,Thin Film,,,,XRD,Carter,,,,,,,,Ar-gas,,,,,,,,,
60490a203e6da430a72120e2,Al64Cu23Fe13,"Tsai, A.-P., Kataoka, N., Inoue, A., Masumoto, T.: Sci. Rep. Res. Inst. Tohoku Univ. Ser. A36 (1992) 300-315.",CR,Deposition,,,,,SEM  XRD,Carter,,,,,,,Arc Melting,Ar-gas,,,,,,,,,
60490a203e6da430a72120e3,Al64Cu23Fe13,"Tsai, A.-P., Inoue, A., Masumoto, T.: J. Mater. Sci. Lett. 6 (1987) 1403-1405.",QC,Melt Spinning,Ribbon,Width X Thickness,1,0.02, TEM  XRD ,Carter,,,10.1007/BF01689302,,,,Arc Melting,Ar-gas,,,,,,,,,
60490a203e6da430a72120e4,Al64Cu24Fe12,"Waseda, A., Kimura, K., Ino, H.: Mater. Sci. Eng. A 181/182 (1994) 762-765. ",QC,,,,,, TEM,Carter,,,10.1016/0921-5093(94)90734-X,,,,,,,,,,,,,,
60490a203e6da430a72120e5,Al64Ge26Ni10,"Inoue, A., Bizen, Y., Kimura, H., Masumoto, T., Sakamoto, M.: J. Mater. Sci. 23 (1988)3640-3647.",AM,Melt Spinning,Ribbon,Width X Thickness,1,0.02,XRD,Carter,,,10.1007/BF00540507,,,,Arc Melting,Ar-gas,,,,,,,,,
60490a203e6da430a72120e6,Al64La8Ni28,"Inoue, A., Zhang, T., Masumoto, T.: Mater. Sci. Eng. A 134 (1991) 1125-1128.",AM,Melt Spinning,Ribbon,Thickness,1,0.02,AXS  OM  SEM  TEM  XRD ,Carter,,,10.1016/0921-5093(91)90938-J,,,,Radio Frequency Melting,Ar-gas,,,,,,,,,
60490a203e6da430a72120e7,Al64Ni28Zr8,"Inoue, A., Zhang, T., Masumoto, T.: Mater. Sci. Eng. A 134 (1991) 1125-1128.",AM,Melt Spinning,Ribbon,Width X Thickness,1,0.02,  TEM  XRD ,Carter,,,10.1016/0921-5093(91)90938-J,,,,Radio Frequency Melting,,,,,,,,,,
60490a203e6da430a72120e8,Al65Ce15Ni20,"Zhang, T.: Master Dissertation, Tohoku University, 1990.",AM,Melt Spinning,Ribbon,Thickness,0.02-1.5,,AXS  OM  SEM  TEM  XRD,Carter,,,,,,,Arc Melting,Ar-gas,,,,,,,,,
60490a203e6da430a72120e9,Al65Ce5Ni30,"Inoue, A., Ohtera, K., Tsai, A.-P., Kimura, H., Masumoto, T.: Jpn. J. Appl. Phys. 27 (1988)L1579-L1582.",AM,Melt Spinning,Ribbon,Width X Thickness,1.5,0.03, OM  TEM  XRD,Carter,,,10.1143/JJAP.27.L1579,,,,Arc Melting,Ar-gas,,,,,,,,,
60490a203e6da430a72120ea,Al65Cr10Si25,"Kimura, H., Inoue, A., Bizen, Y., Masumoto, T.: Mater. Sci. Eng. 99 (1988) 449-452.",AM,Melt Spinning,Ribbon,Width X Thickness,1,0.02,DSC  TEM  XRD,Carter,,,10.1016/0025-5416(88)90375-8,,,,Arc Melting,Ar-gas,,,,,,,,,
60490a203e6da430a72120eb,Al65Cr15Si20,"Kimura, H., Inoue, A., Bizen, Y., Masumoto, T.: Mater. Sci. Eng. 99 (1988) 449-452.",OT,Melt Spinning,Ribbon,Width X Thickness,1,0.02,DSC  TEM  XRD,Carter,,,10.1016/0025-5416(88)90375-8,,,,Arc Melting,Ar-gas,,,,,,,,,
60490a203e6da430a72120ec,Al65Cr20Ge15,"Kimura, H., Inoue, A., Bizen, Y., Masumoto, T.: Mater. Sci. Eng. 99 (1988) 449-452.",QC,Melt Spinning,Ribbon,Width X Thickness,1,0.02,DSC  TEM  XRD,Carter,,,10.1016/0025-5416(88)90375-8,,,,Arc Melting,Ar-gas,,,,,,,,,
60490a203e6da430a72120ed,Al65Cr20Si15,"Kimura, H., Inoue, A., Bizen, Y., Masumoto, T.: Mater. Sci. Eng. 99 (1988) 449-452.",OT,Melt Spinning,Ribbon,Width X Thickness,1,0.02,DSC  TEM  XRD,Carter,,,10.1016/0025-5416(88)90375-8,,,,Arc Melting,Ar-gas,,,,,,,,,
60490a203e6da430a72120ee,Al65Cr25Si10,"Kimura, H., Inoue, A., Bizen, Y., Masumoto, T.: Mater. Sci. Eng. 99 (1988) 449-452.",CR,Melt Spinning,Ribbon,Width X Thickness,1,0.02,DSC  TEM  XRD,Carter,,,10.1016/0025-5416(88)90375-8,,,,Arc Melting,Ar-gas,,,,,,,,,
60490a203e6da430a72120ef,Al65Cu15Fe20,"Tsai, A.-P., Kataoka, N., Inoue, A., Masumoto, T.: Sci. Rep. Res. Inst. Tohoku Univ. Ser. A36 (1992) 300-315.",AM,Deposition,,,,,SEM  XRD,Carter,,,,,,,Arc Melting,Ar-gas,,,,,,,,,
60490a203e6da430a72120f0,Al65Cu15Fe20,"Tsai, A.-P., Inoue, A., Masumoto, T.: J. Mater. Sci. Lett. 6 (1987) 1403-1405.",CR,Melt Spinning,Ribbon,Width X Thickness,1,0.02, TEM  XRD ,Carter,,,10.1007/BF01689302,,,,Arc Melting,Ar-gas,,,,,,,,,
60490a203e6da430a72120f1,Al65Cu15V20,"Tsai, A.-P., Inoue, A., Masumoto, T.: Metall. Trans. A 19 (1988) 391-393.",CR,Melt Spinning,Ribbon,Width X Thickness,1,0.02, XRD,Carter,,,10.1007/BF02652554,,,,Arc Melting,Ar-gas,,,,,,,,,
60490a203e6da430a72120f2,Al65Cu20Fe15,"Tsai, A.-P., Inoue, A., Masumoto, T.: J. Mater. Sci. Lett. 6 (1987) 1403-1405.",QC,Melt Spinning,Ribbon,Width X Thickness,1,0.02, TEM  XRD ,Carter,,,10.1007/BF01689302,,,,Arc Melting,Ar-gas,,,,,,,,,
60490a203e6da430a72120f3,Al65Cu20Fe15,"Asahi, N., Maki, T., Matsumoto, S., Sawai, T.: Mater. Sci. Eng. A 181/182 (1994) 841-844.",QC,Mechanical,Powder,,,,TEM XRD,Carter,,,10.1016/0921-5093(94)90752-8,,,,,Ar-gas,,,,,,,,,
60490a203e6da430a72120f4,Al65Cu20Fe15,"Nakamura, Y., Mizutani, U.: Mater. Sci. Eng. A 181/182 (1994) 790-793.",QC,Melt Spinning,Ribbon,,,, TEM  XRD ,Carter,,,10.1016/0921-5093(94)90740-4,,,,Radio Frequency Melting,Ar-gas,,,,,,,,,
60490a203e6da430a72120f5,Al65Cu20Gd15,"Dunlap, R.A., Lawther, D.W., McHenry, M.E., Srinivas, V., Beydaghyan, G.: J. Non-Cryst.Solids 156-158 (1993) 344-346.",AM,Melt Spinning,Ribbon,,,,XRD,Carter,,,10.1016/0022-3093(93)90194-3,,,,Radio Frequency Melting,,,,,,,,,,
60490a203e6da430a72120f6,Al65Cu20Mn15,"Fukamichi, K., Goto, T.: Sci. Rep. Res. Inst. Tohoku Univ. Ser. A 36 (1991) 143-158.",AM,,,,,, XRD ,Carter,,,,,,,,,,,,,,,,,
60490a203e6da430a72120f7,Al65Cu20Mn15,"Singh, A., Ranganathan, S.: Mater. Sci. Eng. A 181/182 (1994) 754-757.",QC,Melt Spinning,Ribbon,,,,TEM  XRD ,Carter,,,10.1016/0921-5093(94)90732-3,,,,Radio Frequency Melting,Inert gas,,,,,,,,,
60490a203e6da430a72120f8,Al65Cu20V15,"Tsai, A.-P., Inoue, A., Masumoto, T.: Metall. Trans. A 19 (1988) 391-393.",['AM' 'AC'],Melt Spinning,Ribbon,Width X Thickness,1,0.02, XRD,Carter,,,10.1007/BF02652554,,,,Arc Melting,Ar-gas,,,,,,,,,
60490a203e6da430a72120f9,Al65Cu25Fe10,"Tsai, A.-P., Inoue, A., Masumoto, T.: J. Mater. Sci. Lett. 6 (1987) 1403-1405.",OT,Melt Spinning,Ribbon,Width X Thickness,1,0.02, TEM  XRD ,Carter,,,10.1007/BF01689302,,,,Arc Melting,Ar-gas,,,,,,,,,
60490a203e6da430a72120fa,Al65Cu25V10,"Tsai, A.-P., Inoue, A., Masumoto, T.: Metall. Trans. A 19 (1988) 391-393.",AM,Melt Spinning,Ribbon,Width X Thickness,1,0.02, XRD,Carter,,,10.1007/BF02652554,,,,Arc Melting,Ar-gas,,,,,,,,,
60490a203e6da430a72120fb,Al65Cu30V5,"Tsai, A.-P., Inoue, A., Masumoto, T.: Metall. Trans. A 19 (1988) 391-393.",AM,Melt Spinning,Ribbon,Width X Thickness,1,0.02, XRD,Carter,,,10.1007/BF02652554,,,,Arc Melting,Ar-gas,,,,,,,,,
60490a203e6da430a72120fc,Al65Fe15Ni20,"Tsai, A.-P., Kataoka, N., Inoue, A., Masumoto, T.: Sci. Rep. Res. Inst. Tohoku Univ. Ser. A36 (1992) 300-315.",CR,Deposition,Thin Film,,,,XRD,Carter,,,,,,,Arc Melting,Ar-gas,,,,,,,,,
60490a203e6da430a72120fd,Al65Fe21Ni14,"Tsai, A.-P., Kataoka, N., Inoue, A., Masumoto, T.: Sci. Rep. Res. Inst. Tohoku Univ. Ser. A36 (1992) 300-315.",CR,Deposition,Thin Film,,,,XRD,Carter,,,,,,,Arc Melting,Ar-gas,,,,,,,,,
60490a203e6da430a72120fe,Al65Gd15Ni20,"Zhang, T.: Master Dissertation, Tohoku University, 1990.",AM,Melt Spinning,Ribbon,Thickness, 0.02-1.5,,AXS  SEM  TEM  XRD ,Carter,,,,,,,Arc Melting,Ar-gas,,,,,,,,,
60490a203e6da430a72120ff,Al65Ge15Mn20,"Kimura, H., Inoue, A., Bizen, Y., Masumoto, T.: Mater. Sci. Eng. 99 (1988) 449-452.",QC,Melt Spinning,Ribbon,Width X Thickness,1,0.02,DSC  TEM XRD,Carter,,,10.1016/0025-5416(88)90375-8,,,,Arc Melting,Ar-gas,,,,,,,,,
60490a203e6da430a7212100,Al65Ge20V15,"Kumagai, M.: Graduation Thesis, Miyagi National College of Technology, 1986.",CR,Melt Spinning,Ribbon,Width X Thickness,1.5,0.02,XRD,Carter,,,,,,,Arc Melting,Ar-gas,,,,,,,,,
60490a203e6da430a7212101,Al65Ge25V10,"Kumagai, M.: Graduation Thesis, Miyagi National College of Technology, 1986.",AM,Melt Spinning,Ribbon,Width X Thickness,1.5,0.02,XRD,Carter,,,,,,,Arc Melting,Ar-gas,,,,,,,,,
60490a203e6da430a7212102,Al65Ge30V5,"Kumagai, M.: Graduation Thesis, Miyagi National College of Technology, 1986.",CR,Melt Spinning,Ribbon,Width X Thickness,1.5,0.02,XRD,Carter,,,,,,,Arc Melting,Ar-gas,,,,,,,,,
60490a203e6da430a7212103,Al65La15Ni20,"Inoue, A., Zhang, T., Masumoto, T.: Mater. Trans. JIM 30 (1989) 965-972.",AM,Melt Spinning,Ribbon,,,, OM  XRD ,Carter,,,10.2320/matertrans1989.30.965,,,,Radio Frequency Melting,Ar-gas,,,,,,,,,
60490a203e6da430a7212104,Al65La15Ni20,"Zhang, T.: Master Dissertation, Tohoku University, 1990.",AM,Melt Spinning,Ribbon,Thickness, 0.02-1.5,,AXS  OM  SEM  TEM  XRD ,Carter,,,,,,,Arc Melting,Ar-gas,,,,,,,,,
60490a203e6da430a7212105,Al65La18Ni17,"Inoue, A., Zhang, T., Masumoto, T.: Mater. Sci. Eng. A 134 (1991) 1125-1128.",AM,Melt Spinning,Ribbon,Thickness,1,0.02,AXS  OM  SEM  TEM  XRD ,Carter,,,10.1016/0921-5093(91)90938-J,,,,Radio Frequency Melting,Ar-gas,,,,,,,,,
60490a203e6da430a7212106,Al65La25Ni10,"Inoue, A., Zhang, T., Masumoto, T.: Mater. Trans. JIM 30 (1989) 965-972.",CR,Melt Spinning,Ribbon,,,, OM  XRD ,Carter,,,10.2320/matertrans1989.30.965,,,,Radio Frequency Melting,Ar-gas,,,,,,,,,
60490a203e6da430a7212107,Al65La25Ni10,"Zhang, T.: Master Dissertation, Tohoku University, 1990.",CR,Melt Spinning,Ribbon,Thickness, 0.02-1.5,,AXS  OM  SEM  TEM  XRD ,Carter,,,,,,,Arc Melting,Ar-gas,,,,,,,,,
60490a203e6da430a7212108,Al65La30Ni5,"Inoue, A., Zhang, T., Masumoto, T.: Mater. Trans. JIM 30 (1989) 965-972.",CR,Melt Spinning,Ribbon,,,, OM  XRD ,Carter,,,10.2320/matertrans1989.30.965,,,,Radio Frequency Melting,Ar-gas,,,,,,,,,
60490a203e6da430a7212109,Al65La30Ni5,"Zhang, T.: Master Dissertation, Tohoku University, 1990.",CR,Melt Spinning,Ribbon,Thickness, 0.02-1.5,,AXS  OM  SEM  TEM  XRD ,Carter,,,,,,,Arc Melting,Ar-gas,,,,,,,,,
60490a203e6da430a721210a,Al65Mn10Si25,"Inoue, A., Bizen, Y., Masumoto, T.: Metall. Trans. A 19 (1988) 383-385.",AM,Melt Spinning,Ribbon,Width X Thickness,1,0.2, XRD,Carter,,,10.1007/BF02652549,,,,Arc Melting,Ar-gas,,,,,,,,,
60490a203e6da430a721210b,Al65Mn15Si20,"Inoue, A., Bizen, Y., Masumoto, T.: Metall. Trans. A 19 (1988) 383-385.",AM,Melt Spinning,Ribbon,Width X Thickness,1,0.2, XRD,Carter,,,10.1007/BF02652549,,,,Arc Melting,Ar-gas,,,,,,,,,
60490a203e6da430a721210c,Al65Mn20Si15,"Inoue, A., Bizen, Y., Masumoto, T.: Metall. Trans. A 19 (1988) 383-385.",QC,Melt Spinning,Ribbon,Width X Thickness,1,0.2, XRD,Carter,,,10.1007/BF02652549,,,,Arc Melting,Ar-gas,,,,,,,,,
60490a203e6da430a721210d,Al65Mo5Ni30,"Niikura, A., Tsai, A.-P., Inoue, A., Masumoto, T.: Scr. Metall. 27 (1992) 543-548.",AM,Melt Spinning,Ribbon,,,,,Carter,,,10.1016/0956-716X(92)90337-E,,,,Arc Melting,,,,,,,,,,
60490a203e6da430a721210e,Al65Nd15Ni20,"Zhang, T.: Master Dissertation, Tohoku University, 1990.",AM,Melt Spinning,Ribbon,Thickness, 0.02-1.5,,AXS  SEM  TEM XRD,Carter,,,,,,,Arc Melting,Ar-gas,,,,,,,,,
60490a203e6da430a721210f,Al65Nd20Ni15,"Zhang, T.: Master Dissertation, Tohoku University, 1990.",CR,Melt Spinning,Ribbon,Thickness, 0.02-1.5,,AXS  SEM  TEM XRD,Carter,,,,,,,Arc Melting,Ar-gas,,,,,,,,,
60490a203e6da430a7212110,Al65Ni15Si20,"Legresy, J.M., Audier, M., Guyot, P.: Mater. Sci. Eng. 97 (1988) 385-390.",AM,Melt Spinning,Ribbon,,,,TEM ,Carter,,,10.1016/0025-5416(88)90079-1,,,,,,,,,,,,,,
60490a203e6da430a7212111,Al65Ni15Sm20,"Zhang, T.: Master Dissertation, Tohoku University, 1990.",AM,Melt Spinning,Ribbon,Thickness, 0.02-1.5,,AXS SEM TEM XRD,Carter,,,,,,,Arc Melting,Ar-gas,,,,,,,,,
60490a203e6da430a7212112,Al65Ni15Y20,"Zhang, T.: Master Dissertation, Tohoku University, 1990.",AC,Melt Spinning,Ribbon,Thickness, 0.02-1.5,,AXS  SEM  TEM XRD,Carter,,,,,,,Arc Melting,Ar-gas,,,,,,,,,
60490a203e6da430a7212113,Al65Ni16Si19,"Legresy, J.M., Audier, M., Guyot, P.: Mater. Sci. Eng. 97 (1988) 385-390.",AM,Melt Spinning,Ribbon,,,,TEM ,Carter,,,10.1016/0025-5416(88)90079-1,,,,,,,,,,,,,,
60490a203e6da430a7212114,Al65Ni17.5Si17.5,"Legresy, J.M., Audier, M., Guyot, P.: Mater. Sci. Eng. 97 (1988) 385-390.",AM,Melt Spinning,Ribbon,,,,TEM ,Carter,,,10.1016/0025-5416(88)90079-1,,,,,,,,,,,,,,
60490a203e6da430a7212115,Al65Ni18Zr17,"Inoue, A., Zhang, T., Masumoto, T.: Mater. Sci. Eng. A 134 (1991) 1125-1128.",AM,Melt Spinning,Ribbon,Width X Thickness,1,0.02,  TEM  XRD ,Carter,,,10.1016/0921-5093(91)90938-J,,,,Radio Frequency Melting,,,,,,,,,,
60490a203e6da430a7212116,Al65Ni20Y15,"Inoue, A., Ohtera, K., Tsai, A.-P., Kimura, H., Masumoto, T.: Jpn. J. Appl. Phys. 27 (1988)L1579-L1582.",AM,Melt Spinning,Ribbon,,,, TEM XRD,Carter,,,10.1143/JJAP.27.L1579,,,,Arc Melting,Ar-gas,,,,,,,,,
60490a203e6da430a7212117,Al65Ni20Y15,"Zhang, T.: Master Dissertation, Tohoku University, 1990.",AM,Melt Spinning,Ribbon,Thickness, 0.02-1.5,,AXS  SEM  TEM XRD,Carter,,,,,,,Arc Melting,Ar-gas,,,,,,,,,
60490a203e6da430a7212118,Al65Ni20Zr15,"Tsai, A.-P., Inoue, A., Masumoto, T.: J. Mater. Sci. Lett. 7 (1988) 805-807.",AM,Melt Spinning,Ribbon,Width X Thickness,1,0.02,  TEM  XRD ,Carter,,,10.1007/BF00723766,,,,Arc Melting,,,,,,,,,,
60490a203e6da430a7212119,Al65Ni20Zr15,"Inoue, A., Zhang, T., Masumoto, T.: Mater. Trans. JIM 31 (1990) 177-183.",AM,Melt Spinning,Ribbon,Width X Thickness,1,0.03,  TEM  XRD ,Carter,,,10.2320/matertrans1989.31.177,,,,Arc Melting,,,,,,,,,,
60490a203e6da430a721211a,Al65Ti35,"Aoki, K., Masumoto, T.: MRS Int. Meet. Advanced Materials 3 (1989) 393-398.",CR,Melt Spinning,Ribbon,,,,XRD,Carter,,,,,,,Arc Melting,Ar-gas,,,,,,,,,
60490a203e6da430a721211b,Al66.5Ni15Si18.5,"Legresy, J.M., Audier, M., Guyot, P.: Mater. Sci. Eng. 97 (1988) 385-390.",AM,Melt Spinning,Ribbon,,,,TEM ,Carter,,,10.1016/0025-5416(88)90079-1,,,,,,,,,,,,,,
60490a203e6da430a721211c,Al66.6Mn17.4Si16,"Belin, E., Miyoshi, Y., Yamada, Y., Ishikawa, T., Matsuda, T., Mizutani, U.: Mater. Sci.Eng. A 181/182 (1994) 730-733.",CR,Melt Spinning,Ribbon,,,, SXS  TEM  XPS  XRD,Carter,,,10.1016/0921-5093(94)90726-9,,,,Arc Melting,,,,,,,,,,
60490a203e6da430a721211d,Al66Cu20Mn14,"Fukamichi, K., Goto, T.: Sci. Rep. Res. Inst. Tohoku Univ. Ser. A 36 (1991) 143-158.",AM,,,,,, XRD ,Carter,,,,,,,,,,,,,,,,,
60490a203e6da430a721211e,Al66La6Ni28,"Inoue, A., Zhang, T., Masumoto, T.: Mater. Sci. Eng. A 134 (1991) 1125-1128.",AM,Melt Spinning,Ribbon,Thickness,1,0.02,AXS  OM  SEM  TEM  XRD ,Carter,,,10.1016/0921-5093(91)90938-J,,,,Radio Frequency Melting,Ar-gas,,,,,,,,,
60490a203e6da430a721211f,Al66Mg5Ti29,"Akiyama, E., Yoshioka, H., Kim, J.H., Habazaki, H., Kawashima, A., Asami, K.,Hashimoto, K.: Corros. Sci. 34 (1993) 27-40.",AM,Deposition,Thin Film,,,,XRD,Carter,,,10.1016/0010-938X(93)90256-G,,,,,Ar-gas,,,,,,,,,
60490a203e6da430a7212120,Al66Mn14Si20,"Kimura, H., Inoue, A., Bizen, Y., Masumoto, T.: Mater. Sci. Eng. 99 (1988) 449-452.",AM,Melt Spinning,Ribbon,,,,DSC  TEM  XRD,Carter,,,10.1016/0025-5416(88)90375-8,,,,Arc Melting,Ar-gas,,,,,,,,,
60490a203e6da430a7212121,Al66Mo34,"Habazaki, H., Takahiro, K., Yamaguchi, S., Hashimoto, K., Dabek, J., Mrowec, S.,Danielewski, M.: Mater. Sci. Eng. A 181/182 (1994) 1099-1103.",AM,Deposition,Thin Film,Thickness,0.06,,SEM  XRD,Carter,,,10.1016/0921-5093(94)90810-9,,,,,,,,,,,,,,
60490a203e6da430a7212122,Al66Ni10Si24,"Inoue, A., Bizen, Y., Kimura, H., Masumoto, T., Sakamoto, M.: J. Mater. Sci. 23 (1988)3640-3647.",AM,Melt Spinning,Ribbon,Width X Thickness,1,0.02, XRD ,Carter,,,10.1007/BF00540507,,,,Arc Melting,Ar-gas,,,,,,,,,
60490a203e6da430a7212123,Al66Ni26Zr8,"Inoue, A., Zhang, T., Masumoto, T.: Mater. Sci. Eng. A 134 (1991) 1125-1128.",AM,Melt Spinning,Ribbon,Width X Thickness,1,0.02,  TEM  XRD ,Carter,,,10.1016/0921-5093(91)90938-J,,,,Radio Frequency Melting,,,,,,,,,,
60490a203e6da430a7212124,Al66Ti34,"Akiyama, E., Habazaki, H., Kawashima, A., Asami, K., Hashimoto, K.: Proc. Symp.Corros. Electrochem. Catal. Metastable Metals and Intermetallics, Clayton, C.R.,Hashimoto, K. (eds.), Pennington: The Electrochem. Soc.,1993, p. 26-37.",AM,Deposition,Thin Film,,,,XRD,Carter,,,,,,,,Ar-gas,,,,,,,,,
60490a203e6da430a7212125,Al66Ti34,"Akiyama, E., Yoshioka, H., Kim, J.H., Habazaki, H., Kawashima, A., Asami, K.,Hashimoto, K.: Corros. Sci. 34 (1993) 27-40.",AM,Deposition,Thin Film,,,,XRD,Carter,,,10.1016/0010-938X(93)90256-G,,,,,Ar-gas,,,,,,,,,
60490a203e6da430a7212126,Al67.5Ni15Si17.5,"Legresy, J.M., Audier, M., Guyot, P.: Mater. Sci. Eng. 97 (1988) 385-390.",AM,Melt Spinning,Ribbon,,,,TEM ,Carter,,,10.1016/0025-5416(88)90079-1,,,,,,,,,,,,,,
60490a203e6da430a7212127,Al67Cu18Fe15,"Tsai, A.-P., Inoue, A., Masumoto, T.: J. Mater. Sci. Lett. 6 (1987) 1403-1405.",QC,Melt Spinning,Ribbon,Width X Thickness,1,0.02, TEM  XRD ,Carter,,,10.1007/BF01689302,,,,Arc Melting,Ar-gas,,,,,,,,,
60490a203e6da430a7212128,Al67Cu20Mn13,"Fukamichi, K., Goto, T.: Sci. Rep. Res. Inst. Tohoku Univ. Ser. A 36 (1991) 143-158.",AM,,,,,, XRD ,Carter,,,,,,,,,,,,,,,,,
60490a203e6da430a7212129,Al67Cu20V13,"Tsai, A.-P., Inoue, A., Masumoto, T.: Metall. Trans. A 19 (1988) 391-393.",AM,Melt Spinning,Ribbon,Width X Thickness,1,0.02, XRD,Carter,,,10.1007/BF02652554,,,,Arc Melting,Ar-gas,,,,,,,,,
60490a203e6da430a721212a,Al67Fe21Ni12,"Tsai, A.-P., Kataoka, N., Inoue, A., Masumoto, T.: Sci. Rep. Res. Inst. Tohoku Univ. Ser. A36 (1992) 300-315.",CR,Deposition,Thin Film,,,,XRD,Carter,,,,,,,Arc Melting,Ar-gas,,,,,,,,,
60490a203e6da430a721212b,Al67La16Ni17,"Inoue, A., Zhang, T., Masumoto, T.: Mater. Sci. Eng. A 134 (1991) 1125-1128.",AM,Melt Spinning,Ribbon,Thickness,1,0.02,AXS  OM  SEM  TEM  XRD ,Carter,,,10.1016/0921-5093(91)90938-J,,,,Radio Frequency Melting,Ar-gas,,,,,,,,,
60490a203e6da430a721212c,Al67Mg33,"Akiyama, E., Yoshioka, H., Kim, J.H., Habazaki, H., Kawashima, A., Asami, K.,Hashimoto, K.: Corros. Sci. 34 (1993) 27-40.",CR,Deposition,Thin Film,,,,XRD,Carter,,,10.1016/0010-938X(93)90256-G,,,,,Ar-gas,,,,,,,,,
60490a203e6da430a721212d,Al67Ni10Ti23,"Akiyama, E., Habazaki, H., Kawashima, A., Asami, K., Hashimoto, K.: Proc. Symp.Corros. Electrochem. Catal. Metastable Metals and Intermetallics, Clayton, C.R.,Hashimoto, K. (eds.), Pennington: The Electrochem. Soc.,1993, p. 26-37.",AM,Deposition,Thin Film,,,,XRD,Carter,,,,,,,,Ar-gas,,,,,,,,,
60490a203e6da430a721212e,Al68.27Cu2.15Fe29.58,"Andersen, S.J., Guo, Y.X., Hoier, R., Waterloo, G.: Mater. Sci. Eng. A 179/180 (1994)665-668.",OT,Melt Spinning,Ribbon,,,, TEM  XRD ,Carter,,,10.1016/0921-5093(94)90289-5,,,,,Air,,,,,,,,,
60490a203e6da430a721212f,Al68.6Mn17.4Si14,"Belin, E., Miyoshi, Y., Yamada, Y., Ishikawa, T., Matsuda, T., Mizutani, U.: Mater. Sci.Eng. A 181/182 (1994) 730-733.",CR,Melt Spinning,Ribbon,,,, SXS  TEM  XPS  XRD,Carter,,,10.1016/0921-5093(94)90726-9,,,,Arc Melting,,,,,,,,,,
60490a203e6da430a7212130,Al68Cr10Si22,"Inoue, A., Bizen, Y., Kimura, H., Masumoto, T., Sakamoto, M.: J. Mater. Sci. 23 (1988)3640-3647.",AM,Melt Spinning,Ribbon,Width X Thickness,1,0.02, XRD,Carter,,,10.1007/BF00540507,,,,Arc Melting,Ar-gas,,,,,,,,,
60490a203e6da430a7212131,Al68Cr15Si17,"Kimura, H., Inoue, A., Bizen, Y., Masumoto, T.: Mater. Sci. Eng. 99 (1988) 449-452.",OT,Melt Spinning,Ribbon,Width X Thickness,1,0.02,DSC  TEM  XRD,Carter,,,10.1016/0025-5416(88)90375-8,,,,Arc Melting,Ar-gas,,,,,,,,,
60490a203e6da430a7212132,Al68Ge22V10,"Inoue, A., Bizen, Y., Kimura, H., Masumoto, T., Sakamoto, M.: J. Mater. Sci. 23 (1988)3640-3647.",AM,Melt Spinning,Ribbon,Width X Thickness,1,0.02,XRD,Carter,,,10.1007/BF00540507,,,,Arc Melting,Ar-gas,,,,,,,,,
60490a203e6da430a7212133,Al68La4Ni28,"Inoue, A., Zhang, T., Masumoto, T.: Mater. Sci. Eng. A 134 (1991) 1125-1128.",AM,Melt Spinning,Ribbon,Thickness,1,0.02,AXS  OM  SEM  TEM  XRD ,Carter,,,10.1016/0921-5093(91)90938-J,,,,Radio Frequency Melting,Ar-gas,,,,,,,,,
60490a203e6da430a7212134,Al68Mg12Ti20,"Akiyama, E., Yoshioka, H., Kim, J.H., Habazaki, H., Kawashima, A., Asami, K.,Hashimoto, K.: Corros. Sci. 34 (1993) 27-40.",AM,Deposition,Thin Film,,,,XRD,Carter,,,10.1016/0010-938X(93)90256-G,,,,,Ar-gas,,,,,,,,,
60490a203e6da430a7212135,Al68Mg13Ti19,"Akiyama, E., Yoshioka, H., Kim, J.H., Habazaki, H., Kawashima, A., Asami, K.,Hashimoto, K.: Corros. Sci. 34 (1993) 27-40.",AC,Deposition,Thin Film,,,,XRD,Carter,,,10.1016/0010-938X(93)90256-G,,,,,Ar-gas,,,,,,,,,
60490a203e6da430a7212136,Al68Ni24Zr8,"Inoue, A., Zhang, T., Masumoto, T.: Mater. Sci. Eng. A 134 (1991) 1125-1128.",AM,Melt Spinning,Ribbon,Width X Thickness,1,0.02,  TEM  XRD ,Carter,,,10.1016/0921-5093(91)90938-J,,,,Radio Frequency Melting,,,,,,,,,,
60490a203e6da430a7212137,Al68Ti32,"Akiyama, E., Yoshioka, H., Kim, J.H., Habazaki, H., Kawashima, A., Asami, K.,Hashimoto, K.: Corros. Sci. 34 (1993) 27-40.",AM,Deposition,Thin Film,,,,XRD,Carter,,,10.1016/0010-938X(93)90256-G,,,,,Ar-gas,,,,,,,,,
60490a203e6da430a7212138,Al68Ti32,"Akiyama, E., Habazaki, H., Kawashima, A., Asami, K., Hashimoto, K.: Proc. Symp.Corros. Electrochem. Catal. Metastable Metals and Intermetallics, Clayton, C.R.,Hashimoto, K. (eds.), Pennington: The Electrochem. Soc.,1993, p. 26-37.",AM,Deposition,Thin Film,,,,XRD,Carter,,,,,,,,Ar-gas,,,,,,,,,
60490a203e6da430a7212139,Al69.6Cu29.6Ti0.8,"Ohnaka, I., Yamauchi, I.: Mater. Sci. Eng. A 181/182 (1994) 1190-1194.",OT,Mechanical,Powder,Diameter,0.053-0.074,,SEM TEM XRD,Carter,,,10.1016/0921-5093(94)90829-X,,,,,,,,,,,,,,
60490a203e6da430a721213a,Al69.6Cu29.6Zr0.8,"Ohnaka, I., Yamauchi, I.: Mater. Sci. Eng. A 181/182 (1994) 1190-1194.",OT,Mechanical,Powder,Diameter,.053-0.074,,SEM TEM XRD,Carter,,,10.1016/0921-5093(94)90829-X,,,,,,,,,,,,,,
60490a203e6da430a721213b,Al69Co6Ge25,"Inoue, A., Bizen, Y., Kimura, H., Masumoto, T., Sakamoto, M.: J. Mater. Sci. 23 (1988)3640-3647.",AM,Melt Spinning,Ribbon,Width X Thickness,1,0.02,XRD,Carter,,,10.1007/BF00540507,,,,Arc Melting,Ar-gas,,,,,,,,,
60490a203e6da430a721213c,Al69Cu18Fe13,"Tsai, A.-P., Kataoka, N., Inoue, A., Masumoto, T.: Sci. Rep. Res. Inst. Tohoku Univ. Ser. A36 (1992) 300-315.",AC,Deposition,,,,,SEM  XRD,Carter,,,,,,,Arc Melting,Ar-gas,,,,,,,,,
60490a203e6da430a721213d,Al69Fe6Ge25,"Inoue, A., Bizen, Y., Kimura, H., Masumoto, T., Sakamoto, M.: J. Mater. Sci. 23 (1988)3640-3647.",AM,Melt Spinning,Ribbon,Width X Thickness,1, 0.02m ,XRD,Carter,,,10.1007/BF00540507,,,,Arc Melting,Ar-gas,,,,,,,,,
60490a203e6da430a721213e,Al69Ge25Mn6,"Inoue, A., Bizen, Y., Kimura, H., Masumoto, T., Sakamoto, M.: J. Mater. Sci. 23 (1988)3640-3647.",AM,Melt Spinning,Ribbon,Width X Thickness,1,0.02, TEM XRD,Carter,,,10.1007/BF00540507,,,,Arc Melting,Ar-gas,,,,,,,,,
60490a203e6da430a721213f,Al69Ge25Ni6,"Inoue, A., Bizen, Y., Kimura, H., Masumoto, T., Sakamoto, M.: J. Mater. Sci. 23 (1988)3640-3647.",AM,Melt Spinning,Ribbon,Width X Thickness,1,0.02,XRD,Carter,,,10.1007/BF00540507,,,,Arc Melting,Ar-gas,,,,,,,,,
60490a203e6da430a7212140,Al69Ge25V6,"Inoue, A., Bizen, Y., Kimura, H., Masumoto, T., Sakamoto, M.: J. Mater. Sci. 23 (1988)3640-3647.",AM,Melt Spinning,Ribbon,Width X Thickness,1,0.02,XRD,Carter,,,10.1007/BF00540507,,,,Arc Melting,Ar-gas,,,,,,,,,
60490a203e6da430a7212141,Al69La14Ni17,"Inoue, A., Zhang, T., Masumoto, T.: Mater. Sci. Eng. A 134 (1991) 1125-1128.",AM,Melt Spinning,Ribbon,Thickness,1,0.02,AXS  OM  SEM  TEM  XRD ,Carter,,,10.1016/0921-5093(91)90938-J,,,,Radio Frequency Melting,Ar-gas,,,,,,,,,
60490a203e6da430a7212142,Al6Be23Cu9Ni10Ti24Zr28,,AM,,Rod,,,,,Carter,642.0,1087.0,10.1016/j.jallcom.2018.11.299,9.0,685.0,,,,,,,,,,,,
60490a203e6da430a7212143,Al6Be26Cu10Ti27Zr31,,AM,,Rod,,,,,Carter,607.0,1060.0,10.1016/j.jallcom.2018.11.299,13.0,678.0,,,,,,,,,,,,
60490a203e6da430a7212144,Al6Ce10Cu84,"Inoue, A., Park, J., Nishiyama, N., Masumoto, T.: Mater. Trans. JIM 34 (1993) 82-84.",AM,Melt Spinning,Ribbon,Width X Thickness,1,0.02, SEM  TEM XRD,Carter,,,10.2320/matertrans1989.34.82,,,,Radio Frequency Melting,Ar-gas,,,,,,,,,
60490a203e6da430a7212145,Al6Ce4Cu90,"Inoue, A., Park, J., Nishiyama, N., Masumoto, T.: Mater. Trans. JIM 34 (1993) 82-84.",CR,Melt Spinning,Ribbon,Width X Thickness,1,0.02, SEM  TEM XRD,Carter,,,10.2320/matertrans1989.34.82,,,,Radio Frequency Melting,Ar-gas,,,,,,,,,
60490a203e6da430a7212146,Al6Ce6Cu88,"Inoue, A., Park, J., Nishiyama, N., Masumoto, T.: Mater. Trans. JIM 34 (1993) 82-84.",AC,Melt Spinning,Ribbon,Width X Thickness,1,0.02, SEM  TEM XRD,Carter,,,10.2320/matertrans1989.34.82,,,,Radio Frequency Melting,Ar-gas,,,,,,,,,
60490a203e6da430a7212147,Al6Ce8Cu86,"Inoue, A., Park, J., Nishiyama, N., Masumoto, T.: Mater. Trans. JIM 34 (1993) 82-84.",AC,Melt Spinning,Ribbon,Width X Thickness,1,0.02, SEM  TEM XRD,Carter,,,10.2320/matertrans1989.34.82,,,,Radio Frequency Melting,Ar-gas,,,,,,,,,
60490a203e6da430a7212148,Al6Cu23Ni13Zr58,"Drozdz, D., Wunderlich, R.K., Fecht, H.-J.: Wear 262 (2007) 176–183.",AM,,,,,,,Carter,,,10.1016/j.wear.2006.04.008,,,,,,,,,,,,,,
60490a203e6da430a7212149,Al6Cu36Zr58,,,,,,,,,Ben,671.0,1245.0,10.1007/978-3-642-03481-7,,724.0,,,,,,,,,,,,
60490a203e6da430a721214a,Al6Cu40Zr54,,,,,,,,,Ben,684.0,1216.0,10.1007/978-3-642-03481-7,,741.0,,,,,,,,,,,,
60490a203e6da430a721214b,Al6Cu44Ti6Zr44,"Zhang, Q., Zhang, W., Inoue, A.: Materials Transactions. 47 (2006) 2804–2807.",AM,,,,,,,Carter,698.0,1173.0,10.2320/matertrans.47.2804,,,,,,,,,,,,,,
60490a203e6da430a721214c,Al6Cu45Zr49,,,,,,,,,Ben,704.0,1187.0,10.1007/978-3-642-03481-7,,758.0,,,,,,,,,,,,
60490a203e6da430a721214d,Al6Cu46Zr48,,,,,,,,,Ben,706.0,1192.0,10.1007/978-3-642-03481-7,,762.0,,,,,,,,,,,,
60490a203e6da430a721214e,Al6Cu47Zr47,,,,,,,,,Ben,701.0,1165.0,10.1007/978-3-642-03481-7,,770.0,,,,,,,,,,,,
60490a203e6da430a721214f,Al6Cu47Zr47,"Yu, P., Bai, H.Y., Tang, M.B., Wang, W.L.: J. Non-Cryst. Solids 351 (2005) 1328-1332.",AM,Melt Casting,Rod,,,,,Carter,701.0,1165.0,10.1016/j.jnoncrysol.2005.03.012,5.0,770.0,,,,,,92.4,,,,,,
60490a203e6da430a7212150,Al6Cu49Zr45,,,,,,,,,Ben,717.0,1178.0,10.1007/978-3-642-03481-7,,764.0,,,,,,,,,,,,
60490a203e6da430a7212151,Al6Cu58.1Zr35.9,,,,,,,,,Ben,760.0,1173.0,10.1007/978-3-642-03481-7,,799.0,,,,,,,,,,,,
60490a203e6da430a7212152,Al6Cu84Nd10,"Inoue, A., Park, J., Nishiyama, N., Masumoto, T.: Mater. Trans. JIM 34 (1993) 82-84.",AM,Melt Spinning,Ribbon,Width X Thickness,1,0.02,SEM TEM XRD,Carter,,,10.2320/matertrans1989.34.82,,,,Radio Frequency Melting,Ar-gas,,,,,,,,,
60490a203e6da430a7212153,Al6Cu86Nd8,"Inoue, A., Park, J., Nishiyama, N., Masumoto, T.: Mater. Trans. JIM 34 (1993) 82-84.",AM,Melt Spinning,Ribbon,Width X Thickness,1,0.02,SEM TEM XRD,Carter,,,10.2320/matertrans1989.34.82,,,,Radio Frequency Melting,Ar-gas,,,,,,,,,
60490a203e6da430a7212154,Al6Cu88Nd6,"Inoue, A., Park, J., Nishiyama, N., Masumoto, T.: Mater. Trans. JIM 34 (1993) 82-84.",AC,Melt Spinning,Ribbon,Width X Thickness,1,0.02,SEM TEM XRD,Carter,,,10.2320/matertrans1989.34.82,,,,Radio Frequency Melting,Ar-gas,,,,,,,,,
60490a203e6da430a7212155,Al6La30Ni64,"Inoue, A., Zhang, T., Masumoto, T.: Mater. Sci. Eng. A 134 (1991) 1125-1128.",AM,Melt Spinning,Ribbon,Thickness,1,0.02,AXS  OM  SEM  TEM  XRD ,Carter,,,10.1016/0921-5093(91)90938-J,,,,Radio Frequency Melting,Ar-gas,,,,,,,,,
60490a203e6da430a7212156,Al6La32Ni62,"Inoue, A., Zhang, T., Masumoto, T.: Mater. Sci. Eng. A 134 (1991) 1125-1128.",AM,Melt Spinning,Ribbon,Thickness,1,0.02,AXS  OM  SEM  TEM  XRD ,Carter,,,10.1016/0921-5093(91)90938-J,,,,Radio Frequency Melting,Ar-gas,,,,,,,,,
60490a203e6da430a7212157,Al6La86Ni8,"Inoue, A., Zhang, T., Masumoto, T.: Mater. Sci. Eng. A 134 (1991) 1125-1128.",AM,Melt Spinning,Ribbon,Thickness,1,0.02,AXS  OM  SEM  TEM  XRD ,Carter,,,10.1016/0921-5093(91)90938-J,,,,Radio Frequency Melting,Ar-gas,,,,,,,,,
60490a203e6da430a7212158,Al6Mg66Ti28,"Akiyama, E., Yoshioka, H., Kim, J.H., Habazaki, H., Kawashima, A., Asami, K.,Hashimoto, K.: Corros. Sci. 34 (1993) 27-40.",CR,Deposition,Thin Film,,,,XRD,Carter,,,10.1016/0010-938X(93)90256-G,,,,,Ar-gas,,,,,,,,,
60490a203e6da430a7212159,Al6Ni64Zr30,"Inoue, A., Zhang, T., Masumoto, T.: Mater. Sci. Eng. A 134 (1991) 1125-1128.",AM,Melt Spinning,Ribbon,Width X Thickness,1,0.02,  TEM  XRD ,Carter,,,10.1016/0921-5093(91)90938-J,,,,Radio Frequency Melting,,,,,,,,,,
60490a203e6da430a721215a,Al7.14Cu26.19Ti4.76Zr61.91,"Qiang, J.B., Zhang, W., Xie, G.Q., Inoue, A.: J. Mater. Res. 22 (2007) 1093–1097.",AM,,,,,,,Carter,,,10.1557/jmr.2007.0130,,,,,,,,,,,,,,
60490a203e6da430a721215b,Al7.17Cu17.33Ni9.26O0.4Zr65.84,"Eckert, J., Mattern, N., Zinkevitch, M., Seidel, M.: Materials Transactions, JIM. 39 (1998) 623–632.",AM,,,,,,,Carter,638.0,,10.2320/matertrans1989.39.623,,732.0,,,,,,,,,,,,
60490a203e6da430a721215c,Al7.35Cu26.95Ti2Zr63.7,"Qiang, J.B., Zhang, W., Xie, G.Q., Inoue, A.: Journal of Non-Crystalline Solids. 354 (2008) 2054–2059.",AM,,,,,,,Carter,638.0,1227.0,10.1016/j.jnoncrysol.2007.11.002,,721.0,1152.0,,,,,,,,,,,
60490a203e6da430a721215d,Al7.46Cu46.27Zr46.27,"Meng, Q., Li, J., Bian, X.: Journal of Alloys and Compounds 424 (2006) 350–355. ",AM,,,,,,,Carter,710.0,1176.0,10.1016/j.jallcom.2005.12.081,,773.0,,,,,,,,,,,,
60490a203e6da430a721215e,Al7.49Cu27.46Ti0.14Zr64.91,"Qiang, J.B., Zhang, W., Xie, G.Q., Inoue, A.: Journal of Non-Crystalline Solids. 354 (2008) 2054–2059.",AM,,,,,,,Carter,,1183.0,10.1016/j.jnoncrysol.2007.11.002,,663.0,1135.0,,,,,,,,,,,
60490a203e6da430a721215f,Al7.49Cu27.48Ti0.08Zr64.95,"Qiang, J.B., Zhang, W., Xie, G.Q., Inoue, A.: Journal of Non-Crystalline Solids. 354 (2008) 2054–2059.",AM,,,,,,,Carter,,1200.0,10.1016/j.jnoncrysol.2007.11.002,,,1141.0,,,,,,,,,,,
60490a203e6da430a7212160,Al7.54Cu24.32Fe8.64Zr59.5,"Lu, Z.P., Liu, C.T.: Materials Transactions 48 (2007) 2476–2482.",AM,,,,,,,Carter,679.0,1223.0,10.2320/matertrans.MJ200762,10.0,777.0,1134.0,,,,,,,,,,,
60490a203e6da430a7212161,Al7.5Cu17.5Hf70Ni5,"Révész, Á., Uriarte, J-L., Louzguine, D., Inoue, A., Surin~ach, S., Baró, M.D., Yavari, A.R.: Materials Science and",AM,,,,,,,Carter,739.0,,,,,,,,,,,,,,,,
60490a203e6da430a7212162,Al7.5Cu17.5Ni10Zr65,"Z.P. Lu, H. Tan, Y. Li, S.C. Ng, Scripta Mater. 42 (2000) 667.",AM,Melt Casting,Wedge,,,,,Carter,656.5,1167.6,10.1016/S1359-6462(99)00417-0,,735.6,,,,,16.0,,,,,,,
60490a203e6da430a7212163,Al7.5Cu17.5Ni10Zr65,"Chen, W., Wang, Y., Qiang, J., Dong, C.: Acta Materialia. 51 (2003) 1899–1907.",AM,,,,,,,Carter,6502.0,1188.0,10.1016/S1359-6454(02)00596-7,,747.0,1090.0,,,,,,35.0,,,,,
60490a203e6da430a7212164,Al7.5Cu17.5Ni10Zr65,,,,,,,,,Ben,656.5,1167.6,10.1016/j.jallcom.2008.07.087,,735.6,,,,,,,,,1.5,,,
60490a203e6da430a7212165,Al7.5Cu17.5Ni10Zr65,,,,,,,,,Lane,656.5,1167.0,10.1016/j.jallcom.2008.07.087,16.0,735.6,,,,,,,,,,,,
60490a203e6da430a7212166,Al7.5Cu17.5Ni10Zr65,"C. Dong, Y.M. Wang, J.B. Qiang, D.H. Wang, W.R. Chen, C.H. Shek,Mater. Trans. 45 (2004) 1177. ",AM,Melt Casting,Wedge,,,,,Carter,650.0,1153.0,10.2320/matertrans.45.1177,,750.0,,,,,3.0,,,,,,,
60490a203e6da430a7212167,Al7.5Cu20Hf65Ni7.5,"Révész, Á., Uriarte, J-L., Louzguine, D., Inoue, A., Surin~ach, S., Baró, M.D., Yavari, A.R.: Materials Science and",AM,,,,,,,Carter,787.0,,,,,,,,,,,,,,,,
60490a203e6da430a7212168,Al7.5Cu27.49Ti0.03Zr64.98,"Qiang, J.B., Zhang, W., Xie, G.Q., Inoue, A.: Journal of Non-Crystalline Solids. 354 (2008) 2054–2059.",AM,,,,,,,Carter,638.0,1219.0,10.1016/j.jnoncrysol.2007.11.002,,700.0,1145.0,,,,,,,,,,,
60490a203e6da430a7212169,Al7.5Cu27.49Ti0.05Zr64.96,"Qiang, J.B., Zhang, W., Xie, G.Q., Inoue, A.: Journal of Non-Crystalline Solids. 354 (2008) 2054–2060",AM,,,,,,,Carter,636.0,1213.0,10.1016/j.jnoncrysol.2007.11.002,,662.0,1147.0,,,,,,,,,,,
60490a203e6da430a721216a,Al7.5Cu27.5Zr65,"Inoue, A., Kawase, D., Tsai, A.-P., Zhang, T., Masumoto, T.: Mater. Sci. Eng. A 178(1994) 255-263.",AM,Melt Spinning,Ribbon,Width X Thickness,1,0.03,TEM  XRD,Carter,,,10.1016/0921-5093(94)90551-7,,,,Arc Melting,Ar-gas,,,,,,,,,
60490a203e6da430a721216b,Al7.5Cu27.5Zr65,"Qiang, J.B., Zhang, W., Xie, G.Q., Inoue, A.: J. Mater. Res. 22 (2007) 1093–1097.",AM,,,,,,,Carter,639.0,1238.0,10.1557/jmr.2007.0130,,736.0,1177.0,,,,,,,,,,,
60490a203e6da430a721216c,Al7.5Cu27.5Zr65,"Zhang, T.: Doctor Thesis, Tohoku University, 1993.",AM,Melt Spinning,Ribbon,Width X Thickness,1,0.04,AXS SEM TEM XRD,Carter,,,,,,,Arc Melting,Ar-gas,,,,,,,,,
60490a203e6da430a721216d,Al7.5Cu50Hf42.5,,,,,,,,,Ben,781.0,1239.683,10.2320/matertrans.45.1153,,,,,,,,,,,,,,
60490a203e6da430a721216e,Al7.5Cu52.5Hf40,"Z.P. Lu, H. Bei, C.T. Liu, Intermetallics 15 (2007) 618.",AM,Melt Casting,Rod,,,,,Carter,779.0,1250.0,10.1016/j.intermet.2006.10.017,3.0,833.0,,,,,,,,,,,,
60490a203e6da430a721216f,Al7.5Cu52.5Hf40,,,,,,,,,Lane,779.0,1250.0,10.1016/j.jallcom.2008.07.087,3.0,833.0,,,,,,,,,,,,
60490a203e6da430a7212170,Al7.5Cu52.5Hf40,,,,,,,,,Ben,779.0,1250.0,10.1016/j.jallcom.2008.07.087,3.0,833.0,,,,,,,,,,,,
60490a203e6da430a7212171,Al7.5Fe61.7Tb30.8,"Inoue, A., Tanaka, Y., Miyauchi, Y., Masumoto, T.: Sci. Rep. Res. Inst. Tohoku Univ. SerA 39 (1994) 147-153.",AM,Melt Spinning,Ribbon,Width X Thickness,1,0.02,TEM XRD,Carter,,,,,,,Arc Melting,Ar-gas,,,,,,,,,
