Repository: leschultz/Molecular-Dynamic-Characteristic-Temperatures-for-Predicting-Metallic-Glass-Forming-Ability

├── README.md
├── features
│   ├── MDF_DMREF_Metallic_Glasses_v5
│   │   ├── MDF_DMREF_Metallic_Glasses_v5.csv
│   │   └── update_metallic_glasses.py
│   ├── features_dmax_cts
│   │   ├── features_dmax_cts.csv
│   │   ├── features_dmax_cts.json
│   │   └── upload.py
│   ├── features_gfa_cts
│   │   ├── features_gfa_cts.csv
│   │   ├── features_gfa_cts.json
│   │   ├── requirements.txt
│   │   └── upload.py
│   └── prsd_features_gfa_cts
│       └── prsd_features_gfa_cts.csv
└── plots
    ├── classification
    │   ├── original
    │   │   ├── PR_positive.png
    │   │   └── PR_positive_data.csv
    │   └── prsd
    │       ├── PRSD_PR_positive_data.csv
    │       └── PR_positive_PRSD.png

File: features/MDF_DMREF_Metallic_Glasses_v5/MDF_DMREF_Metallic_Glasses_v5.csv (part 14 of 58)
_id,Composition,Reference,Is_Amorphous?,Casting,Type,Size_Measure,Size1,Size2,Characterization,From,Tg_[K],Tl_[K],DOI,Dmax_[mm],Tx_[K],Tm_[K],Melting,Environment,Sigma_[Mpa],Zmax_[mm],E_[GPA],Possion's_Ratio,v,Rc_[K/s],Fracture_Strength_[MPa],G_[GPa],Density_[g/cm^3]
60490a203e6da430a7212172,Al7.5Nb11Ni57.5Zr24,"Na, J.H., Kim, W.T., Kim, D.H., Yi, S.: Materials Letters 58 (2004) 778–782.",AM,,,,,,,Carter,849.0,1351.0,10.4028/www.scientific.net/MSF.475-479.3435,,882.0,,,,,,,,,,,,
60490a203e6da430a7212173,Al7.5Nb12.5Ni60Zr20,"Qiang, J.B., Zhang, W., Inoue, A.: Materials Science and Engineering B 148 (2008) 114–118.",AM,,Rod,,,,,Carter,843.0,1460.0,10.1016/j.scriptamat.2007.07.032,,894.0,1344.0,,,,,,,,,,,
60490a203e6da430a7212174,Al7.5Nb3Ni57.5Zr32,"Na, J.H., Kim, W.T., Kim, D.H., Yi, S.: Materials Letters 58 (2004) 778–782.",AM,,,,,,,Carter,831.0,1340.0,10.4028/www.scientific.net/MSF.475-479.3435,,864.0,,,,,,,,,,,,
60490a203e6da430a7212175,Al7.5Nb5Ni57.5Zr30,"Na, J.H., Kim, W.T., Kim, D.H., Yi, S.: Materials Letters 58 (2004) 778–782.",AM,,,,,,,Carter,836.0,1343.0,10.4028/www.scientific.net/MSF.475-479.3435,,871.0,,,,,,,,,,,,
60490a203e6da430a7212176,Al7.5Nb7Ni57.5Zr28,"Na, J.H., Kim, W.T., Kim, D.H., Yi, S.: Materials Letters 58 (2004) 778–782.",AM,,,,,,,Carter,839.0,1346.0,10.4028/www.scientific.net/MSF.475-479.3435,,880.0,,,,,,,,,,,,
60490a203e6da430a7212177,Al7.5Nb9Ni57.5Zr26,"Na, J.H., Kim, W.T., Kim, D.H., Yi, S.: Materials Letters 58 (2004) 778–782.",AM,,,,,,,Carter,844.0,1349.0,10.4028/www.scientific.net/MSF.475-479.3435,,880.0,,,,,,,,,,,,
60490a203e6da430a7212178,Al7.5Ni57.5Zr35,"Na, J.H., Kim, W.T., Kim, D.H., Yi, S.: Materials Letters 58 (2004) 778–782.",AM,,,,,,,Carter,823.0,1333.0,10.4028/www.scientific.net/MSF.475-479.3435,,848.0,,,,,,,,,,,,
60490a203e6da430a7212179,Al7.68Cu18.16Ni9.28O0.2Zr64.68,"Eckert, J., Mattern, N., Zinkevitch, M., Seidel, M.: Materials Transactions, JIM. 39 (1998) 623–632.",AM,,,,,,,Carter,637.0,,10.2320/matertrans1989.39.623,,744.0,,,,,,,,,,,,
60490a203e6da430a721217a,Al70.6Mn17.4Si12,"Belin, E., Miyoshi, Y., Yamada, Y., Ishikawa, T., Matsuda, T., Mizutani, U.: Mater. Sci.Eng. A 181/182 (1994) 730-733.",OT,Melt Spinning,Ribbon,,,, SXS  TEM  XPS  XRD,Carter,,,10.1016/0921-5093(94)90726-9,,,,Arc Melting,,,,,,,,,,
60490a203e6da430a721217b,Al70Ce10Cu20,"Inoue, A., Ohtera, K., Kita, K., Masumoto, T.: Jpn. J. Appl. Phys. 27 (1988) L1796-L1799.",CR,Melt Spinning,Ribbon,Width X Thickness,1,0.02,DSC  TEM XRD,Carter,,,10.1143/JJAP.27.L1796,,,,Arc Melting,Ar-gas,,,,,,,,,
60490a203e6da430a721217c,Al70Ce10Ni20,"Inoue, A., Ohtera, K., Tsai, A.-P., Kimura, H., Masumoto, T.: Jpn. J. Appl. Phys. 27 (1988)L1579-L1582.",AM,Melt Spinning,Ribbon,Width X Thickness,1.5,0.03, OM  TEM  XRD,Carter,,,10.1143/JJAP.27.L1579,,,,Arc Melting,Ar-gas,,,,,,,,,
60490a203e6da430a721217d,Al70Ce10Ni20,"Zhang, T.: Master Dissertation, Tohoku University, 1990.",AM,Melt Spinning,Ribbon,Thickness,0.02-1.5,,AXS  OM  SEM  TEM  XRD,Carter,,,,,,,Arc Melting,Ar-gas,,,,,,,,,
60490a203e6da430a721217e,Al70Ce15Cu15,"Inoue, A., Ohtera, K., Kita, K., Masumoto, T.: Jpn. J. Appl. Phys. 27 (1988) L1796-L1799.",CR,Melt Spinning,Ribbon,Width X Thickness,1,0.02,DSC  TEM XRD,Carter,,,10.1143/JJAP.27.L1796,,,,Arc Melting,Ar-gas,,,,,,,,,
60490a203e6da430a721217f,Al70Ce15Ni15,"Zhang, T.: Master Dissertation, Tohoku University, 1990.",AM,Melt Spinning,Ribbon,Thickness,0.02-1.5,,AXS  OM  SEM  TEM  XRD,Carter,,,,,,,Arc Melting,Ar-gas,,,,,,,,,
60490a203e6da430a7212180,Al70Ce20Ni10,"Zhang, T.: Master Dissertation, Tohoku University, 1990.",AC,Melt Spinning,Ribbon,Thickness,0.02-1.5,,AXS  OM  SEM  TEM  XRD,Carter,,,,,,,Arc Melting,Ar-gas,,,,,,,,,
60490a203e6da430a7212181,Al70Cr10Si20,"Kimura, H., Inoue, A., Bizen, Y., Masumoto, T.: Mater. Sci. Eng. 99 (1988) 449-452.",OT,Melt Spinning,Ribbon,Width X Thickness,1,0.02,DSC  TEM  XRD,Carter,,,10.1016/0025-5416(88)90375-8,,,,Arc Melting,Ar-gas,,,,,,,,,
60490a203e6da430a7212182,Al70Cr15Si15,"Kimura, H., Inoue, A., Bizen, Y., Masumoto, T.: Mater. Sci. Eng. 99 (1988) 449-452.",OT,Melt Spinning,Ribbon,Width X Thickness,1,0.02,DSC  TEM  XRD,Carter,,,10.1016/0025-5416(88)90375-8,,,,Arc Melting,Ar-gas,,,,,,,,,
60490a203e6da430a7212183,Al70Cr20Si10,"Kimura, H., Inoue, A., Bizen, Y., Masumoto, T.: Mater. Sci. Eng. 99 (1988) 449-452.",OT,Melt Spinning,Ribbon,Width X Thickness,1,0.02,DSC  TEM  XRD,Carter,,,10.1016/0025-5416(88)90375-8,,,,Arc Melting,Ar-gas,,,,,,,,,
60490a203e6da430a7212184,Al70Cr25Si5,"Kimura, H., Inoue, A., Bizen, Y., Masumoto, T.: Mater. Sci. Eng. 99 (1988) 449-452.",CR,Melt Spinning,Ribbon,Width X Thickness,1,0.02,DSC  TEM  XRD,Carter,,,10.1016/0025-5416(88)90375-8,,,,Arc Melting,Ar-gas,,,,,,,,,
60490a203e6da430a7212185,Al70Cr5Si25,"Kimura, H., Inoue, A., Bizen, Y., Masumoto, T.: Mater. Sci. Eng. 99 (1988) 449-452.",CR,Melt Spinning,Ribbon,Width X Thickness,1,0.02,DSC  TEM  XRD,Carter,,,10.1016/0025-5416(88)90375-8,,,,Arc Melting,Ar-gas,,,,,,,,,
60490a203e6da430a7212186,Al70Cu10Fe20,"Tsai, A.-P., Inoue, A., Masumoto, T.: J. Mater. Sci. Lett. 6 (1987) 1403-1405.",OT,Melt Spinning,Ribbon,Width X Thickness,1,0.02, TEM  XRD ,Carter,,,10.1007/BF01689302,,,,Arc Melting,Ar-gas,,,,,,,,,
60490a203e6da430a7212187,Al70Cu10Ti20,"Aoki, K., Masumoto, T.: MRS Int. Meet. Advanced Materials 3 (1989) 393-398.",CR,Melt Spinning,Ribbon,,,,XRD,Carter,,,,,,,Arc Melting,Ar-gas,,,,,,,,,
60490a203e6da430a7212188,Al70Cu15Fe15,"Tsai, A.-P., Inoue, A., Masumoto, T.: J. Mater. Sci. Lett. 6 (1987) 1403-1405.",OT,Melt Spinning,Ribbon,Width X Thickness,1,0.02, TEM  XRD ,Carter,,,10.1007/BF01689302,,,,Arc Melting,Ar-gas,,,,,,,,,
60490a203e6da430a7212189,Al70Cu16Fe14,"Tsai, A.-P., Kataoka, N., Inoue, A., Masumoto, T.: Sci. Rep. Res. Inst. Tohoku Univ. Ser. A36 (1992) 300-315.",AC,Deposition,,,,,SEM  XRD,Carter,,,,,,,Arc Melting,Ar-gas,,,,,,,,,
60490a203e6da430a721218a,Al70Cu20Fe10,"Belin, E., Dankhazi, Z., Sadoc, A.: Mater. Sci. Eng. A 181/182 (1994) 717-721.",CR,,,,,, TEM XPS   XRD ,Carter,,,10.1016/0921-5093(94)90723-4,,,,,,,,,,,,,,
60490a203e6da430a721218b,Al70Cu20Fe10,"Tsai, A.-P., Inoue, A., Masumoto, T.: J. Mater. Sci. Lett. 6 (1987) 1403-1405.",OT,Melt Spinning,Ribbon,Width X Thickness,1,0.02, TEM  XRD ,Carter,,,10.1007/BF01689302,,,,Arc Melting,Ar-gas,,,,,,,,,
60490a203e6da430a721218c,Al70Cu20La10,"Inoue, A., Yamaguchi, H., Zhang, T., Masumoto, T.: Mater. Trans. JIM 31 (1990) 104-109.",CR,Melt Spinning,Ribbon,Width X Thickness,1,0.02,AXS  SEM  XRD,Carter,,,10.2320/matertrans1989.31.104,,,,Radio Frequency Melting,Ar-gas,,,,,,,,,
60490a203e6da430a721218d,Al70Cu20V10,"Tsai, A.-P., Inoue, A., Masumoto, T.: Metall. Trans. A 19 (1988) 391-393.",AM,Melt Spinning,Ribbon,Width X Thickness,1,0.02, XRD,Carter,,,10.1007/BF02652554,,,,Arc Melting,Ar-gas,,,,,,,,,
60490a203e6da430a721218e,Al70Cu25V5,"Tsai, A.-P., Inoue, A., Masumoto, T.: Metall. Trans. A 19 (1988) 391-393.",AC,Melt Spinning,Ribbon,Width X Thickness,1,0.02, XRD,Carter,,,10.1007/BF02652554,,,,Arc Melting,Ar-gas,,,,,,,,,
60490a203e6da430a721218f,Al70Cu30,"Aoki, K., Masumoto, T.: MRS Int. Meet. Advanced Materials 3 (1989) 393-398.",CR,Melt Spinning,Ribbon,,,,XRD,Carter,,,,,,,Arc Melting,Ar-gas,,,,,,,,,
60490a203e6da430a7212190,Al70Fe14Ni16,"Tsai, A.-P., Kataoka, N., Inoue, A., Masumoto, T.: Sci. Rep. Res. Inst. Tohoku Univ. Ser. A36 (1992) 300-315.",AM,Deposition,Thin Film,,,,XRD,Carter,,,,,,,Arc Melting,Ar-gas,,,,,,,,,
60490a203e6da430a7212191,Al70Fe15Ni15,"Tsai, A.-P., Kataoka, N., Inoue, A., Masumoto, T.: Sci. Rep. Res. Inst. Tohoku Univ. Ser. A36 (1992) 300-315.",AM,Deposition,Thin Film,,,,XRD,Carter,,,,,,,Arc Melting,Ar-gas,,,,,,,,,
60490a203e6da430a7212192,Al70Fe16Ni14,"Tsai, A.-P., Kataoka, N., Inoue, A., Masumoto, T.: Sci. Rep. Res. Inst. Tohoku Univ. Ser. A36 (1992) 300-315.",AM,Deposition,Thin Film,,,,XRD,Carter,,,,,,,Arc Melting,Ar-gas,,,,,,,,,
60490a203e6da430a7212193,Al70Fe20Ni10,"Tsai, A.-P., Kataoka, N., Inoue, A., Masumoto, T.: Sci. Rep. Res. Inst. Tohoku Univ. Ser. A36 (1992) 300-315.",AM,Deposition,Thin Film,,,,XRD,Carter,,,,,,,Arc Melting,Ar-gas,,,,,,,,,
60490a203e6da430a7212194,Al70Gd10Ni20,"Zhang, T.: Master Dissertation, Tohoku University, 1990.",AM,Melt Spinning,Ribbon,Thickness, 0.02-1.5,,AXS  SEM  TEM  XRD ,Carter,,,,,,,Arc Melting,Ar-gas,,,,,,,,,
60490a203e6da430a7212195,Al70Gd15Ni15,"Zhang, T.: Master Dissertation, Tohoku University, 1990.",AM,Melt Spinning,Ribbon,Thickness, 0.02-1.5,,AXS  SEM  TEM  XRD ,Carter,,,,,,,Arc Melting,Ar-gas,,,,,,,,,
60490a203e6da430a7212196,Al70Gd20Ni10,"Zhang, T.: Master Dissertation, Tohoku University, 1990.",CR,Melt Spinning,Ribbon,Thickness, 0.02-1.5,,AXS  SEM  TEM  XRD ,Carter,,,,,,,Arc Melting,Ar-gas,,,,,,,,,
60490a203e6da430a7212197,Al70Ge20V10,"Kumagai, M.: Graduation Thesis, Miyagi National College of Technology, 1986.",CR,Melt Spinning,Ribbon,Width X Thickness,1.5,0.02,XRD,Carter,,,,,,,Arc Melting,Ar-gas,,,,,,,,,
60490a203e6da430a7212198,Al70Ge25V5,"Kumagai, M.: Graduation Thesis, Miyagi National College of Technology, 1986.",CR,Melt Spinning,Ribbon,Width X Thickness,1.5,0.02,XRD,Carter,,,,,,,Arc Melting,Ar-gas,,,,,,,,,
60490a203e6da430a7212199,Al70La15Ni15,"Zhang, T.: Master Dissertation, Tohoku University, 1990.",CR,Melt Spinning,Ribbon,Thickness, 0.02-1.5,,AXS  OM  SEM  TEM  XRD ,Carter,,,,,,,Arc Melting,Ar-gas,,,,,,,,,
60490a203e6da430a721219a,Al70La15Ni15,"Inoue, A., Zhang, T., Masumoto, T.: Mater. Trans. JIM 30 (1989) 965-972.",CR,Melt Spinning,Ribbon,,,, OM  XRD ,Carter,,,10.2320/matertrans1989.30.965,,,,Radio Frequency Melting,Ar-gas,,,,,,,,,
60490a203e6da430a721219b,Al70La20Ni10,"Inoue, A., Zhang, T., Masumoto, T.: Mater. Trans. JIM 30 (1989) 965-972.",CR,Melt Spinning,Ribbon,,,, OM  XRD ,Carter,,,10.2320/matertrans1989.30.965,,,,Radio Frequency Melting,Ar-gas,,,,,,,,,
60490a203e6da430a721219c,Al70La20Ni10,"Zhang, T.: Master Dissertation, Tohoku University, 1990.",CR,Melt Spinning,Ribbon,Thickness, 0.02-1.5,,AXS  OM  SEM  TEM  XRD ,Carter,,,,,,,Arc Melting,Ar-gas,,,,,,,,,
60490a203e6da430a721219d,Al70La25Ni5,"Inoue, A., Zhang, T., Masumoto, T.: Mater. Trans. JIM 30 (1989) 965-972.",CR,Melt Spinning,Ribbon,,,, OM  XRD ,Carter,,,10.2320/matertrans1989.30.965,,,,Radio Frequency Melting,Ar-gas,,,,,,,,,
60490a203e6da430a721219e,Al70La25Ni5,"Zhang, T.: Master Dissertation, Tohoku University, 1990.",CR,Melt Spinning,Ribbon,Thickness, 0.02-1.5,,AXS  OM  SEM  TEM  XRD ,Carter,,,,,,,Arc Melting,Ar-gas,,,,,,,,,
60490a203e6da430a721219f,Al70La30,"Inoue, A., Yamaguchi, H., Zhang, T., Masumoto, T.: Mater. Trans. JIM 31 (1990) 104-109.",CR,Melt Spinning,Ribbon,Width X Thickness,1,0.02,AXS  SEM  XRD,Carter,,,10.2320/matertrans1989.31.104,,,,Radio Frequency Melting,Ar-gas,,,,,,,,,
60490a203e6da430a72121a0,Al70La30,"Zhang, T.: Master Dissertation, Tohoku University, 1990.",CR,Melt Spinning,Ribbon,Thickness, 0.02-1.5,,AXS  OM  SEM  TEM  XRD ,Carter,,,,,,,Arc Melting,Ar-gas,,,,,,,,,
60490a203e6da430a72121a1,Al70La30,"Inoue, A., Zhang, T., Masumoto, T.: Mater. Trans. JIM 30 (1989) 965-972.",CR,Melt Spinning,Ribbon,,,, OM  XRD ,Carter,,,10.2320/matertrans1989.30.965,,,,Radio Frequency Melting,Ar-gas,,,,,,,,,
60490a203e6da430a72121a2,Al70La5Ni25,"Zhang, T.: Master Dissertation, Tohoku University, 1990.",AM,Melt Spinning,Ribbon,Thickness, 0.02-1.5,,AXS  OM  SEM  TEM  XRD ,Carter,,,,,,,Arc Melting,Ar-gas,,,,,,,,,
60490a203e6da430a72121a3,Al70La5Ni25,"Inoue, A., Zhang, T., Masumoto, T.: Mater. Trans. JIM 30 (1989) 965-972.",AM,Melt Spinning,Ribbon,,,, OM  XRD ,Carter,,,10.2320/matertrans1989.30.965,,,,Radio Frequency Melting,Ar-gas,,,,,,,,,
60490a203e6da430a72121a4,Al70Mg20Zn10,"Takeuchi, T., Murasaki, S., Matsumuro, A., Mizutani, U.: J. Non-Cryst. Solids 156-158(1993) 914-917.",OT,Mechanical,Powder,,,,XRD,Carter,,,10.1016/0022-3093(93)90095-F,,,,,Ar-gas,,,,,,,,,
60490a203e6da430a72121a5,Al70Mg3Ti27,"Akiyama, E., Yoshioka, H., Kim, J.H., Habazaki, H., Kawashima, A., Asami, K.,Hashimoto, K.: Corros. Sci. 34 (1993) 27-40.",AC,Deposition,Thin Film,,,,XRD,Carter,,,10.1016/0010-938X(93)90256-G,,,,,Ar-gas,,,,,,,,,
60490a203e6da430a72121a6,Al70Mn5Si25,"Inoue, A., Bizen, Y., Masumoto, T.: Metall. Trans. A 19 (1988) 383-385.",AC,Melt Spinning,Ribbon,Width X Thickness,1,0.2, XRD,Carter,,,10.1007/BF02652549,,,,Arc Melting,Ar-gas,,,,,,,,,
60490a203e6da430a72121a7,Al70Mo10Ni20,"Niikura, A., Tsai, A.-P., Inoue, A., Masumoto, T.: Scr. Metall. 27 (1992) 543-548.",AM,Melt Spinning,Ribbon,,,,,Carter,,,10.1016/0956-716X(92)90337-E,,,,Arc Melting,,,,,,,,,,
60490a203e6da430a72121a8,Al70Mo5Ni25,"Niikura, A., Tsai, A.-P., Inoue, A., Masumoto, T.: Scr. Metall. 27 (1992) 543-548.",AM,Melt Spinning,Ribbon,,,,,Carter,,,10.1016/0956-716X(92)90337-E,,,,Arc Melting,,,,,,,,,,
60490a203e6da430a72121a9,Al70Nd10Ni20,"Zhang, T.: Master Dissertation, Tohoku University, 1990.",AM,Melt Spinning,Ribbon,Thickness, 0.02-1.5,,AXS  SEM  TEM XRD,Carter,,,,,,,Arc Melting,Ar-gas,,,,,,,,,
60490a203e6da430a72121aa,Al70Nd15Ni15,"Zhang, T.: Master Dissertation, Tohoku University, 1990.",AM,Melt Spinning,Ribbon,Thickness, 0.02-1.5,,AXS  SEM  TEM XRD,Carter,,,,,,,Arc Melting,Ar-gas,,,,,,,,,
60490a203e6da430a72121ab,Al70Nd20Ni10,"Zhang, T.: Master Dissertation, Tohoku University, 1990.",CR,Melt Spinning,Ribbon,Thickness, 0.02-1.5,,AXS  SEM  TEM XRD,Carter,,,,,,,Arc Melting,Ar-gas,,,,,,,,,
60490a203e6da430a72121ac,Al70Ni10Sm20,"Zhang, T.: Master Dissertation, Tohoku University, 1990.",AM,Melt Spinning,Ribbon,Thickness, 0.02-1.5,,AXS SEM TEM XRD,Carter,,,,,,,Arc Melting,Ar-gas,,,,,,,,,
60490a203e6da430a72121ad,Al70Ni10Y20,"Inoue, A., Ohtera, K., Tsai, A.-P., Kimura, H., Masumoto, T.: Jpn. J. Appl. Phys. 27 (1988)L1579-L1582.",CR,Melt Spinning,Ribbon,,,, TEM XRD,Carter,,,10.1143/JJAP.27.L1579,,,,Arc Melting,Ar-gas,,,,,,,,,
60490a203e6da430a72121ae,Al70Ni10Y20,"Zhang, T.: Master Dissertation, Tohoku University, 1990.",CR,Melt Spinning,Ribbon,Thickness, 0.02-1.5,,AXS  SEM  TEM XRD,Carter,,,,,,,Arc Melting,Ar-gas,,,,,,,,,
60490a203e6da430a72121af,Al70Ni10Zr20,"Inoue, A., Zhang, T., Masumoto, T.: Mater. Trans. JIM 31 (1990) 177-183.",CR,Melt Spinning,Ribbon,Width X Thickness,1,0.03,  TEM  XRD ,Carter,,,10.2320/matertrans1989.31.177,,,,Arc Melting,,,,,,,,,,
60490a203e6da430a72121b0,Al70Ni13Si17,"Legresy, J.M., Audier, M., Guyot, P.: Mater. Sci. Eng. 97 (1988) 385-390.",AM,Melt Spinning,Ribbon,,,,TEM ,Carter,,,10.1016/0025-5416(88)90079-1,,,,,,,,,,,,,,
60490a203e6da430a72121b1,Al70Ni15Si15,"Legresy, J.M., Audier, M., Guyot, P.: Mater. Sci. Eng. 97 (1988) 385-390.",AM,Melt Spinning,Ribbon,,,,TEM ,Carter,,,10.1016/0025-5416(88)90079-1,,,,,,,,,,,,,,
60490a203e6da430a72121b2,Al70Ni15Sm15,"Zhang, T.: Master Dissertation, Tohoku University, 1990.",AM,Melt Spinning,Ribbon,Thickness, 0.02-1.5,,AXS SEM TEM XRD,Carter,,,,,,,Arc Melting,Ar-gas,,,,,,,,,
60490a203e6da430a72121b3,Al70Ni15Y15,"Zhang, T.: Master Dissertation, Tohoku University, 1990.",AM,Melt Spinning,Ribbon,Thickness, 0.02-1.5,,AXS  SEM  TEM XRD,Carter,,,,,,,Arc Melting,Ar-gas,,,,,,,,,
60490a203e6da430a72121b4,Al70Ni15Zr15,"Inoue, A., Zhang, T., Masumoto, T.: Mater. Trans. JIM 31 (1990) 177-183.",AC,Melt Spinning,Ribbon,Width X Thickness,1,0.03,  TEM  XRD ,Carter,,,10.2320/matertrans1989.31.177,,,,Arc Melting,,,,,,,,,,
60490a203e6da430a72121b5,Al70Ni15Zr15,"Tsai, A.-P., Inoue, A., Masumoto, T.: J. Mater. Sci. Lett. 7 (1988) 805-807.",AC,Melt Spinning,Ribbon,Width X Thickness,1,0.02,  TEM  XRD ,Carter,,,10.1007/BF00723766,,,,Arc Melting,,,,,,,,,,
60490a203e6da430a72121b6,Al70Ni16Zr14,"Inoue, A., Zhang, T., Masumoto, T.: Mater. Sci. Eng. A 134 (1991) 1125-1128.",AM,Melt Spinning,Ribbon,Width X Thickness,1,0.02,  TEM  XRD ,Carter,,,10.1016/0921-5093(91)90938-J,,,,Radio Frequency Melting,,,,,,,,,,
60490a203e6da430a72121b7,Al70Ni17Ti13,"Akiyama, E., Habazaki, H., Kawashima, A., Asami, K., Hashimoto, K.: Proc. Symp.Corros. Electrochem. Catal. Metastable Metals and Intermetallics, Clayton, C.R.,Hashimoto, K. (eds.), Pennington: The Electrochem. Soc.,1993, p. 26-37.",AM,Deposition,Thin Film,,,,XRD,Carter,,,,,,,,Ar-gas,,,,,,,,,
60490a203e6da430a72121b8,Al70Ni20Sm10,"Zhang, T.: Master Dissertation, Tohoku University, 1990.",AM,Melt Spinning,Ribbon,Thickness, 0.02-1.5,,AXS SEM TEM XRD,Carter,,,,,,,Arc Melting,Ar-gas,,,,,,,,,
60490a203e6da430a72121b9,Al70Ni20Y10,"Inoue, A., Ohtera, K., Tsai, A.-P., Kimura, H., Masumoto, T.: Jpn. J. Appl. Phys. 27 (1988)L1579-L1582.",AM,Melt Spinning,Ribbon,,,, TEM XRD,Carter,,,10.1143/JJAP.27.L1579,,,,Arc Melting,Ar-gas,,,,,,,,,
60490a203e6da430a72121ba,Al70Ni20Y10,"Zhang, T.: Master Dissertation, Tohoku University, 1990.",CR,Melt Spinning,Ribbon,Thickness, 0.02-1.5,,AXS  SEM  TEM XRD,Carter,,,,,,,Arc Melting,Ar-gas,,,,,,,,,
60490a203e6da430a72121bb,Al70Ni20Zr10,"Inoue, A., Zhang, T., Masumoto, T.: Mater. Trans. JIM 31 (1990) 177-183.",AM,Melt Spinning,Ribbon,Width X Thickness,1,0.03,  TEM  XRD ,Carter,,,10.2320/matertrans1989.31.177,,,,Arc Melting,,,,,,,,,,
60490a203e6da430a72121bc,Al70Ni20Zr10,"Tsai, A.-P., Inoue, A., Masumoto, T.: J. Mater. Sci. Lett. 7 (1988) 805-807.",AM,Melt Spinning,Ribbon,Width X Thickness,1,0.02,  TEM  XRD ,Carter,,,10.1007/BF00723766,,,,Arc Melting,,,,,,,,,,
60490a203e6da430a72121bd,Al70Ni22Zr8,"Inoue, A., Zhang, T., Masumoto, T.: Mater. Sci. Eng. A 134 (1991) 1125-1128.",AM,Melt Spinning,Ribbon,Width X Thickness,1,0.02,  TEM  XRD ,Carter,,,10.1016/0921-5093(91)90938-J,,,,Radio Frequency Melting,,,,,,,,,,
60490a203e6da430a72121be,Al70Ni25Zr5,"Tsai, A.-P., Inoue, A., Masumoto, T.: J. Mater. Sci. Lett. 7 (1988) 805-807.",AC,Melt Spinning,Ribbon,Width X Thickness,1,0.02,  TEM  XRD ,Carter,,,10.1007/BF00723766,,,,Arc Melting,,,,,,,,,,
60490a203e6da430a72121bf,Al70Ni25Zr5,"Inoue, A., Zhang, T., Masumoto, T.: Mater. Trans. JIM 31 (1990) 177-183.",AC,Melt Spinning,Ribbon,Width X Thickness,1,0.03,  TEM  XRD ,Carter,,,10.2320/matertrans1989.31.177,,,,Arc Melting,,,,,,,,,,
60490a203e6da430a72121c0,Al70Ni30,"Inoue, A., Zhang, T., Masumoto, T.: Mater. Trans. JIM 31 (1990) 177-183.",CR,Melt Spinning,Ribbon,Width X Thickness,1,0.03,  TEM  XRD ,Carter,,,10.2320/matertrans1989.31.177,,,,Arc Melting,,,,,,,,,,
60490a203e6da430a72121c1,Al70Ti30,"Aoki, K., Masumoto, T.: MRS Int. Meet. Advanced Materials 3 (1989) 393-398.",CR,Melt Spinning,Ribbon,,,,XRD,Carter,,,,,,,Arc Melting,Ar-gas,,,,,,,,,
60490a203e6da430a72121c2,Al71Co4Si25,"Inoue, A., Bizen, Y., Kimura, H., Masumoto, T., Sakamoto, M.: J. Mater. Sci. 23 (1988)3640-3647.",AM,Melt Spinning,Ribbon,Width X Thickness,1,0.02,XRD,Carter,,,10.1007/BF00540507,,,,Arc Melting,Ar-gas,,,,,,,,,
60490a203e6da430a72121c3,Al71Cr4Si25,"Inoue, A., Bizen, Y., Kimura, H., Masumoto, T., Sakamoto, M.: J. Mater. Sci. 23 (1988)3640-3647.",AM,Melt Spinning,Ribbon,Width X Thickness,1,0.02, XRD,Carter,,,10.1007/BF00540507,,,,Arc Melting,Ar-gas,,,,,,,,,
60490a203e6da430a72121c4,Al71Cu14Fe15,"Tsai, A.-P., Kataoka, N., Inoue, A., Masumoto, T.: Sci. Rep. Res. Inst. Tohoku Univ. Ser. A36 (1992) 300-315.",AM,Deposition,,,,,SEM  XRD,Carter,,,,,,,Arc Melting,Ar-gas,,,,,,,,,
60490a203e6da430a72121c5,Al71Cu17Fe12,"Tsai, A.-P., Inoue, A., Masumoto, T.: J. Mater. Sci. Lett. 6 (1987) 1403-1405.",QC,Melt Spinning,Ribbon,Width X Thickness,1,0.02, TEM  XRD ,Carter,,,10.1007/BF01689302,,,,Arc Melting,Ar-gas,,,,,,,,,
60490a203e6da430a72121c6,Al71La13Ni16,"Inoue, A., Zhang, T., Masumoto, T.: Mater. Sci. Eng. A 134 (1991) 1125-1128.",AM,Melt Spinning,Ribbon,Thickness,1,0.02,AXS  OM  SEM  TEM  XRD ,Carter,,,10.1016/0921-5093(91)90938-J,,,,Radio Frequency Melting,Ar-gas,,,,,,,,,
60490a203e6da430a72121c7,Al71Mg17Pd12,"Koshikawa, N., Edagawa, K., Takeuchi, S.: Mater. Sci. Eng. A 181/182 (1994) 811-814.",AM,Melt Spinning,Ribbon,Width X Thickness,1,0.02,SEM  XRD,Carter,,,10.1016/0921-5093(94)90745-5,,,,Arc Melting,,,,,,,,,,
60490a203e6da430a72121c8,Al71Ni4Si25,"Inoue, A., Bizen, Y., Kimura, H., Masumoto, T., Sakamoto, M.: J. Mater. Sci. 23 (1988)3640-3647.",AM,Melt Spinning,Ribbon,Width X Thickness,1,0.02, XRD ,Carter,,,10.1007/BF00540507,,,,Arc Melting,Ar-gas,,,,,,,,,
60490a203e6da430a72121c9,Al72.5Mn17.4Si10.1,"Belin, E., Miyoshi, Y., Yamada, Y., Ishikawa, T., Matsuda, T., Mizutani, U.: Mater. Sci.Eng. A 181/182 (1994) 730-733.",OT,Melt Spinning,Ribbon,,,, SXS  TEM  XPS  XRD,Carter,,,10.1016/0921-5093(94)90726-9,,,,Arc Melting,,,,,,,,,,
60490a203e6da430a72121ca,Al72Fe13Ni15,"Tsai, A.-P., Kataoka, N., Inoue, A., Masumoto, T.: Sci. Rep. Res. Inst. Tohoku Univ. Ser. A36 (1992) 300-315.",AC,Deposition,Thin Film,,,,XRD,Carter,,,,,,,Arc Melting,Ar-gas,,,,,,,,,
60490a203e6da430a72121cb,Al72Fe14Ni14,"Tsai, A.-P., Kataoka, N., Inoue, A., Masumoto, T.: Sci. Rep. Res. Inst. Tohoku Univ. Ser. A36 (1992) 300-315.",AM,Deposition,Thin Film,,,,XRD,Carter,,,,,,,Arc Melting,Ar-gas,,,,,,,,,
60490a203e6da430a72121cc,Al72La2Ni26,"Inoue, A., Zhang, T., Masumoto, T.: Mater. Sci. Eng. A 134 (1991) 1125-1128.",AM,Melt Spinning,Ribbon,Thickness,1,0.02,AXS  OM  SEM  TEM  XRD ,Carter,,,10.1016/0921-5093(91)90938-J,,,,Radio Frequency Melting,Ar-gas,,,,,,,,,
60490a203e6da430a72121cd,Al72Ni17Ti11,"Akiyama, E., Habazaki, H., Kawashima, A., Asami, K., Hashimoto, K.: Proc. Symp.Corros. Electrochem. Catal. Metastable Metals and Intermetallics, Clayton, C.R.,Hashimoto, K. (eds.), Pennington: The Electrochem. Soc.,1993, p. 26-37.",AM,Deposition,Thin Film,,,,XRD,Carter,,,,,,,,Ar-gas,,,,,,,,,
60490a203e6da430a72121ce,Al73Ce1Ni7Si19,"Lee, T.-H., Kawamura, Y., Inoue, A., Cho, S.-S., Masumoto, T.: Scripta Materialia. 36 (1997) 475–480.",AM,,,,,,,Carter,,,10.1016/S1359-6462(96)00404-6,,,,,,810.0,,99.0,0.2,,,,,
60490a203e6da430a72121cf,Al73Cu14Fe13,"Tsai, A.-P., Kataoka, N., Inoue, A., Masumoto, T.: Sci. Rep. Res. Inst. Tohoku Univ. Ser. A36 (1992) 300-315.",AC,Deposition,,,,,SEM  XRD,Carter,,,,,,,Arc Melting,Ar-gas,,,,,,,,,
60490a203e6da430a72121d0,Al73Ge17Mn10,"Inoue, A., Bizen, Y., Kimura, H., Masumoto, T., Sakamoto, M.: J. Mater. Sci. 23 (1988)3640-3647.",AM,Melt Spinning,Ribbon,Width X Thickness,1,0.02, TEM XRD,Carter,,,10.1007/BF00540507,,,,Arc Melting,Ar-gas,,,,,,,,,
60490a203e6da430a72121d1,Al73La13Ni14,"Inoue, A., Zhang, T., Masumoto, T.: Mater. Sci. Eng. A 134 (1991) 1125-1128.",AM,Melt Spinning,Ribbon,Thickness,1,0.02,AXS  OM  SEM  TEM  XRD ,Carter,,,10.1016/0921-5093(91)90938-J,,,,Radio Frequency Melting,Ar-gas,,,,,,,,,
60490a203e6da430a72121d2,Al73Ni20Zr7,"Inoue, A., Zhang, T., Masumoto, T.: Mater. Sci. Eng. A 134 (1991) 1125-1128.",AM,Melt Spinning,Ribbon,Width X Thickness,1,0.02,  TEM  XRD ,Carter,,,10.1016/0921-5093(91)90938-J,,,,Radio Frequency Melting,,,,,,,,,,
60490a203e6da430a72121d3,Al74.6Mn17.4Si8,"Belin, E., Miyoshi, Y., Yamada, Y., Ishikawa, T., Matsuda, T., Mizutani, U.: Mater. Sci.Eng. A 181/182 (1994) 730-733.",OT,Melt Spinning,Ribbon,,,, SXS  TEM  XPS  XRD,Carter,,,10.1016/0921-5093(94)90726-9,,,,Arc Melting,,,,,,,,,,
60490a203e6da430a72121d4,Al74Gd10Ni16,"Zhang, T.: Master Dissertation, Tohoku University, 1990.",AM,Melt Spinning,Ribbon,Thickness, 0.02-1.5,,AXS  SEM  TEM  XRD ,Carter,,,,,,,Arc Melting,Ar-gas,,,,,,,,,
60490a203e6da430a72121d5,Al74La2Ni24,"Inoue, A., Zhang, T., Masumoto, T.: Mater. Sci. Eng. A 134 (1991) 1125-1128.",AM,Melt Spinning,Ribbon,Thickness,1,0.02,AXS  OM  SEM  TEM  XRD ,Carter,,,10.1016/0921-5093(91)90938-J,,,,Radio Frequency Melting,Ar-gas,,,,,,,,,
60490a203e6da430a72121d6,Al74Mg5Pd21,"Koshikawa, N., Edagawa, K., Takeuchi, S.: Mater. Sci. Eng. A 181/182 (1994) 811-814.",QC,Melt Spinning,Ribbon,Width X Thickness,1,0.02,SEM  XRD,Carter,,,10.1016/0921-5093(94)90745-5,,,,Arc Melting,,,,,,,,,,
60490a203e6da430a72121d7,Al74Nd10Ni16,"Zhang, T.: Master Dissertation, Tohoku University, 1990.",AM,Melt Spinning,Ribbon,Thickness, 0.02-1.5,,AXS  SEM  TEM XRD,Carter,,,,,,,Arc Melting,Ar-gas,,,,,,,,,
60490a203e6da430a72121d8,Al74Ni14Zr12,"Inoue, A., Zhang, T., Masumoto, T.: Mater. Sci. Eng. A 134 (1991) 1125-1128.",AM,Melt Spinning,Ribbon,Width X Thickness,1,0.02,  TEM  XRD ,Carter,,,10.1016/0921-5093(91)90938-J,,,,Radio Frequency Melting,,,,,,,,,,
60490a203e6da430a72121d9,Al75Ce10Co15,"Inoue, A., Ohtera, K., Kita, K., Masumoto, T.: Jpn. J. Appl. Phys. 27 (1988) L1796-L1799.",CR,Melt Spinning,Ribbon,Width X Thickness,1,0.02,DSC TEM XRD,Carter,,,10.1143/JJAP.27.L1796,,,,Arc Melting,Ar-gas,,,,,,,,,
60490a203e6da430a72121da,Al75Ce10Cu15,"Inoue, A., Ohtera, K., Kita, K., Masumoto, T.: Jpn. J. Appl. Phys. 27 (1988) L1796-L1799.",AM,Melt Spinning,Ribbon,Width X Thickness,1,0.02,DSC  TEM XRD,Carter,,,10.1143/JJAP.27.L1796,,,,Arc Melting,Ar-gas,,,,,,,,,
60490a203e6da430a72121db,Al75Ce10Fe15,"Inoue, A., Ohtera, K., Kita, K., Masumoto, T.: Jpn. J. Appl. Phys. 27 (1988) L1796-L1799.",CR,Melt Spinning,Ribbon,Width X Thickness,1,0.02,DSC  TEM XRD,Carter,,,10.1143/JJAP.27.L1796,,,,Arc Melting,He-gas,,,,,,,,,
60490a203e6da430a72121dc,Al75Ce10Ni15,"Zhang, T.: Master Dissertation, Tohoku University, 1990.",AM,Melt Spinning,Ribbon,Thickness,0.02-1.5,,AXS  OM  SEM  TEM  XRD,Carter,,,,,,,Arc Melting,Ar-gas,,,,,,,,,
60490a203e6da430a72121dd,Al75Ce15Co10,"Inoue, A., Ohtera, K., Kita, K., Masumoto, T.: Jpn. J. Appl. Phys. 27 (1988) L1796-L1799.",CR,Melt Spinning,Ribbon,Width X Thickness,1,0.02,DSC TEM XRD,Carter,,,10.1143/JJAP.27.L1796,,,,Arc Melting,Ar-gas,,,,,,,,,
60490a203e6da430a72121de,Al75Ce15Cu10,"Inoue, A., Ohtera, K., Kita, K., Masumoto, T.: Jpn. J. Appl. Phys. 27 (1988) L1796-L1799.",CR,Melt Spinning,Ribbon,Width X Thickness,1,0.02,DSC  TEM XRD,Carter,,,10.1143/JJAP.27.L1796,,,,Arc Melting,Ar-gas,,,,,,,,,
60490a203e6da430a72121df,Al75Ce15Fe10,"Inoue, A., Ohtera, K., Kita, K., Masumoto, T.: Jpn. J. Appl. Phys. 27 (1988) L1796-L1799.",AC,Melt Spinning,Ribbon,Width X Thickness,1,0.02,DSC  TEM XRD,Carter,,,10.1143/JJAP.27.L1796,,,,Arc Melting,He-gas,,,,,,,,,
60490a203e6da430a72121e0,Al75Ce15Nb10,"Inoue, A., Ohtera, K., Kita, K., Masumoto, T.: Jpn. J. Appl. Phys. 27 (1988) L1796-L1799.",CR,Melt Spinning,Ribbon,Width X Thickness,1,0.02,DSC TEM XRD,Carter,,,10.1143/JJAP.27.L1796,,,,Arc Melting,Ar-gas,,,,,,,,,
60490a203e6da430a72121e1,Al75Ce5Co20,"Inoue, A., Ohtera, K., Kita, K., Masumoto, T.: Jpn. J. Appl. Phys. 27 (1988) L1796-L1799.",CR,Melt Spinning,Ribbon,Width X Thickness,1,0.02,DSC TEM XRD,Carter,,,10.1143/JJAP.27.L1796,,,,Arc Melting,Ar-gas,,,,,,,,,
60490a203e6da430a72121e2,Al75Ce5Cu20,"Inoue, A., Ohtera, K., Kita, K., Masumoto, T.: Jpn. J. Appl. Phys. 27 (1988) L1796-L1799.",CR,Melt Spinning,Ribbon,Width X Thickness,1,0.02,DSC  TEM XRD,Carter,,,10.1143/JJAP.27.L1796,,,,Arc Melting,Ar-gas,,,,,,,,,
60490a203e6da430a72121e3,Al75Ce5Ni20,"Inoue, A., Ohtera, K., Tsai, A.-P., Kimura, H., Masumoto, T.: Jpn. J. Appl. Phys. 27 (1988)L1579-L1582.",AM,Melt Spinning,Ribbon,Width X Thickness,1.5,0.03, OM  TEM  XRD,Carter,,,10.1143/JJAP.27.L1579,,,,Arc Melting,Ar-gas,,,,,,,,,
60490a203e6da430a72121e4,Al75Ce5Ni20,"Zhang, T.: Master Dissertation, Tohoku University, 1990.",AM,Melt Spinning,Ribbon,Thickness,0.02-1.5,,AXS  OM  SEM  TEM  XRD,Carter,,,,,,,Arc Melting,Ar-gas,,,,,,,,,
60490a203e6da430a72121e5,Al75Co10Si15,"Inoue, A., Bizen, Y., Kimura, H., Masumoto, T., Sakamoto, M.: J. Mater. Sci. 23 (1988)3640-3647.",AM,Melt Spinning,Ribbon,Width X Thickness,1,0.02,XRD,Carter,,,10.1007/BF00540507,,,,Arc Melting,Ar-gas,,,,,,,,,
60490a203e6da430a72121e6,Al75Cr10Si15,"Kimura, H., Inoue, A., Bizen, Y., Masumoto, T.: Mater. Sci. Eng. 99 (1988) 449-452.",OT,Melt Spinning,Ribbon,Width X Thickness,1,0.02,DSC  TEM  XRD,Carter,,,10.1016/0025-5416(88)90375-8,,,,Arc Melting,Ar-gas,,,,,,,,,
60490a203e6da430a72121e7,Al75Cr15Si10,"Kimura, H., Inoue, A., Bizen, Y., Masumoto, T.: Mater. Sci. Eng. 99 (1988) 449-452.",OT,Melt Spinning,Ribbon,Width X Thickness,1,0.02,DSC  TEM  XRD,Carter,,,10.1016/0025-5416(88)90375-8,,,,Arc Melting,Ar-gas,,,,,,,,,
60490a203e6da430a72121e8,Al75Cr20Si5,"Kimura, H., Inoue, A., Bizen, Y., Masumoto, T.: Mater. Sci. Eng. 99 (1988) 449-452.",OT,Melt Spinning,Ribbon,Width X Thickness,1,0.02,DSC  TEM  XRD,Carter,,,10.1016/0025-5416(88)90375-8,,,,Arc Melting,Ar-gas,,,,,,,,,
60490a203e6da430a72121e9,Al75Cr5Si20,"Kimura, H., Inoue, A., Bizen, Y., Masumoto, T.: Mater. Sci. Eng. 99 (1988) 449-452.",CR,Melt Spinning,Ribbon,Width X Thickness,1,0.02,DSC  TEM  XRD,Carter,,,10.1016/0025-5416(88)90375-8,,,,Arc Melting,Ar-gas,,,,,,,,,
60490a203e6da430a72121ea,Al75Cu10V15,"Tsai, A.-P., Inoue, A., Masumoto, T.: Metall. Trans. A 19 (1988) 391-393.",AC,Melt Spinning,Ribbon,Width X Thickness,1,0.02, XRD,Carter,,,10.1007/BF02652554,,,,Arc Melting,Ar-gas,,,,,,,,,
60490a203e6da430a72121eb,Al75Cu15V10,"Tsai, A.-P., Hiraga, K., Inoue, A., Masumoto, T., Satoh, K., Tsuda, K., Tanaka, M.: Mater. Sci. Eng. A 181/182 (1994) 750-753. ",AM,Melt Spinning,Ribbon,,,,TEM  XRD,Carter,,,10.1016/0921-5093(94)90731-5,,,,Arc Melting,Ar-gas,,,,,,,,,
60490a203e6da430a72121ec,Al75Cu15V10,"Asahi, N., Noguchi, S., Matsumura, K.: Mater. Sci. Eng. A 181/182 (1994) 819-822.",AM,Mechanical,Powder,,,,TEM  XRD,Carter,,,10.1016/0921-5093(94)90747-1,,,,,Ar-gas,,,,,,,,,
60490a203e6da430a72121ed,Al75Cu15V10,"Tsai, A.-P., Inoue, A., Masumoto, T.: Metall. Trans. A 19 (1988) 391-393.",AM,Melt Spinning,Ribbon,Width X Thickness,1,0.02, XRD,Carter,,,10.1007/BF02652554,,,,Arc Melting,Ar-gas,,,,,,,,,
60490a203e6da430a72121ee,Al75Cu15V10,"Okumura, H., Tsai, A.-P., Inoue, A., Masumoto, T.: Mater. Sci. Eng. A 181/182 (1994)781-784.",AM,Melt Spinning,Ribbon,Width X Thickness,1,0.02,TEM  XRD,Carter,,,10.1016/0921-5093(94)90738-2,,,,Arc Melting,Ar-gas,,,,,,,,,
60490a203e6da430a72121ef,Al75Cu20Fe5,"Tsai, A.-P., Inoue, A., Masumoto, T.: J. Mater. Sci. Lett. 6 (1987) 1403-1405.",AC,Melt Spinning,Ribbon,Width X Thickness,1,0.02, TEM  XRD ,Carter,,,10.1007/BF01689302,,,,Arc Melting,Ar-gas,,,,,,,,,
60490a203e6da430a72121f0,Al75Cu20V5,"Tsai, A.-P., Inoue, A., Masumoto, T.: Metall. Trans. A 19 (1988) 391-393.",AM,Melt Spinning,Ribbon,Width X Thickness,1,0.02, XRD,Carter,,,10.1007/BF02652554,,,,Arc Melting,Ar-gas,,,,,,,,,
60490a203e6da430a72121f1,Al75Cu25,"Tsai, A.-P., Inoue, A., Masumoto, T.: Metall. Trans. A 19 (1988) 391-393.",CR,Melt Spinning,Ribbon,Width X Thickness,1,0.02, XRD,Carter,,,10.1007/BF02652554,,,,Arc Melting,Ar-gas,,,,,,,,,
60490a203e6da430a72121f2,Al75Fe10Ni15,"Ohnaka, I., Yamauchi, I.: Mater. Sci. Eng. A 181/182 (1994) 1190-1194.",OT,Mechanical,Powder,Diameter,.053-0.077,,SEM TEM XRD,Carter,,,10.1016/0921-5093(94)90829-X,,,,,,,,,,,,,,
60490a203e6da430a72121f3,Al75Fe12.5Ni12.5,"Ohnaka, I., Yamauchi, I.: Mater. Sci. Eng. A 181/182 (1994) 1190-1194.",OT,Mechanical,Powder,Diameter,.053-0.078,,SEM TEM XRD,Carter,,,10.1016/0921-5093(94)90829-X,,,,,,,,,,,,,,
60490a203e6da430a72121f4,Al75Fe14Ni11,"Tsai, A.-P., Kataoka, N., Inoue, A., Masumoto, T.: Jpn. J. Appl. Phys. 29 (1990) L1696-L1697.",AM,Melt Spinning,Ribbon,,,, TEM XRD,Carter,,,10.1143/JJAP.29.L1696,,,,Arc Melting,Ar-gas,,,,,,,,,
60490a203e6da430a72121f5,Al75Fe16.75Ni8.25,"Ohnaka, I., Yamauchi, I.: Mater. Sci. Eng. A 181/182 (1994) 1190-1194.",OT,Mechanical,Powder,Diameter,.053-0.079,,SEM TEM XRD,Carter,,,10.1016/0921-5093(94)90829-X,,,,,,,,,,,,,,
60490a203e6da430a72121f6,Al75Fe2.5Ni22.5,"Ohnaka, I., Yamauchi, I.: Mater. Sci. Eng. A 181/182 (1994) 1190-1194.",OT,Mechanical,Powder,Diameter,.053-0.075,,SEM TEM XRD,Carter,,,10.1016/0921-5093(94)90829-X,,,,,,,,,,,,,,
60490a203e6da430a72121f7,Al75Fe20Ni5,"Ohnaka, I., Yamauchi, I.: Mater. Sci. Eng. A 181/182 (1994) 1190-1194.",OT,Mechanical,Powder,Diameter,.053-0.080,,SEM TEM XRD,Carter,,,10.1016/0921-5093(94)90829-X,,,,,,,,,,,,,,
60490a203e6da430a72121f8,Al75Fe22.5Ni2.5,"Ohnaka, I., Yamauchi, I.: Mater. Sci. Eng. A 181/182 (1994) 1190-1194.",OT,Mechanical,Powder,Diameter,.053-0.081,,SEM TEM XRD,Carter,,,10.1016/0921-5093(94)90829-X,,,,,,,,,,,,,,
60490a203e6da430a72121f9,Al75Fe25,"Ohnaka, I., Yamauchi, I.: Mater. Sci. Eng. A 181/182 (1994) 1190-1194.",OT,Mechanical,Powder,Diameter,.053-0.082,,SEM TEM XRD,Carter,,,10.1016/0921-5093(94)90829-X,,,,,,,,,,,,,,
60490a203e6da430a72121fa,Al75Fe6.25Ni18.75,"Ohnaka, I., Yamauchi, I.: Mater. Sci. Eng. A 181/182 (1994) 1190-1194.",OT,Mechanical,Powder,Diameter,.053-0.076,,SEM TEM XRD,Carter,,,10.1016/0921-5093(94)90829-X,,,,,,,,,,,,,,
60490a203e6da430a72121fb,Al75Gd10Ni15,"Zhang, T.: Master Dissertation, Tohoku University, 1990.",AM,Melt Spinning,Ribbon,Thickness, 0.02-1.5,,AXS  SEM  TEM  XRD ,Carter,,,,,,,Arc Melting,Ar-gas,,,,,,,,,
60490a203e6da430a72121fc,Al75Gd15Ni10,"Zhang, T.: Master Dissertation, Tohoku University, 1990.",AC,Melt Spinning,Ribbon,Thickness, 0.02-1.5,,AXS  SEM  TEM  XRD ,Carter,,,,,,,Arc Melting,Ar-gas,,,,,,,,,
60490a203e6da430a72121fd,Al75Gd5Ni20,"Zhang, T.: Master Dissertation, Tohoku University, 1990.",CR,Melt Spinning,Ribbon,Thickness, 0.02-1.5,,AXS  SEM  TEM  XRD ,Carter,,,,,,,Arc Melting,Ar-gas,,,,,,,,,
60490a203e6da430a72121fe,Al75Ge15V10,"Kumagai, M.: Graduation Thesis, Miyagi National College of Technology, 1986.",CR,Melt Spinning,Ribbon,Width X Thickness,1.5,0.02,XRD,Carter,,,,,,,Arc Melting,Ar-gas,,,,,,,,,
60490a203e6da430a72121ff,Al75La10Ni15,"Inoue, A., Zhang, T., Masumoto, T.: Mater. Trans. JIM 30 (1989) 965-972.",AM,Melt Spinning,Ribbon,,,, OM  XRD ,Carter,,,10.2320/matertrans1989.30.965,,,,Radio Frequency Melting,Ar-gas,,,,,,,,,
60490a203e6da430a7212200,Al75La10Ni15,"Zhang, T.: Master Dissertation, Tohoku University, 1990.",AM,Melt Spinning,Ribbon,Thickness, 0.02-1.5,,AXS  OM  SEM  TEM  XRD ,Carter,,,,,,,Arc Melting,Ar-gas,,,,,,,,,
60490a203e6da430a7212201,Al75La13Ni12,"Inoue, A., Zhang, T., Masumoto, T.: Mater. Sci. Eng. A 134 (1991) 1125-1128.",AM,Melt Spinning,Ribbon,Thickness,1,0.02,AXS  OM  SEM  TEM  XRD ,Carter,,,10.1016/0921-5093(91)90938-J,,,,Radio Frequency Melting,Ar-gas,,,,,,,,,
60490a203e6da430a7212202,Al75La15Ni10,"Inoue, A., Zhang, T., Masumoto, T.: Mater. Trans. JIM 30 (1989) 965-972.",CR,Melt Spinning,Ribbon,,,, OM  XRD ,Carter,,,10.2320/matertrans1989.30.965,,,,Radio Frequency Melting,Ar-gas,,,,,,,,,
60490a203e6da430a7212203,Al75La15Ni10,"Zhang, T.: Master Dissertation, Tohoku University, 1990.",CR,Melt Spinning,Ribbon,Thickness, 0.02-1.5,,AXS  OM  SEM  TEM  XRD ,Carter,,,,,,,Arc Melting,Ar-gas,,,,,,,,,
60490a203e6da430a7212204,Al75La5Ni20,"Inoue, A., Zhang, T., Masumoto, T.: Mater. Trans. JIM 30 (1989) 965-972.",AM,Melt Spinning,Ribbon,,,, OM  XRD ,Carter,,,10.2320/matertrans1989.30.965,,,,Radio Frequency Melting,Ar-gas,,,,,,,,,
60490a203e6da430a7212205,Al75La5Ni20,"Zhang, T.: Master Dissertation, Tohoku University, 1990.",AM,Melt Spinning,Ribbon,Thickness, 0.02-1.5,,AXS  OM  SEM  TEM  XRD ,Carter,,,,,,,Arc Melting,Ar-gas,,,,,,,,,
60490a203e6da430a7212206,Al75Mn25,"Fukamichi, K., Goto, T.: Sci. Rep. Res. Inst. Tohoku Univ. Ser. A 36 (1991) 143-158.",AM,,,,,, XRD ,Carter,,,,,,,,,,,,,,,,,
60490a203e6da430a7212207,Al75Mo10Ni15,"Niikura, A., Tsai, A.-P., Inoue, A., Masumoto, T.: Scr. Metall. 27 (1992) 543-548.",AM,Melt Spinning,Ribbon,,,,,Carter,,,10.1016/0956-716X(92)90337-E,,,,Arc Melting,,,,,,,,,,
60490a203e6da430a7212208,Al75Mo5Ni20,"Niikura, A., Tsai, A.-P., Inoue, A., Masumoto, T.: Scr. Metall. 27 (1992) 543-548.",AM,Melt Spinning,Ribbon,,,,,Carter,,,10.1016/0956-716X(92)90337-E,,,,Arc Melting,,,,,,,,,,
60490a203e6da430a7212209,Al75Nd10Ni15,"Zhang, T.: Master Dissertation, Tohoku University, 1990.",AM,Melt Spinning,Ribbon,Thickness, 0.02-1.5,,AXS  SEM  TEM XRD,Carter,,,,,,,Arc Melting,Ar-gas,,,,,,,,,
60490a203e6da430a721220a,Al75Nd15Ni10,"Zhang, T.: Master Dissertation, Tohoku University, 1990.",AM,Melt Spinning,Ribbon,Thickness, 0.02-1.5,,AXS  SEM  TEM XRD,Carter,,,,,,,Arc Melting,Ar-gas,,,,,,,,,
60490a203e6da430a721220b,Al75Nd20Ni5,"Zhang, T.: Master Dissertation, Tohoku University, 1990.",CR,Melt Spinning,Ribbon,Thickness, 0.02-1.5,,AXS  SEM  TEM XRD,Carter,,,,,,,Arc Melting,Ar-gas,,,,,,,,,
60490a203e6da430a721220c,Al75Nd5Ni20,"Zhang, T.: Master Dissertation, Tohoku University, 1990.",CR,Melt Spinning,Ribbon,Thickness, 0.02-1.5,,AXS  SEM  TEM XRD,Carter,,,,,,,Arc Melting,Ar-gas,,,,,,,,,
60490a203e6da430a721220d,Al75Ni10Sm15,"Zhang, T.: Master Dissertation, Tohoku University, 1990.",AM,Melt Spinning,Ribbon,Thickness, 0.02-1.5,,AXS SEM TEM XRD,Carter,,,,,,,Arc Melting,Ar-gas,,,,,,,,,
60490a203e6da430a721220e,Al75Ni10Y15,"Zhang, T.: Master Dissertation, Tohoku University, 1990.",AM,Melt Spinning,Ribbon,Thickness, 0.02-1.5,,AXS  SEM  TEM XRD,Carter,,,,,,,Arc Melting,Ar-gas,,,,,,,,,
60490a203e6da430a721220f,Al75Ni10Y15,"Inoue, A., Ohtera, K., Tsai, A.-P., Kimura, H., Masumoto, T.: Jpn. J. Appl. Phys. 27 (1988)L1579-L1582.",AM,Melt Spinning,Ribbon,,,, TEM XRD,Carter,,,10.1143/JJAP.27.L1579,,,,Arc Melting,Ar-gas,,,,,,,,,
60490a203e6da430a7212210,Al75Ni15Sm10,"Zhang, T.: Master Dissertation, Tohoku University, 1990.",AM,Melt Spinning,Ribbon,Thickness, 0.02-1.5,,AXS SEM TEM XRD,Carter,,,,,,,Arc Melting,Ar-gas,,,,,,,,,
60490a203e6da430a7212211,Al75Ni15Y10,"Zhang, T.: Master Dissertation, Tohoku University, 1990.",AM,Melt Spinning,Ribbon,Thickness, 0.02-1.5,,AXS  SEM  TEM XRD,Carter,,,,,,,Arc Melting,Ar-gas,,,,,,,,,
60490a203e6da430a7212212,Al75Ni20Sm5,"Zhang, T.: Master Dissertation, Tohoku University, 1990.",CR,Melt Spinning,Ribbon,Thickness, 0.02-1.5,,AXS SEM TEM XRD,Carter,,,,,,,Arc Melting,Ar-gas,,,,,,,,,
60490a203e6da430a7212213,Al75Ni20Y5,"Zhang, T.: Master Dissertation, Tohoku University, 1990.",CR,Melt Spinning,Ribbon,Thickness, 0.02-1.5,,AXS  SEM  TEM XRD,Carter,,,,,,,Arc Melting,Ar-gas,,,,,,,,,
60490a203e6da430a7212214,Al75Ni25,"Ohnaka, I., Yamauchi, I.: Mater. Sci. Eng. A 181/182 (1994) 1190-1194.",OT,Mechanical,Powder,Diameter,.053-0.074,,SEM TEM XRD,Carter,,,10.1016/0921-5093(94)90829-X,,,,,,,,,,,,,,
60490a203e6da430a7212215,Al75Ni5Sm20,"Zhang, T.: Master Dissertation, Tohoku University, 1990.",AC,Melt Spinning,Ribbon,Thickness, 0.02-1.5,,AXS SEM TEM XRD,Carter,,,,,,,Arc Melting,Ar-gas,,,,,,,,,
60490a203e6da430a7212216,Al75Ni5Y20,"Zhang, T.: Master Dissertation, Tohoku University, 1990.",CR,Melt Spinning,Ribbon,Thickness, 0.02-1.5,,AXS  SEM  TEM XRD,Carter,,,,,,,Arc Melting,Ar-gas,,,,,,,,,
60490a203e6da430a7212217,Al76.6Mn17.4Si6,"Belin, E., Miyoshi, Y., Yamada, Y., Ishikawa, T., Matsuda, T., Mizutani, U.: Mater. Sci.Eng. A 181/182 (1994) 730-733.",QC,Melt Spinning,Ribbon,,,, SXS  TEM  XPS  XRD,Carter,,,10.1016/0921-5093(94)90726-9,,,,Arc Melting,,,,,,,,,,
60490a203e6da430a7212218,Al76Ce1Ni4Si19,"Lee, T.-H., Kawamura, Y., Inoue, A., Cho, S.-S., Masumoto, T.: Scripta Materialia. 36 (1997) 475–480.",AM,,,,,,,Carter,,,10.1016/S1359-6462(96)00404-6,,,,,,746.0,,98.0,1.4,,,,,
60490a203e6da430a7212219,Al76Cu8.5Mn15.5,"Singh, A., Ranganathan, S.: Mater. Sci. Eng. A 181/182 (1994) 754-757.",QC,Melt Spinning,Ribbon,,,,TEM  XRD ,Carter,,,10.1016/0921-5093(94)90732-3,,,,Radio Frequency Melting,Inert gas,,,,,,,,,
60490a203e6da430a721221a,Al76La2Ni22,"Inoue, A., Zhang, T., Masumoto, T.: Mater. Sci. Eng. A 134 (1991) 1125-1128.",AM,Melt Spinning,Ribbon,Thickness,1,0.02,AXS  OM  SEM  TEM  XRD ,Carter,,,10.1016/0921-5093(91)90938-J,,,,Radio Frequency Melting,Ar-gas,,,,,,,,,
60490a203e6da430a721221b,Al76Ni18Zr6,"Inoue, A., Zhang, T., Masumoto, T.: Mater. Sci. Eng. A 134 (1991) 1125-1128.",AM,Melt Spinning,Ribbon,Width X Thickness,1,0.02,  TEM  XRD ,Carter,,,10.1016/0921-5093(91)90938-J,,,,Radio Frequency Melting,,,,,,,,,,
60490a203e6da430a721221c,Al77Ce10Co13,"Inoue, A., Ohtera, K., Kita, K., Masumoto, T.: Jpn. J. Appl. Phys. 27 (1988) L1796-L1799.",CR,Melt Spinning,Ribbon,Width X Thickness,1,0.02,DSC TEM XRD,Carter,,,10.1143/JJAP.27.L1796,,,,Arc Melting,Ar-gas,,,,,,,,,
60490a203e6da430a721221d,Al77Ce10Nb13,"Inoue, A., Ohtera, K., Kita, K., Masumoto, T.: Jpn. J. Appl. Phys. 27 (1988) L1796-L1799.",AC,Melt Spinning,Ribbon,Width X Thickness,1,0.02,DSC TEM XRD,Carter,,,10.1143/JJAP.27.L1796,,,,Arc Melting,Ar-gas,,,,,,,,,
60490a203e6da430a721221e,Al77Cu18Fe5,"Tsai, A.-P., Inoue, A., Masumoto, T.: J. Mater. Sci. Lett. 6 (1987) 1403-1405.",AC,Melt Spinning,Ribbon,Width X Thickness,1,0.02, TEM  XRD ,Carter,,,10.1007/BF01689302,,,,Arc Melting,Ar-gas,,,,,,,,,
60490a203e6da430a721221f,Al77Cu20V3,"Tsai, A.-P., Inoue, A., Masumoto, T.: Metall. Trans. A 19 (1988) 391-393.",CR,Melt Spinning,Ribbon,Width X Thickness,1,0.02, XRD,Carter,,,10.1007/BF02652554,,,,Arc Melting,Ar-gas,,,,,,,,,
