Repository: leschultz/Molecular-Dynamic-Characteristic-Temperatures-for-Predicting-Metallic-Glass-Forming-Ability

├── README.md
├── features
│   ├── MDF_DMREF_Metallic_Glasses_v5
│   │   ├── MDF_DMREF_Metallic_Glasses_v5.csv
│   │   └── update_metallic_glasses.py
│   ├── features_dmax_cts
│   │   ├── features_dmax_cts.csv
│   │   ├── features_dmax_cts.json
│   │   └── upload.py
│   ├── features_gfa_cts
│   │   ├── features_gfa_cts.csv
│   │   ├── features_gfa_cts.json
│   │   ├── requirements.txt
│   │   └── upload.py
│   └── prsd_features_gfa_cts
│       └── prsd_features_gfa_cts.csv
└── plots
    ├── classification
    │   ├── original
    │   │   ├── PR_positive.png
    │   │   └── PR_positive_data.csv
    │   └── prsd
    │       ├── PRSD_PR_positive_data.csv
    │       └── PR_positive_PRSD.png

File: features/MDF_DMREF_Metallic_Glasses_v5/MDF_DMREF_Metallic_Glasses_v5.csv (part 15 of 58)
_id,Composition,Reference,Is_Amorphous?,Casting,Type,Size_Measure,Size1,Size2,Characterization,From,Tg_[K],Tl_[K],DOI,Dmax_[mm],Tx_[K],Tm_[K],Melting,Environment,Sigma_[Mpa],Zmax_[mm],E_[GPA],Possion's_Ratio,v,Rc_[K/s],Fracture_Strength_[MPa],G_[GPa],Density_[g/cm^3]
60490a203e6da430a7212220,Al77La13Ni10,"Inoue, A., Zhang, T., Masumoto, T.: Mater. Sci. Eng. A 134 (1991) 1125-1128.",AM,Melt Spinning,Ribbon,Thickness,1,0.02,AXS  OM  SEM  TEM  XRD ,Carter,,,10.1016/0921-5093(91)90938-J,,,,Radio Frequency Melting,Ar-gas,,,,,,,,,
60490a203e6da430a7212221,Al77Mg3Ti20,"Akiyama, E., Yoshioka, H., Kim, J.H., Habazaki, H., Kawashima, A., Asami, K.,Hashimoto, K.: Corros. Sci. 34 (1993) 27-40.",AC,Deposition,Thin Film,,,,XRD,Carter,,,10.1016/0010-938X(93)90256-G,,,,,Ar-gas,,,,,,,,,
60490a203e6da430a7212222,Al77Mn23,"Fukamichi, K., Goto, T.: Sci. Rep. Res. Inst. Tohoku Univ. Ser. A 36 (1991) 143-158.",AM,,,,,, XRD ,Carter,,,,,,,,,,,,,,,,,
60490a203e6da430a7212223,Al78.5Ce0.5Ni2Si19,"Lee, T.-H., Kawamura, Y., Inoue, A., Cho, S.-S., Masumoto, T.: Scripta Materialia. 36 (1997) 475–480.",AM,,,,,,,Carter,,,10.1016/S1359-6462(96)00404-6,,,,,,625.0,,95.0,4.0,,,,,
60490a203e6da430a7212224,Al78.6Mn17.4Si4,"Belin, E., Miyoshi, Y., Yamada, Y., Ishikawa, T., Matsuda, T., Mizutani, U.: Mater. Sci.Eng. A 181/182 (1994) 730-733.",QC,Melt Spinning,Ribbon,,,, SXS  TEM  XPS  XRD,Carter,,,10.1016/0921-5093(94)90726-9,,,,Arc Melting,,,,,,,,,,
60490a203e6da430a7212225,Al78Co10Ge12,"Inoue, A., Bizen, Y., Kimura, H., Masumoto, T., Sakamoto, M.: J. Mater. Sci. 23 (1988)3640-3647.",AM,Melt Spinning,Ribbon,Width X Thickness,1,0.02,XRD,Carter,,,10.1007/BF00540507,,,,Arc Melting,Ar-gas,,,,,,,,,
60490a203e6da430a7212226,Al78Cu15Fe7,"Tsai, A.-P., Kataoka, N., Inoue, A., Masumoto, T.: Sci. Rep. Res. Inst. Tohoku Univ. Ser. A36 (1992) 300-315.",AC,Deposition,,,,,SEM  XRD,Carter,,,,,,,Arc Melting,Ar-gas,,,,,,,,,
60490a203e6da430a7212227,Al78Fe10Ge12,"Inoue, A., Bizen, Y., Kimura, H., Masumoto, T., Sakamoto, M.: J. Mater. Sci. 23 (1988)3640-3647.",AM,Melt Spinning,Ribbon,Width X Thickness,1, 0.02m ,XRD,Carter,,,10.1007/BF00540507,,,,Arc Melting,Ar-gas,,,,,,,,,
60490a203e6da430a7212228,Al78Gd12Ni10,"Zhang, T.: Master Dissertation, Tohoku University, 1990.",AM,Melt Spinning,Ribbon,Thickness, 0.02-1.5,,AXS  SEM  TEM  XRD ,Carter,,,,,,,Arc Melting,Ar-gas,,,,,,,,,
60490a203e6da430a7212229,Al78La2Ni20,"Inoue, A., Zhang, T., Masumoto, T.: Mater. Sci. Eng. A 134 (1991) 1125-1128.",AM,Melt Spinning,Ribbon,Thickness,1,0.02,AXS  OM  SEM  TEM  XRD ,Carter,,,10.1016/0921-5093(91)90938-J,,,,Radio Frequency Melting,Ar-gas,,,,,,,,,
60490a203e6da430a721222a,Al78Ni10Sm12,"Zhang, T.: Master Dissertation, Tohoku University, 1990.",AM,Melt Spinning,Ribbon,Thickness, 0.02-1.5,,AXS SEM TEM XRD,Carter,,,,,,,Arc Melting,Ar-gas,,,,,,,,,
60490a203e6da430a721222b,Al78Ni12Zr10,"Inoue, A., Zhang, T., Masumoto, T.: Mater. Sci. Eng. A 134 (1991) 1125-1128.",AM,Melt Spinning,Ribbon,Width X Thickness,1,0.02,  TEM  XRD ,Carter,,,10.1016/0921-5093(91)90938-J,,,,Radio Frequency Melting,,,,,,,,,,
60490a203e6da430a721222c,Al78Ni15Y7,"Zhang, T.: Master Dissertation, Tohoku University, 1990.",AM,Melt Spinning,Ribbon,Thickness, 0.02-1.5,,AXS  SEM  TEM XRD,Carter,,,,,,,Arc Melting,Ar-gas,,,,,,,,,
60490a203e6da430a721222d,Al79Fe7Ni14,"Tsai, A.-P., Kataoka, N., Inoue, A., Masumoto, T.: Sci. Rep. Res. Inst. Tohoku Univ. Ser. A36 (1992) 300-315.",AM,Deposition,Thin Film,,,,XRD,Carter,,,,,,,Arc Melting,Ar-gas,,,,,,,,,
60490a203e6da430a721222e,Al79La13Ni8,"Inoue, A., Zhang, T., Masumoto, T.: Mater. Sci. Eng. A 134 (1991) 1125-1128.",AM,Melt Spinning,Ribbon,Thickness,1,0.02,AXS  OM  SEM  TEM  XRD ,Carter,,,10.1016/0921-5093(91)90938-J,,,,Radio Frequency Melting,Ar-gas,,,,,,,,,
60490a203e6da430a721222f,Al79Nd10Ni11,"Zhang, T.: Master Dissertation, Tohoku University, 1990.",AM,Melt Spinning,Ribbon,Thickness, 0.02-1.5,,AXS  SEM  TEM XRD,Carter,,,,,,,Arc Melting,Ar-gas,,,,,,,,,
60490a203e6da430a7212230,Al79Ni10Si11,"Inoue, A., Bizen, Y., Kimura, H., Masumoto, T., Sakamoto, M.: J. Mater. Sci. 23 (1988)3640-3647.",AM,Melt Spinning,Ribbon,Width X Thickness,1,0.02, XRD ,Carter,,,10.1007/BF00540507,,,,Arc Melting,Ar-gas,,,,,,,,,
60490a203e6da430a7212231,Al79Ni16Zr5,"Inoue, A., Zhang, T., Masumoto, T.: Mater. Sci. Eng. A 134 (1991) 1125-1128.",AM,Melt Spinning,Ribbon,Width X Thickness,1,0.02,  TEM  XRD ,Carter,,,10.1016/0921-5093(91)90938-J,,,,Radio Frequency Melting,,,,,,,,,,
60490a203e6da430a7212232,Al7B0.5Cu15Hf3Ni18.5Si3Ti53,,,,,,,,,Ben,695.0,1230.0,10.1016/j.jallcom.2008.07.087,2.0,749.0,,,,,,,,,,,,
60490a203e6da430a7212233,Al7B0.5Cu15Hf3Ni18.5Si3Ti53,"M.-X. Xia, H.-X. Zheng, J. Liu, C.L. Ma, J.-G. Li, J. Non-Cryst. Solids351 (2005) 3747. ",AM,Melt Casting,Rod,,,,,Carter,695.0,1230.0,10.1016/j.jnoncrysol.2005.09.033,2.0,749.0,,,,,,,,,,,,
60490a203e6da430a7212234,Al7B0.5Cu15Hf3Ni18.5Si3Ti53,,,,,,,,,Lane,695.0,1230.0,10.1016/j.jallcom.2008.07.087,2.0,749.0,,,,,,,,,,,,
60490a203e6da430a7212235,Al7B0.5Cu15Ni18.5Sc3Si3Ti53,"M.-X. Xia, H.-X. Zheng, J. Liu, C.L. Ma, J.-G. Li, J. Non-Cryst. Solids351 (2005) 3747. ",AM,Melt Casting,Rod,,,,,Carter,709.0,1240.0,10.1016/j.jnoncrysol.2005.09.033,2.0,767.0,,,,,,,,,,,,
60490a203e6da430a7212236,Al7B0.5Cu15Ni18.5Sc3Si3Ti53,,,,,,,,,Ben,709.0,1240.0,10.1016/j.jallcom.2008.07.087,2.0,767.0,,,,,,,,,,,,
60490a203e6da430a7212237,Al7B0.5Cu15Ni18.5Sc3Si3Ti53,,,,,,,,,Lane,709.0,1240.0,10.1016/j.jallcom.2008.07.087,2.0,767.0,,,,,,,,,,,,
60490a203e6da430a7212238,Al7Be3Cu47Zr43,,,,,,,,,Lane,715.0,1139.0,10.1016/j.jallcom.2008.07.087,6.0,798.0,,,,,,,,,,,,
60490a203e6da430a7212239,Al7Be3Cu47Zr43,,,,,,,,,Ben,715.0,1139.0,10.1016/j.jallcom.2008.07.087,6.0,798.0,,,,,,,,,,,,
60490a203e6da430a721223a,Al7Be3Cu47Zr43,"Y.C. Kim, J.C. Lee, P.R. Cha, J.P. Ahn, E. Fleury, Mater. Sci. Eng. A 437(2006) 248.",AM,Melt Casting,Rod,,,,,Carter,715.0,1139.0,10.1016/j.msea.2006.07.141,6.0,798.0,,,,,,,,,,,,
60490a203e6da430a721223b,Al7Be7Cu43Zr43,"Y.C. Kim, J.C. Lee, P.R. Cha, J.P. Ahn, E. Fleury, Mater. Sci. Eng. A 437(2006) 248. ",AM,Melt Casting,Rod,,,,,Carter,710.0,1126.0,10.1016/j.msea.2006.07.141,12.0,813.0,,,,,,,,,,,,
60490a203e6da430a721223c,Al7Be7Cu43Zr43,,,,,,,,,Lane,710.0,1126.0,10.1016/j.jallcom.2008.07.087,12.0,813.0,,,,,,,,,,,,
60490a203e6da430a721223d,Al7Be7Cu43Zr43,,,,,,,,,Ben,710.0,1126.0,10.1016/j.jallcom.2008.07.087,12.0,813.0,,,,,,,,,,,,
60490a203e6da430a721223e,Al7Cu12.5Ni12.5Pr68,"Y. Zhang, H. Tan, H.Z. Kong, B. Yao, Y. Li, J. Mater. Res. 18 (2003)",AM,Melt Casting,Wedge,,,,,Carter,399.0,703.0,10.1557/JMR.2003.0088,,416.0,,,,,1.5,,,,,,,
60490a203e6da430a721223f,Al7Cu25Pr68,"Y. Zhang, H. Tan, H.Z. Kong, B. Yao, Y. Li, J. Mater. Res. 18 (2003)",AM,Melt Casting,Wedge,,,,,Carter,382.0,705.0,10.1557/JMR.2003.0088,,402.0,,,,,1.5,,,,,,,
60490a203e6da430a7212240,Al7Cu25Pr68,,,,,,,,,Ben,382.0,705.0,10.1016/j.jallcom.2008.07.087,1.5,402.0,,,,,,,,,,,,
60490a203e6da430a7212241,Al7Cu25Pr68,,,,,,,,,Lane,382.0,705.0,10.1016/j.jallcom.2008.07.087,1.5,402.0,,,,,,,,,,,,
60490a203e6da430a7212242,Al7Cu43Zr50,,,,,,,,,Ben,703.0,1181.0,10.1007/978-3-642-03481-7,,792.0,,,,,,,,,,,,
60490a203e6da430a7212243,Al7Cu44Zr49,,,,,,,,,Ben,704.0,1184.0,10.1007/978-3-642-03481-7,,764.0,,,,,,,,,,,,
60490a203e6da430a7212244,Al7Cu45Gd2Zr46,"Xu, X., Chen, L.Y., Zhang, G.Q., Wang, L.N., Jiang, J.Z.: Intermetallics 15 (2007) 1066–1070.",AM,Melt Casting,Rod,,,,,Carter,671.0,1177.0,10.1016/j.intermet.2006.12.010,10.0,750.0,,,,1288.0,,,,,,,,
60490a203e6da430a7212245,Al7Cu45Gd3Zr45,"Xu, X., Chen, L.Y., Zhang, G.Q., Wang, L.N., Jiang, J.Z.: Intermetallics 15 (2007) 1066–1070.",AM,Melt Casting,Rod,,,,,Carter,665.0,1170.0,10.1016/j.intermet.2006.12.010,5.0,738.0,,,,1146.0,,,,,,,,
60490a203e6da430a7212246,Al7Cu45Gd5Zr43,"Xu, X., Chen, L.Y., Zhang, G.Q., Wang, L.N., Jiang, J.Z.: Intermetallics 15 (2007) 1066–1070.",AM,Melt Casting,Rod,,,,,Carter,663.0,1163.0,10.1016/j.intermet.2006.12.010,4.0,732.0,,,,,,,,,,,,
60490a203e6da430a7212247,Al7Cu45Nd2Zr46,"Xu, X., Chen, L.Y., Zhang, G.Q., Wang, L.N., Jiang, J.Z.: Intermetallics 15 (2007) 1066–1070.",AM,Melt Casting,Rod,,,,,Carter,662.0,1185.0,10.1016/j.intermet.2006.12.010,5.0,732.0,1042.0,,,,,,,,,,,
60490a203e6da430a7212248,Al7Cu45Nd5Zr43,"Xu, X., Chen, L.Y., Zhang, G.Q., Wang, L.N., Jiang, J.Z.: Intermetallics 15 (2007) 1066–1070.",AM,Melt Casting,Rod,,,,,Carter,,,10.1016/j.intermet.2006.12.010,,,,,,,,,,,,,,
60490a203e6da430a7212249,Al7Cu45Zr48,,,,,,,,,Ben,708.0,1186.0,10.1016/j.jallcom.2008.07.087,5.0,766.0,,,,,,,,,,,,
60490a203e6da430a721224a,Al7Cu45Zr48,"Zhang, G.Q., Li, X.J., Shao, M., Wang, L.N., Yang, J.L., Gao, L.P., Chen, L.Y., Liu, C.X.: Materials Science and Engineering A. 475 (2008) 124–127.",AM,,,,,,,Carter,702.0,1188.0,10.1016/j.msea.2007.05.039,,760.0,,,,1805.0,,,,,,,,
60490a203e6da430a721224b,Al7Cu45Zr48,"G.Q. Zhang, Q.K. Jiang, L.Y. Chen, M. Shao, J.F. Liu, J.Z. Jiang, J. AlloysComp. 424 (2006) 176. ",AM,Melt Casting,Rod,,,,,Carter,698.0,1208.0,10.1016/j.jallcom.2006.06.088,5.0,758.0,,,,,,,,,,,,
60490a203e6da430a721224c,Al7Cu45Zr48,"X. Xu, L.Y. Chen, G.Q. Zhang, L.N. Wang, J.Z. Jiang, Intermetallics 15(2007) 1066–1070. ",AM,Melt Casting,Rod,,,,,Carter,708.0,1186.0,10.1016/j.intermet.2006.12.010,5.0,766.0,,,,,,,,,,,,
60490a203e6da430a721224d,Al7Cu45Zr48,,,,,,,,,Lane,708.0,1186.0,10.1016/j.jallcom.2008.07.087,5.0,766.0,,,,,,,,,,,,
60490a203e6da430a721224e,Al7Cu45Zr48,,,,,,,,,Lane,698.0,1208.0,10.1016/j.jallcom.2008.07.087,5.0,758.0,,,,,,,,,,,,
60490a203e6da430a721224f,Al7Cu46Y10Zr37,"Q.J. Chen, J. Shen, D.L. Zhang, H.B. Fan, J.F. Sun, D.G. McCartney, Mater.Sci. Eng. A 433 (2006) 155. ",AM,Melt Casting,Rod,,,,,Carter,665.0,1118.0,10.1016/j.msea.2006.06.053,4.0,743.0,,,,,,,,,,,,
60490a203e6da430a7212250,Al7Cu46Y10Zr37,,,,,,,,,Lane,665.0,1118.0,10.1016/j.jallcom.2008.07.087,4.0,743.0,,,,,,,,,,,,
60490a203e6da430a7212251,Al7Cu46Y10Zr37,,,,,,,,,Ben,665.0,1118.0,10.1016/j.jallcom.2008.07.087,4.0,743.0,,,,,,,,,,,,
60490a203e6da430a7212252,Al7Cu46Y2Zr45,"D.H. Xu, G. Duan, W.L. Johnson, Phys. Rev. Lett. 92 (2004) 245504.",AM,Melt Casting,Wedge,,,,,Carter,693.0,1143.0,10.1103/PhysRevLett.92.245504,,770.0,,,,,8.0,,,,,,,
60490a203e6da430a7212253,Al7Cu46Y2Zr45,,,,,,,,,Lane,693.0,1143.0,10.1016/j.jallcom.2008.07.087,8.0,770.0,,,,,,,,,,,,
60490a203e6da430a7212254,Al7Cu46Y2Zr45,"Q.J. Chen, J. Shen, D.L. Zhang, H.B. Fan, J.F. Sun, D.G. McCartney, Mater.Sci. Eng. A 433 (2006) 155. ",AM,Melt Casting,Rod,,,,,Carter,693.0,1143.0,10.1016/j.msea.2006.06.053,8.0,770.0,,,,,,,,,,,,
60490a203e6da430a7212255,Al7Cu46Y5Zr42,"D.H. Xu, G. Duan, W.L. Johnson, Phys. Rev. Lett. 92 (2004) 245504.",AM,Melt Casting,Wedge,,,,,Carter,672.0,1113.0,10.1103/PhysRevLett.92.245504,,772.0,,,,,10.0,,,,,,,
60490a203e6da430a7212256,Al7Cu46Y5Zr42,"Q.J. Chen, J. Shen, D.L. Zhang, H.B. Fan, J.F. Sun, D.G. McCartney, Mater.Sci. Eng. A 433 (2006) 155. ",AM,Melt Casting,Rod,,,,,Carter,672.0,1113.0,10.1016/j.msea.2006.06.053,10.0,772.0,,,,,,,,,,,,
60490a203e6da430a7212257,Al7Cu46Y5Zr42,,,,,,,,,Lane,672.0,1113.0,10.1016/j.jallcom.2008.07.087,10.0,772.0,,,,,,,,,,,,
60490a203e6da430a7212258,Al7Cu46Y5Zr42,,,,,,,,,Ben,672.0,1113.0,10.1016/j.jallcom.2008.07.087,10.0,772.0,,,,,,,,,,,,
60490a203e6da430a7212259,Al7Cu46Zr47,,,,,,,,,Ben,705.0,1163.0,10.1016/j.jallcom.2008.07.087,3.0,781.0,,,,,,,,,,,,
60490a203e6da430a721225a,Al7Cu46Zr47,"Z.P. Lu, H. Bei, C.T. Liu, Intermetallics 15 (2007) 618.",AM,Melt Casting,Rod,,,,,Carter,705.0,1163.0,10.1016/j.intermet.2006.10.017,3.0,781.0,,,,,,,,,,,,
60490a203e6da430a721225b,Al7Cu46Zr47,,,,,,,,,Lane,705.0,1163.0,10.1016/j.jallcom.2008.07.087,3.0,781.0,,,,,,,,,,,,
60490a203e6da430a721225c,Al7Cu46Zr47,,,,,,,,,Lane,705.0,1163.0,10.1016/j.jallcom.2008.07.087,3.0,781.0,,,,,,,,,,,,
60490a203e6da430a721225d,Al7Cu46Zr47,"Q.J. Chen, J. Shen, D.L. Zhang, H.B. Fan, J.F. Sun, D.G. McCartney, Mater.Sci. Eng. A 433 (2006) 155. ",AM,Melt Casting,Rod,,,,,Carter,705.0,1163.0,10.1016/j.msea.2006.06.053,3.0,781.0,,,,,,,,,,,,
60490a203e6da430a721225e,Al7Cu48Hf25Ti20,"Figueroa, I.A., Davies, H.A., Todd, I., Yamada, K.: Advanced Engineering Materials 6 (2007) 496–503",AM,,,,,,,Carter,,1248.0,10.1002/adem.200700051,,,,,,,,,,,,,,
60490a203e6da430a721225f,Al7Cu48Zr45,,,,,,,,,Ben,720.0,1188.0,10.1007/978-3-642-03481-7,,778.0,,,,,,,,,,,,
60490a203e6da430a7212260,Al7Cu50Zr43,"Sung, D.-S., Kwon, O.-J., Fleury, E., Kim, K.-B., Lee, J.-C., Kim, D.-H., Kim, Y.-C.: Metals and Materials International. 10 (2004) 575–579.",AM,Melt Casting,Rod,,,,,Carter,721.0,1176.0,10.1007/BF03027421,3.0,792.0,,,,2173.0,,,,,,,,
60490a203e6da430a7212261,Al7Cu50Zr43,,,,,,,,,Lane,721.0,1176.0,10.1016/j.jallcom.2008.07.087,4.0,792.0,,,,,,,,,,,,
60490a203e6da430a7212262,Al7Cu50Zr43,"Y.C. Kim, J.C. Lee, P.R. Cha, J.P. Ahn, E. Fleury, Mater. Sci. Eng. A 437(2006) 248. ",AM,Melt Casting,Rod,,,,,Carter,721.0,1176.0,10.1016/j.msea.2006.07.141,4.0,792.0,,,,,,,,,,,,
60490a203e6da430a7212263,Al7Cu50Zr43,,AM,Melt Casting,Rod,,,,,Carter,713.0,1205.0,10.1016/j.commatsci.2016.02.037,10.0,781.0,,,,,,,,,,,,
60490a203e6da430a7212264,Al7Cu50Zr43,,,,,,,,,Ben,721.0,1176.0,10.1016/j.jallcom.2008.07.087,4.0,792.0,,,,,,,,,,,,
60490a203e6da430a7212265,Al8.16Cu23.77Fe8.46Zr59.61,"Lu, Z.P., Liu, C.T.: Materials Transactions 48 (2007) 2476–2482.",AM,Melt Casting,Rod,,,,,Carter,667.0,1206.0,10.2320/matertrans.MJ200762,7.0,757.0,1133.0,,,,,,,,,,,
60490a203e6da430a7212266,Al8.33Cu8.33Ni11.11Zr72.23,"Drozdz, D., Wunderlich, R.K., Fecht, H.-J.: Wear 262 (2007) 176–183.",AM,,,,,,,Carter,,,10.1016/j.wear.2006.04.008,,,,,,,,,,,,,,
60490a203e6da430a7212267,Al8.3Cu15.5Ni11.4Zr64.8,"Chen, W., Wang, Y., Qiang, J., Dong, C.: Acta Materialia. 51 (2003) 1899–1907.",AM,Melt Casting,Rod,,,,,Carter,653.0,1143.0,10.1016/S1359-6454(02)00596-7,,752.0,1086.0,,,,,,,,,,,
60490a203e6da430a7212268,Al8.3Cu15.5Ni11.4Zr64.8,,,,,,,,,Ben,653.0,1143.0,10.2320/matertrans.45.1177 ,,752.0,,,,,,,,,,,,
60490a203e6da430a7212269,Al8.79Cu23.13Fe8.28Zr59.8,"Lu, Z.P., Liu, C.T.: Materials Transactions 48 (2007) 2476–2482.",AM,Melt Casting,Rod,,,,,Carter,,,10.2320/matertrans.MJ200762,7.0,759.0,,,,,,,,,,,,
60490a203e6da430a721226a,Al8.7Cu14.4Ni11.9Zr65,"Cai, A.-H., Xiong, X., Liu, Y., An, W.-K., Tan, J.-Y.: Applied Physics Letters. 92 (2008) 1–3.",AM,Melt Casting,Rod,,,,,Carter,647.0,1164.8,10.1063/1.2899633,4.0,709.5,1125.2,,,,,,,,,,,
60490a203e6da430a721226b,Al8.7Cu39.09Gd0.02Zr52.19,"Xu, Y., Wang, Y., Liu, X., Chen, G., Zhang, Y.: Journal of Materials Science. 44 (2009) 3861–3866.",AM,,Rod,,,,,Carter,655.0,1206.0,10.1007/s10853-009-3523-7,5.0,745.0,,,,,,,,,,,,
60490a203e6da430a721226c,Al8.7Cu39.1Zr52.2,"Xu, Y., Wang, Y., Liu, X., Chen, G., Zhang, Y.: Journal of Materials Science. 44 (2009) 3861–3866.",AM,Melt Casting,Rod,,,,,Carter,676.0,1197.0,10.1007/s10853-009-3523-7,3.0,773.0,,,,,,,,,,,,
60490a203e6da430a721226d,Al8.86Pr91.14,,AM,Melt Casting,Rod,,,,,Carter,395.0,760.0,10.1016/j.jallcom.2007.05.037,1.5,410.0,,,,,,,,,,,,
60490a203e6da430a721226e,Al80Ca10Ni10,"Ayers, J.D., Jones, H.N., Vold, C.L.: Scr. Metall. 29 (1993) 205-209.",OT,Melt Spinning,Ribbon,Width X Thickness,1.5-3,.02-0.25, XRD,Carter,,,10.1016/0956-716X(93)90309-G,,,,Arc Melting,He-gas,,,,,,,,,
60490a203e6da430a721226f,Al80Ce10Co10,"Inoue, A., Ohtera, K., Kita, K., Masumoto, T.: Jpn. J. Appl. Phys. 27 (1988) L1796-L1799.",AM,Melt Spinning,Ribbon,Width X Thickness,1,0.02,DSC TEM XRD,Carter,,,10.1143/JJAP.27.L1796,,,,Arc Melting,Ar-gas,,,,,,,,,
60490a203e6da430a7212270,Al80Ce10Co10,"Kabacoff, L.T., Wong, C.-P., Guthrie, N.L., Dallek, S.: Mater. Sci. Eng. A 134 (1991)1288-1291.",AM,Deposition,Thin Film,Thickness,0.001,,XRD,Carter,,,10.1016/0921-5093(91)90975-S,,,,,,,,,,,,,,
60490a203e6da430a7212271,Al80Ce10Cr10,"Inoue, A., Ohtera, K., Kita, K., Masumoto, T.: Jpn. J. Appl. Phys. 27 (1988) L1796-L1799.",CR,Melt Spinning,Ribbon,Width X Thickness,1,0.02,DSC  TEM XRD,Carter,,,10.1143/JJAP.27.L1796,,,,Arc Melting,Ar-gas,,,,,,,,,
60490a203e6da430a7212272,Al80Ce10Cu10,"Inoue, A., Ohtera, K., Kita, K., Masumoto, T.: Jpn. J. Appl. Phys. 27 (1988) L1796-L1799.",AM,Melt Spinning,Ribbon,Width X Thickness,1,0.02,DSC  TEM XRD,Carter,,,10.1143/JJAP.27.L1796,,,,Arc Melting,Ar-gas,,,,,,,,,
60490a203e6da430a7212273,Al80Ce10Fe10,"Kabacoff, L.T., Wong, C.-P., Guthrie, N.L., Dallek, S.: Mater. Sci. Eng. A 134 (1991)1288-1291.",AM,Deposition,Thin Film,Thickness,0.001,,XRD,Carter,,,10.1016/0921-5093(91)90975-S,,,,,,,,,,,,,,
60490a203e6da430a7212274,Al80Ce10Fe10,"Inoue, A., Ohtera, K., Kita, K., Masumoto, T.: Jpn. J. Appl. Phys. 27 (1988) L1796-L1799.",AM,Melt Spinning,Ribbon,Width X Thickness,1,0.02,DSC  TEM XRD,Carter,,,10.1143/JJAP.27.L1796,,,,Arc Melting,He-gas,,,,,,,,,
60490a203e6da430a7212275,Al80Ce10Mn10,"Inoue, A., Ohtera, K., Kita, K., Masumoto, T.: Jpn. J. Appl. Phys. 27 (1988) L1796-L1799.",CR,Melt Spinning,Ribbon,Width X Thickness,1,0.02,DSC  TEM XRD,Carter,,,10.1143/JJAP.27.L1796,,,,Arc Melting,Ar-gas,,,,,,,,,
60490a203e6da430a7212276,Al80Ce10Nb10,"Inoue, A., Ohtera, K., Kita, K., Masumoto, T.: Jpn. J. Appl. Phys. 27 (1988) L1796-L1799.",AM,Melt Spinning,Ribbon,Width X Thickness,1,0.02,DSC TEM XRD,Carter,,,10.1143/JJAP.27.L1796,,,,Arc Melting,Ar-gas,,,,,,,,,
60490a203e6da430a7212277,Al80Ce10Ni10,"Inoue, A., Ohtera, K., Tsai, A.-P., Kimura, H., Masumoto, T.: Jpn. J. Appl. Phys. 27 (1988)L1579-L1582.",AM,Melt Spinning,Ribbon,Width X Thickness,1.5,0.03, OM  TEM  XRD,Carter,,,10.1143/JJAP.27.L1579,,,,Arc Melting,Ar-gas,,,,,,,,,
60490a203e6da430a7212278,Al80Ce10Ni10,"Zhang, T.: Master Dissertation, Tohoku University, 1990.",AM,Melt Spinning,Ribbon,Thickness,0.02-1.5,,AXS  OM  SEM  TEM  XRD,Carter,,,,,,,Arc Melting,Ar-gas,,,,,,,,,
60490a203e6da430a7212279,Al80Ce10V10,"Inoue, A., Ohtera, K., Kita, K., Masumoto, T.: Jpn. J. Appl. Phys. 27 (1988) L1796-L1799.",CR,Melt Spinning,Ribbon,Width X Thickness,1,0.02,DSC  TEM XRD,Carter,,,10.1143/JJAP.27.L1796,,,,Arc Melting,Ar-gas,,,,,,,,,
60490a203e6da430a721227a,Al80Ce15Co5,"Inoue, A., Ohtera, K., Kita, K., Masumoto, T.: Jpn. J. Appl. Phys. 27 (1988) L1796-L1799.",CR,Melt Spinning,Ribbon,Width X Thickness,1,0.02,DSC TEM XRD,Carter,,,10.1143/JJAP.27.L1796,,,,Arc Melting,Ar-gas,,,,,,,,,
60490a203e6da430a721227b,Al80Ce15Cr5,"Inoue, A., Ohtera, K., Kita, K., Masumoto, T.: Jpn. J. Appl. Phys. 27 (1988) L1796-L1799.",CR,Melt Spinning,Ribbon,Width X Thickness,1,0.02,DSC  TEM XRD,Carter,,,10.1143/JJAP.27.L1796,,,,Arc Melting,Ar-gas,,,,,,,,,
60490a203e6da430a721227c,Al80Ce15Cu5,"Inoue, A., Ohtera, K., Kita, K., Masumoto, T.: Jpn. J. Appl. Phys. 27 (1988) L1796-L1799.",CR,Melt Spinning,Ribbon,Width X Thickness,1,0.02,DSC  TEM XRD,Carter,,,10.1143/JJAP.27.L1796,,,,Arc Melting,Ar-gas,,,,,,,,,
60490a203e6da430a721227d,Al80Ce15Fe5,"Inoue, A., Ohtera, K., Kita, K., Masumoto, T.: Jpn. J. Appl. Phys. 27 (1988) L1796-L1799.",CR,Melt Spinning,Ribbon,Width X Thickness,1,0.02,DSC  TEM XRD,Carter,,,10.1143/JJAP.27.L1796,,,,Arc Melting,He-gas,,,,,,,,,
60490a203e6da430a721227e,Al80Ce15Nb5,"Inoue, A., Ohtera, K., Kita, K., Masumoto, T.: Jpn. J. Appl. Phys. 27 (1988) L1796-L1799.",CR,Melt Spinning,Ribbon,Width X Thickness,1,0.02,DSC TEM XRD,Carter,,,10.1143/JJAP.27.L1796,,,,Arc Melting,Ar-gas,,,,,,,,,
60490a203e6da430a721227f,Al80Ce15Ni5,"Inoue, A., Ohtera, K., Tsai, A.-P., Kimura, H., Masumoto, T.: Jpn. J. Appl. Phys. 27 (1988)L1579-L1582.",CR,Melt Spinning,Ribbon,Width X Thickness,1.5,0.03, OM  TEM  XRD,Carter,,,10.1143/JJAP.27.L1579,,,,Arc Melting,Ar-gas,,,,,,,,,
60490a203e6da430a7212280,Al80Ce15Ni5,"Zhang, T.: Master Dissertation, Tohoku University, 1990.",CR,Melt Spinning,Ribbon,Thickness,0.02-1.5,,AXS  OM  SEM  TEM  XRD,Carter,,,,,,,Arc Melting,Ar-gas,,,,,,,,,
60490a203e6da430a7212281,Al80Ce5Co15,"Inoue, A., Ohtera, K., Kita, K., Masumoto, T.: Jpn. J. Appl. Phys. 27 (1988) L1796-L1799.",AM,Melt Spinning,Ribbon,Width X Thickness,1,0.02,DSC TEM XRD,Carter,,,10.1143/JJAP.27.L1796,,,,Arc Melting,Ar-gas,,,,,,,,,
60490a203e6da430a7212282,Al80Ce5Cu15,"Inoue, A., Ohtera, K., Kita, K., Masumoto, T.: Jpn. J. Appl. Phys. 27 (1988) L1796-L1799.",AM,Melt Spinning,Ribbon,Width X Thickness,1,0.02,DSC  TEM XRD,Carter,,,10.1143/JJAP.27.L1796,,,,Arc Melting,Ar-gas,,,,,,,,,
60490a203e6da430a7212283,Al80Ce5Ni15,"Zhang, T.: Master Dissertation, Tohoku University, 1990.",AM,Melt Spinning,Ribbon,Thickness,0.02-1.5,,AXS  OM  SEM  TEM  XRD,Carter,,,,,,,Arc Melting,Ar-gas,,,,,,,,,
60490a203e6da430a7212284,Al80Cr10Si10,"Kimura, H., Inoue, A., Bizen, Y., Masumoto, T.: Mater. Sci. Eng. 99 (1988) 449-452.",OT,Melt Spinning,Ribbon,Width X Thickness,1,0.02,DSC  TEM  XRD,Carter,,,10.1016/0025-5416(88)90375-8,,,,Arc Melting,Ar-gas,,,,,,,,,
60490a203e6da430a7212285,Al80Cr20,"Kimura, H., Inoue, A., Bizen, Y., Masumoto, T.: Mater. Sci. Eng. 99 (1988) 449-452.",CR,Melt Spinning,Ribbon,Width X Thickness,1,0.02,DSC  TEM  XRD,Carter,,,10.1016/0025-5416(88)90375-8,,,,Arc Melting,Ar-gas,,,,,,,,,
60490a203e6da430a7212286,Al80Cr5Si15,"Kimura, H., Inoue, A., Bizen, Y., Masumoto, T.: Mater. Sci. Eng. 99 (1988) 449-452.",CR,Melt Spinning,Ribbon,Width X Thickness,1,0.02,DSC  TEM  XRD,Carter,,,10.1016/0025-5416(88)90375-8,,,,Arc Melting,Ar-gas,,,,,,,,,
60490a203e6da430a7212287,Al80Cu10La10,"Inoue, A., Yamaguchi, H., Zhang, T., Masumoto, T.: Mater. Trans. JIM 31 (1990) 104-109.",CR,Melt Spinning,Ribbon,Width X Thickness,1,0.02,AXS  SEM  XRD,Carter,,,10.2320/matertrans1989.31.104,,,,Radio Frequency Melting,Ar-gas,,,,,,,,,
60490a203e6da430a7212288,Al80Cu10V10,"Tsai, A.-P., Inoue, A., Masumoto, T.: Metall. Trans. A 19 (1988) 391-393.",AM,Melt Spinning,Ribbon,Width X Thickness,1,0.02, XRD,Carter,,,10.1007/BF02652554,,,,Arc Melting,Ar-gas,,,,,,,,,
60490a203e6da430a7212289,Al80Cu15V5,"Tsai, A.-P., Inoue, A., Masumoto, T.: Metall. Trans. A 19 (1988) 391-393.",AM,Melt Spinning,Ribbon,Width X Thickness,1,0.02, XRD,Carter,,,10.1007/BF02652554,,,,Arc Melting,Ar-gas,,,,,,,,,
60490a203e6da430a721228a,Al80Cu20,"Tsai, A.-P., Inoue, A., Masumoto, T.: Metall. Trans. A 19 (1988) 391-393.",CR,Melt Spinning,Ribbon,Width X Thickness,1,0.02, XRD,Carter,,,10.1007/BF02652554,,,,Arc Melting,Ar-gas,,,,,,,,,
60490a203e6da430a721228b,Al80Cu5V15,"Tsai, A.-P., Inoue, A., Masumoto, T.: Metall. Trans. A 19 (1988) 391-393.",AC,Melt Spinning,Ribbon,Width X Thickness,1,0.02, XRD,Carter,,,10.1007/BF02652554,,,,Arc Melting,Ar-gas,,,,,,,,,
60490a203e6da430a721228c,Al80Cu8Y12,"Mizutani, U., Sugiura, H., Yamada, Y., Sugiura, Y., Matsuda, T.: Mater. Sci. Eng. A179/180 (1994) 132-136.",AM,Melt Spinning,Ribbon,,,,XRD,Carter,,,10.1016/0921-5093(94)90179-1,,,,Arc Melting,Ar-gas,,,,,,,,,
60490a203e6da430a721228d,Al80Fe10Gd10,"Kabacoff, L.T., Wong, C.-P., Guthrie, N.L., Dallek, S.: Mater. Sci. Eng. A 134 (1991)1288-1291.",AM,Deposition,Thin Film,Thickness,0.001,,XRD,Carter,,,10.1016/0921-5093(91)90975-S,,,,,,,,,,,,,,
60490a203e6da430a721228e,Al80Gd10Ni10,"Zhang, T.: Master Dissertation, Tohoku University, 1990.",AM,Melt Spinning,Ribbon,Thickness, 0.02-1.5,,AXS  SEM  TEM  XRD ,Carter,,,,,,,Arc Melting,Ar-gas,,,,,,,,,
60490a203e6da430a721228f,Al80Gd15Ni5,"Zhang, T.: Master Dissertation, Tohoku University, 1990.",CR,Melt Spinning,Ribbon,Thickness, 0.02-1.5,,AXS  SEM  TEM  XRD ,Carter,,,,,,,Arc Melting,Ar-gas,,,,,,,,,
60490a203e6da430a7212290,Al80Gd5Ni15,"Zhang, T.: Master Dissertation, Tohoku University, 1990.",AM,Melt Spinning,Ribbon,Thickness, 0.02-1.5,,AXS  SEM  TEM  XRD ,Carter,,,,,,,Arc Melting,Ar-gas,,,,,,,,,
60490a203e6da430a7212291,Al80La10Ni10,"Zhang, T.: Master Dissertation, Tohoku University, 1990.",AM,Melt Spinning,Ribbon,Thickness, 0.02-1.5,,AXS  OM  SEM  TEM  XRD ,Carter,,,,,,,Arc Melting,Ar-gas,,,,,,,,,
60490a203e6da430a7212292,Al80La10Ni10,"Inoue, A., Zhang, T., Masumoto, T.: Mater. Trans. JIM 30 (1989) 965-972.",AM,Melt Spinning,Ribbon,,,, OM  XRD ,Carter,,,10.2320/matertrans1989.30.965,,,,Radio Frequency Melting,Ar-gas,,,,,,,,,
60490a203e6da430a7212293,Al80La15Ni5,"Inoue, A., Zhang, T., Masumoto, T.: Mater. Trans. JIM 30 (1989) 965-972.",CR,Melt Spinning,Ribbon,,,, OM  XRD ,Carter,,,10.2320/matertrans1989.30.965,,,,Radio Frequency Melting,Ar-gas,,,,,,,,,
60490a203e6da430a7212294,Al80La15Ni5,"Zhang, T.: Master Dissertation, Tohoku University, 1990.",CR,Melt Spinning,Ribbon,Thickness, 0.02-1.5,,AXS  OM  SEM  TEM  XRD ,Carter,,,,,,,Arc Melting,Ar-gas,,,,,,,,,
60490a203e6da430a7212295,Al80La20,"Inoue, A., Zhang, T., Masumoto, T.: Mater. Trans. JIM 30 (1989) 965-972.",CR,Melt Spinning,Ribbon,,,, OM  XRD ,Carter,,,10.2320/matertrans1989.30.965,,,,Radio Frequency Melting,Ar-gas,,,,,,,,,
60490a203e6da430a7212296,Al80La20,"Zhang, T.: Master Dissertation, Tohoku University, 1990.",CR,Melt Spinning,Ribbon,Thickness, 0.02-1.5,,AXS  OM  SEM  TEM  XRD ,Carter,,,,,,,Arc Melting,Ar-gas,,,,,,,,,
60490a203e6da430a7212297,Al80La20,"Inoue, A., Yamaguchi, H., Zhang, T., Masumoto, T.: Mater. Trans. JIM 31 (1990) 104-109.",CR,Melt Spinning,Ribbon,Width X Thickness,1,0.02,AXS  SEM  XRD,Carter,,,10.2320/matertrans1989.31.104,,,,Radio Frequency Melting,Ar-gas,,,,,,,,,
60490a203e6da430a7212298,Al80La2Ni18,"Inoue, A., Zhang, T., Masumoto, T.: Mater. Sci. Eng. A 134 (1991) 1125-1128.",AM,Melt Spinning,Ribbon,Thickness,1,0.02,AXS  OM  SEM  TEM  XRD ,Carter,,,10.1016/0921-5093(91)90938-J,,,,Radio Frequency Melting,Ar-gas,,,,,,,,,
60490a203e6da430a7212299,Al80Mn15Ni5,"Singh, A., Ranganathan, S.: Mater. Sci. Eng. A 181/182 (1994) 754-757.",QC,Melt Spinning,Ribbon,,,, TEM,Carter,,,10.1016/0921-5093(94)90732-3,,,,Radio Frequency Melting,Ar-gas,,,,,,,,,
60490a203e6da430a721229a,Al80Mn6Ni14,"Horio, Y., Inoue, A., Masumoto, T.: Mater. Sci. Eng. A 179/180 (1994) 596-599.",OT,Melt Spinning,Ribbon,Width X Thickness,1,0.02,OM  SEM  TEM XRD ,Carter,,,10.1016/0921-5093(94)90274-7,,,,Arc Melting,Ar-gas,,,,,,,,,
60490a203e6da430a721229b,Al80Mn8Ni12,"Horio, Y., Inoue, A., Masumoto, T.: Mater. Sci. Eng. A 179/180 (1994) 596-599.",OT,Melt Spinning,Ribbon,Width X Thickness,1,0.02,OM  SEM  TEM XRD ,Carter,,,10.1016/0921-5093(94)90274-7,,,,Arc Melting,Ar-gas,,,,,,,,,
60490a203e6da430a721229c,Al80Mo5Ni15,"Niikura, A., Tsai, A.-P., Inoue, A., Masumoto, T.: Scr. Metall. 27 (1992) 543-548.",AM,Melt Spinning,Ribbon,,,,,Carter,,,10.1016/0956-716X(92)90337-E,,,,Arc Melting,,,,,,,,,,
60490a203e6da430a721229d,Al80Nd10Ni10,"Zhang, T.: Master Dissertation, Tohoku University, 1990.",AM,Melt Spinning,Ribbon,Thickness, 0.02-1.5,,AXS  SEM  TEM XRD,Carter,,,,,,,Arc Melting,Ar-gas,,,,,,,,,
60490a203e6da430a721229e,Al80Nd10Ni10,"Inoue, A., Ochiai, T., Horio, Y., Masumoto, T.: Mater. Sci. Eng. A 179/180 (1994) 649-653.",AM,Melt Spinning,Ribbon,Width X Thickness,1,0.02, TEM XRD,Carter,,,10.1016/0921-5093(94)90286-0,,,,Arc Melting,Ar-gas,,,,,,,,,
60490a203e6da430a721229f,Al80Nd12Ni8,"Inoue, A., Ochiai, T., Horio, Y., Masumoto, T.: Mater. Sci. Eng. A 179/180 (1994) 649-653.",AM,Melt Spinning,Ribbon,Width X Thickness,1,0.02, TEM XRD,Carter,,,10.1016/0921-5093(94)90286-0,,,,Arc Melting,Ar-gas,,,,,,,,,
60490a203e6da430a72122a0,Al80Nd15Ni5,"Zhang, T.: Master Dissertation, Tohoku University, 1990.",AC,Melt Spinning,Ribbon,Thickness, 0.02-1.5,,AXS  SEM  TEM XRD,Carter,,,,,,,Arc Melting,Ar-gas,,,,,,,,,
60490a203e6da430a72122a1,Al80Nd2Ni18,"Inoue, A., Ochiai, T., Horio, Y., Masumoto, T.: Mater. Sci. Eng. A 179/180 (1994) 649-653.",AM,Melt Spinning,Ribbon,Width X Thickness,1,0.02, TEM XRD,Carter,,,10.1016/0921-5093(94)90286-0,,,,Arc Melting,Ar-gas,,,,,,,,,
60490a203e6da430a72122a2,Al80Nd4Ni16,"Inoue, A., Ochiai, T., Horio, Y., Masumoto, T.: Mater. Sci. Eng. A 179/180 (1994) 649-653.",AM,Melt Spinning,Ribbon,Width X Thickness,1,0.02, TEM XRD,Carter,,,10.1016/0921-5093(94)90286-0,,,,Arc Melting,Ar-gas,,,,,,,,,
60490a203e6da430a72122a3,Al80Nd5Ni15,"Zhang, T.: Master Dissertation, Tohoku University, 1990.",AM,Melt Spinning,Ribbon,Thickness, 0.02-1.5,,AXS  SEM  TEM XRD,Carter,,,,,,,Arc Melting,Ar-gas,,,,,,,,,
60490a203e6da430a72122a4,Al80Nd8Ni12,"Inoue, A., Ochiai, T., Horio, Y., Masumoto, T.: Mater. Sci. Eng. A 179/180 (1994) 649-653.",AM,Melt Spinning,Ribbon,Width X Thickness,1,0.02, TEM XRD,Carter,,,10.1016/0921-5093(94)90286-0,,,,Arc Melting,Ar-gas,,,,,,,,,
60490a203e6da430a72122a5,Al80Ni10Sm10,"Zhang, T.: Master Dissertation, Tohoku University, 1990.",AM,Melt Spinning,Ribbon,Thickness, 0.02-1.5,,AXS SEM TEM XRD,Carter,,,,,,,Arc Melting,Ar-gas,,,,,,,,,
60490a203e6da430a72122a6,Al80Ni10Y10,"Zhang, T.: Master Dissertation, Tohoku University, 1990.",AM,Melt Spinning,Ribbon,Thickness, 0.02-1.5,,AXS  SEM  TEM XRD,Carter,,,,,,,Arc Melting,Ar-gas,,,,,,,,,
60490a203e6da430a72122a7,Al80Ni10Y10,"Inoue, A., Ohtera, K., Tsai, A.-P., Kimura, H., Masumoto, T.: Jpn. J. Appl. Phys. 27 (1988)L1579-L1582.",AM,Melt Spinning,Ribbon,,,, TEM XRD,Carter,,,10.1143/JJAP.27.L1579,,,,Arc Melting,Ar-gas,,,,,,,,,
60490a203e6da430a72122a8,Al80Ni10Zr10,"Inoue, A., Zhang, T., Masumoto, T.: Mater. Trans. JIM 31 (1990) 177-183.",CR,Melt Spinning,Ribbon,Width X Thickness,1,0.03,  TEM  XRD ,Carter,,,10.2320/matertrans1989.31.177,,,,Arc Melting,,,,,,,,,,
60490a203e6da430a72122a9,Al80Ni15Sm5,"Zhang, T.: Master Dissertation, Tohoku University, 1990.",AM,Melt Spinning,Ribbon,Thickness, 0.02-1.5,,AXS SEM TEM XRD,Carter,,,,,,,Arc Melting,Ar-gas,,,,,,,,,
60490a203e6da430a72122aa,Al80Ni15Y5,"Inoue, A., Ohtera, K., Tsai, A.-P., Kimura, H., Masumoto, T.: Jpn. J. Appl. Phys. 27 (1988)L1579-L1582.",AM,Melt Spinning,Ribbon,,,, TEM XRD,Carter,,,10.1143/JJAP.27.L1579,,,,Arc Melting,Ar-gas,,,,,,,,,
60490a203e6da430a72122ab,Al80Ni15Y5,"Zhang, T.: Master Dissertation, Tohoku University, 1990.",AM,Melt Spinning,Ribbon,Thickness, 0.02-1.5,,AXS  SEM  TEM XRD,Carter,,,,,,,Arc Melting,Ar-gas,,,,,,,,,
60490a203e6da430a72122ac,Al80Ni15Zr5,"Tsai, A.-P., Inoue, A., Masumoto, T.: J. Mater. Sci. Lett. 7 (1988) 805-807.",AM,Melt Spinning,Ribbon,Width X Thickness,1,0.02,  TEM  XRD ,Carter,,,10.1007/BF00723766,,,,Arc Melting,,,,,,,,,,
60490a203e6da430a72122ad,Al80Ni20,"Inoue, A., Zhang, T., Masumoto, T.: Mater. Trans. JIM 31 (1990) 177-183.",CR,Melt Spinning,Ribbon,Width X Thickness,1,0.03,  TEM  XRD ,Carter,,,10.2320/matertrans1989.31.177,,,,Arc Melting,,,,,,,,,,
60490a203e6da430a72122ae,Al80Ni5Sm15,"Zhang, T.: Master Dissertation, Tohoku University, 1990.",AM,Melt Spinning,Ribbon,Thickness, 0.02-1.5,,AXS SEM TEM XRD,Carter,,,,,,,Arc Melting,Ar-gas,,,,,,,,,
60490a203e6da430a72122af,Al80Ni5Y15,"Zhang, T.: Master Dissertation, Tohoku University, 1990.",AC,Melt Spinning,Ribbon,Thickness, 0.02-1.5,,AXS  SEM  TEM XRD,Carter,,,,,,,Arc Melting,Ar-gas,,,,,,,,,
60490a203e6da430a72122b0,Al80Ni5Y15,"Inoue, A., Ohtera, K., Tsai, A.-P., Kimura, H., Masumoto, T.: Jpn. J. Appl. Phys. 27 (1988)L1579-L1582.",AC,Melt Spinning,Ribbon,,,, TEM XRD,Carter,,,10.1143/JJAP.27.L1579,,,,Arc Melting,Ar-gas,,,,,,,,,
60490a203e6da430a72122b1,Al80Ti20,"Aoki, K., Masumoto, T.: MRS Int. Meet. Advanced Materials 3 (1989) 393-398.",CR,Melt Spinning,Ribbon,,,,XRD,Carter,,,,,,,Arc Melting,Ar-gas,,,,,,,,,
60490a203e6da430a72122b2,Al81.8Fe9.1Gd9.1,"Kabacoff, L.T., Wong, C.-P., Guthrie, N.L., Dallek, S.: Mater. Sci. Eng. A 134 (1991)1288-1291.",AM,Deposition,Thin Film,Thickness,0.001,,XRD,Carter,,,10.1016/0921-5093(91)90975-S,,,,,,,,,,,,,,
60490a203e6da430a72122b3,Al81Cr19,"Kimura, H., Inoue, A., Bizen, Y., Masumoto, T.: Mater. Sci. Eng. 99 (1988) 449-452.",CR,Melt Spinning,Ribbon,Width X Thickness,1,0.02,DSC  TEM  XRD,Carter,,,10.1016/0025-5416(88)90375-8,,,,Arc Melting,Ar-gas,,,,,,,,,
60490a203e6da430a72122b4,Al81Gd9Ni10,"Zhang, T.: Master Dissertation, Tohoku University, 1990.",AM,Melt Spinning,Ribbon,Thickness, 0.02-1.5,,AXS  SEM  TEM  XRD ,Carter,,,,,,,Arc Melting,Ar-gas,,,,,,,,,
60490a203e6da430a72122b5,Al81La13Ni6,"Inoue, A., Zhang, T., Masumoto, T.: Mater. Sci. Eng. A 134 (1991) 1125-1128.",AM,Melt Spinning,Ribbon,Thickness,1,0.02,AXS  OM  SEM  TEM  XRD ,Carter,,,10.1016/0921-5093(91)90938-J,,,,Radio Frequency Melting,Ar-gas,,,,,,,,,
60490a203e6da430a72122b6,Al81Mn19,"Fukamichi, K., Goto, T.: Sci. Rep. Res. Inst. Tohoku Univ. Ser. A 36 (1991) 143-158.",AM,,,,,, XRD ,Carter,,,,,,,,,,,,,,,,,
60490a203e6da430a72122b7,Al81Nd9Ni10,"Zhang, T.: Master Dissertation, Tohoku University, 1990.",AM,Melt Spinning,Ribbon,Thickness, 0.02-1.5,,AXS  SEM  TEM XRD,Carter,,,,,,,Arc Melting,Ar-gas,,,,,,,,,
60490a203e6da430a72122b8,Al81Ni10Sm9,"Zhang, T.: Master Dissertation, Tohoku University, 1990.",AM,Melt Spinning,Ribbon,Thickness, 0.02-1.5,,AXS SEM TEM XRD,Carter,,,,,,,Arc Melting,Ar-gas,,,,,,,,,
60490a203e6da430a72122b9,Al81Ni10Zr9,"Inoue, A., Zhang, T., Masumoto, T.: Mater. Sci. Eng. A 134 (1991) 1125-1128.",AM,Melt Spinning,Ribbon,Width X Thickness,1,0.02,  TEM  XRD ,Carter,,,10.1016/0921-5093(91)90938-J,,,,Radio Frequency Melting,,,,,,,,,,
60490a203e6da430a72122ba,Al81Si19,"Lee, T.-H., Kawamura, Y., Inoue, A., Cho, S.-S., Masumoto, T.: Scripta Materialia. 36 (1997) 475–480.",AM,Melt Spinning,Ribbon,,,,,Carter,,,10.1016/S1359-6462(96)00404-6,,,,,,281.0,,,14.6,,,,,
60490a203e6da430a72122bb,Al82Ce8Ni10,"Zhang, T.: Master Dissertation, Tohoku University, 1990.",AM,Melt Spinning,Ribbon,Thickness,0.02-1.5,,AXS  OM  SEM  TEM  XRD,Carter,,,,,,,Arc Melting,Ar-gas,,,,,,,,,
60490a203e6da430a72122bc,Al82Fe15Ni3,"Tsai, A.-P., Kataoka, N., Inoue, A., Masumoto, T.: Sci. Rep. Res. Inst. Tohoku Univ. Ser. A36 (1992) 300-315.",AM,Deposition,Thin Film,,,,XRD,Carter,,,,,,,Arc Melting,Ar-gas,,,,,,,,,
60490a203e6da430a72122bd,Al82Fe4Ni14,"Horio, Y., Inoue, A., Masumoto, T.: Mater. Sci. Eng. A 179/180 (1994) 596-599.",['AC' 'OT'],Melt Spinning,Ribbon,Width X Thickness,1,0.02,OM  SEM  TEM XRD,Carter,,,10.1016/0921-5093(94)90274-7,,,,Arc Melting,Ar-gas,,,,,,,,,
60490a203e6da430a72122be,Al82Fe4Ni14,"Inoue, A., Matsuki, K., Masumoto, T.: Sci. Rep. Res. Inst. Tohoku Univ. Ser A 38 (1993)99-111.",AC,Melt Spinning,Ribbon,Width X Thickness,1,0.02,OM  SEM  TEM XRD,Carter,,,,,,,Arc Melting,Ar-gas,,,,,,,,,
60490a203e6da430a72122bf,Al82La2Ni16,"Inoue, A., Zhang, T., Masumoto, T.: Mater. Sci. Eng. A 134 (1991) 1125-1128.",AM,Melt Spinning,Ribbon,Thickness,1,0.02,AXS  OM  SEM  TEM  XRD ,Carter,,,10.1016/0921-5093(91)90938-J,,,,Radio Frequency Melting,Ar-gas,,,,,,,,,
60490a203e6da430a72122c0,Al82Mn4Ni14,"Horio, Y., Inoue, A., Masumoto, T.: Mater. Sci. Eng. A 179/180 (1994) 596-599.",OT,Melt Spinning,Ribbon,Width X Thickness,1,0.02,OM  SEM  TEM XRD ,Carter,,,10.1016/0921-5093(94)90274-7,,,,Arc Melting,Ar-gas,,,,,,,,,
60490a203e6da430a72122c1,Al82Mn6Ni12,"Horio, Y., Inoue, A., Masumoto, T.: Mater. Sci. Eng. A 179/180 (1994) 596-599.",['AC' 'OT'],Melt Spinning,Ribbon,Width X Thickness,1,0.02,OM  SEM  TEM XRD ,Carter,,,10.1016/0921-5093(94)90274-7,,,,Arc Melting,Ar-gas,,,,,,,,,
60490a203e6da430a72122c2,Al82Mn8Ni10,"Horio, Y., Inoue, A., Masumoto, T.: Mater. Sci. Eng. A 179/180 (1994) 596-599.",OT,Melt Spinning,Ribbon,Width X Thickness,1,0.02,OM  SEM  TEM XRD ,Carter,,,10.1016/0921-5093(94)90274-7,,,,Arc Melting,Ar-gas,,,,,,,,,
60490a203e6da430a72122c3,Al82Nd10Ni8,"Inoue, A., Ochiai, T., Horio, Y., Masumoto, T.: Mater. Sci. Eng. A 179/180 (1994) 649-653.",AM,Melt Spinning,Ribbon,Width X Thickness,1,0.02, TEM XRD,Carter,,,10.1016/0921-5093(94)90286-0,,,,Arc Melting,Ar-gas,,,,,,,,,
60490a203e6da430a72122c4,Al82Nd2Ni16,"Inoue, A., Ochiai, T., Horio, Y., Masumoto, T.: Mater. Sci. Eng. A 179/180 (1994) 649-653.",AM,Melt Spinning,Ribbon,Width X Thickness,1,0.02, TEM XRD,Carter,,,10.1016/0921-5093(94)90286-0,,,,Arc Melting,Ar-gas,,,,,,,,,
60490a203e6da430a72122c5,Al82Nd4Ni14,"Inoue, A., Ochiai, T., Horio, Y., Masumoto, T.: Mater. Sci. Eng. A 179/180 (1994) 649-653.",AM,Melt Spinning,Ribbon,Width X Thickness,1,0.02, TEM XRD,Carter,,,10.1016/0921-5093(94)90286-0,,,,Arc Melting,Ar-gas,,,,,,,,,
60490a203e6da430a72122c6,Al82Nd6Ni12,"Inoue, A., Ochiai, T., Horio, Y., Masumoto, T.: Mater. Sci. Eng. A 179/180 (1994) 649-653.",AM,Melt Spinning,Ribbon,Width X Thickness,1,0.02, TEM XRD,Carter,,,10.1016/0921-5093(94)90286-0,,,,Arc Melting,Ar-gas,,,,,,,,,
60490a203e6da430a72122c7,Al82Nd8Ni10,"Inoue, A., Ochiai, T., Horio, Y., Masumoto, T.: Mater. Sci. Eng. A 179/180 (1994) 649-653.",AM,Melt Spinning,Ribbon,Width X Thickness,1,0.02, TEM XRD,Carter,,,10.1016/0921-5093(94)90286-0,,,,Arc Melting,Ar-gas,,,,,,,,,
60490a203e6da430a72122c8,Al82Ni10Zr8,"Tsai, A.-P., Inoue, A., Masumoto, T.: J. Mater. Sci. Lett. 7 (1988) 805-807.",AC,Melt Spinning,Ribbon,Width X Thickness,1,0.02,  TEM  XRD ,Carter,,,10.1007/BF00723766,,,,Arc Melting,,,,,,,,,,
60490a203e6da430a72122c9,Al82Ni13Zr5,"Tsai, A.-P., Inoue, A., Masumoto, T.: J. Mater. Sci. Lett. 7 (1988) 805-807.",AM,Melt Spinning,Ribbon,Width X Thickness,1,0.02,  TEM  XRD ,Carter,,,10.1007/BF00723766,,,,Arc Melting,,,,,,,,,,
60490a203e6da430a72122ca,Al82Ni14Zr4,"Inoue, A., Zhang, T., Masumoto, T.: Mater. Sci. Eng. A 134 (1991) 1125-1128.",AM,Melt Spinning,Ribbon,Width X Thickness,1,0.02,  TEM  XRD ,Carter,,,10.1016/0921-5093(91)90938-J,,,,Radio Frequency Melting,,,,,,,,,,
60490a203e6da430a72122cb,Al82Ni5Y13,"Inoue, A., Ohtera, K., Tsai, A.-P., Kimura, H., Masumoto, T.: Jpn. J. Appl. Phys. 27 (1988)L1579-L1582.",AM,Melt Spinning,Ribbon,,,, TEM XRD,Carter,,,10.1143/JJAP.27.L1579,,,,Arc Melting,Ar-gas,,,,,,,,,
60490a203e6da430a72122cc,Al82Ni8Y10,"Inoue, A., Ohtera, K., Tsai, A.-P., Kimura, H., Masumoto, T.: Jpn. J. Appl. Phys. 27 (1988)L1579-L1582.",AM,Melt Spinning,Ribbon,,,, TEM XRD,Carter,,,10.1143/JJAP.27.L1579,,,,Arc Melting,Ar-gas,,,,,,,,,
60490a203e6da430a72122cd,Al82Sm18,"Zhang, T.: Master Dissertation, Tohoku University, 1990.",CR,Melt Spinning,Ribbon,Thickness, 0.02-1.5,,AXS SEM TEM XRD,Carter,,,,,,,Arc Melting,Ar-gas,,,,,,,,,
60490a203e6da430a72122ce,Al83.6Fe8.2Gd8.2,"Kabacoff, L.T., Wong, C.-P., Guthrie, N.L., Dallek, S.: Mater. Sci. Eng. A 134 (1991)1288-1291.",AM,Deposition,Thin Film,Thickness,0.001,,XRD,Carter,,,10.1016/0921-5093(91)90975-S,,,,,,,,,,,,,,
60490a203e6da430a72122cf,Al83Ce10Cr7,"Inoue, A., Ohtera, K., Kita, K., Masumoto, T.: Jpn. J. Appl. Phys. 27 (1988) L1796-L1799.",CR,Melt Spinning,Ribbon,Width X Thickness,1,0.02,DSC  TEM XRD,Carter,,,10.1143/JJAP.27.L1796,,,,Arc Melting,Ar-gas,,,,,,,,,
60490a203e6da430a72122d0,Al83Ce10Mn7,"Inoue, A., Ohtera, K., Kita, K., Masumoto, T.: Jpn. J. Appl. Phys. 27 (1988) L1796-L1799.",AC,Melt Spinning,Ribbon,Width X Thickness,1,0.02,DSC  TEM XRD,Carter,,,10.1143/JJAP.27.L1796,,,,Arc Melting,Ar-gas,,,,,,,,,
60490a203e6da430a72122d1,Al83Ce2Cu15,"Inoue, A., Ohtera, K., Kita, K., Masumoto, T.: Jpn. J. Appl. Phys. 27 (1988) L1796-L1799.",CR,Melt Spinning,Ribbon,Width X Thickness,1,0.02,DSC  TEM XRD,Carter,,,10.1143/JJAP.27.L1796,,,,Arc Melting,Ar-gas,,,,,,,,,
60490a203e6da430a72122d2,Al83Ce5Co12,"Inoue, A., Ohtera, K., Kita, K., Masumoto, T.: Jpn. J. Appl. Phys. 27 (1988) L1796-L1799.",AM,Melt Spinning,Ribbon,Width X Thickness,1,0.02,DSC TEM XRD,Carter,,,10.1143/JJAP.27.L1796,,,,Arc Melting,Ar-gas,,,,,,,,,
60490a203e6da430a72122d3,Al83Ce7Cu10,"Inoue, A., Ohtera, K., Kita, K., Masumoto, T.: Jpn. J. Appl. Phys. 27 (1988) L1796-L1799.",AM,Melt Spinning,Ribbon,Width X Thickness,1,0.02,DSC  TEM XRD,Carter,,,10.1143/JJAP.27.L1796,,,,Arc Melting,Ar-gas,,,,,,,,,
60490a203e6da430a72122d4,Al83Ce7Fe10,"Inoue, A., Ohtera, K., Kita, K., Masumoto, T.: Jpn. J. Appl. Phys. 27 (1988) L1796-L1799.",AM,Melt Spinning,Ribbon,Width X Thickness,1,0.02,DSC  TEM XRD,Carter,,,10.1143/JJAP.27.L1796,,,,Arc Melting,He-gas,,,,,,,,,
60490a203e6da430a72122d5,Al83Ce7Nb10,"Inoue, A., Ohtera, K., Kita, K., Masumoto, T.: Jpn. J. Appl. Phys. 27 (1988) L1796-L1799.",AM,Melt Spinning,Ribbon,Width X Thickness,1,0.02,DSC TEM XRD,Carter,,,10.1143/JJAP.27.L1796,,,,Arc Melting,Ar-gas,,,,,,,,,
60490a203e6da430a72122d6,Al83Cr17,"Kimura, H., Inoue, A., Bizen, Y., Masumoto, T.: Mater. Sci. Eng. 99 (1988) 449-452.",CR,Melt Spinning,Ribbon,Width X Thickness,1,0.02,DSC  TEM  XRD,Carter,,,10.1016/0025-5416(88)90375-8,,,,Arc Melting,Ar-gas,,,,,,,,,
60490a203e6da430a72122d7,Al83Fe3Ni14,"Horio, Y., Inoue, A., Masumoto, T.: Mater. Sci. Eng. A 179/180 (1994) 596-599.",AC,Melt Spinning,Ribbon,Width X Thickness,1,0.02,OM  SEM  TEM XRD,Carter,,,10.1016/0921-5093(94)90274-7,,,,Arc Melting,Ar-gas,,,,,,,,,
60490a203e6da430a72122d8,Al83Gd5Ni12,"Zhang, T.: Master Dissertation, Tohoku University, 1990.",AM,Melt Spinning,Ribbon,Thickness, 0.02-1.5,,AXS  SEM  TEM  XRD ,Carter,,,,,,,Arc Melting,Ar-gas,,,,,,,,,
