Repository: leschultz/Molecular-Dynamic-Characteristic-Temperatures-for-Predicting-Metallic-Glass-Forming-Ability

├── README.md
├── features
│   ├── MDF_DMREF_Metallic_Glasses_v5
│   │   ├── MDF_DMREF_Metallic_Glasses_v5.csv
│   │   └── update_metallic_glasses.py
│   ├── features_dmax_cts
│   │   ├── features_dmax_cts.csv
│   │   ├── features_dmax_cts.json
│   │   └── upload.py
│   ├── features_gfa_cts
│   │   ├── features_gfa_cts.csv
│   │   ├── features_gfa_cts.json
│   │   ├── requirements.txt
│   │   └── upload.py
│   └── prsd_features_gfa_cts
│       └── prsd_features_gfa_cts.csv
└── plots
    ├── classification
    │   ├── original
    │   │   ├── PR_positive.png
    │   │   └── PR_positive_data.csv
    │   └── prsd
    │       ├── PRSD_PR_positive_data.csv
    │       └── PR_positive_PRSD.png

File: features/MDF_DMREF_Metallic_Glasses_v5/MDF_DMREF_Metallic_Glasses_v5.csv (part 16 of 58)
_id,Composition,Reference,Is_Amorphous?,Casting,Type,Size_Measure,Size1,Size2,Characterization,From,Tg_[K],Tl_[K],DOI,Dmax_[mm],Tx_[K],Tm_[K],Melting,Environment,Sigma_[Mpa],Zmax_[mm],E_[GPA],Possion's_Ratio,v,Rc_[K/s],Fracture_Strength_[MPa],G_[GPa],Density_[g/cm^3]
60490a203e6da430a72122d9,Al83Gd7Ni10,"Zhang, T.: Master Dissertation, Tohoku University, 1990.",AM,Melt Spinning,Ribbon,Thickness, 0.02-1.5,,AXS  SEM  TEM  XRD ,Carter,,,,,,,Arc Melting,Ar-gas,,,,,,,,,
60490a203e6da430a72122da,Al83Gd9Ni8,"Zhang, T.: Master Dissertation, Tohoku University, 1990.",AM,Melt Spinning,Ribbon,Thickness, 0.02-1.5,,AXS  SEM  TEM  XRD ,Carter,,,,,,,Arc Melting,Ar-gas,,,,,,,,,
60490a203e6da430a72122db,Al83La13Ni4,"Inoue, A., Zhang, T., Masumoto, T.: Mater. Sci. Eng. A 134 (1991) 1125-1128.",AM,Melt Spinning,Ribbon,Thickness,1,0.02,AXS  OM  SEM  TEM  XRD ,Carter,,,10.1016/0921-5093(91)90938-J,,,,Radio Frequency Melting,Ar-gas,,,,,,,,,
60490a203e6da430a72122dc,Al83Mn4Ni13,"Horio, Y., Inoue, A., Masumoto, T.: Mater. Sci. Eng. A 179/180 (1994) 596-599.",AC,Melt Spinning,Ribbon,Width X Thickness,1,0.02,OM  SEM  TEM XRD ,Carter,,,10.1016/0921-5093(94)90274-7,,,,Arc Melting,Ar-gas,,,,,,,,,
60490a203e6da430a72122dd,Al83Nd7Ni10,"Zhang, T.: Master Dissertation, Tohoku University, 1990.",AM,Melt Spinning,Ribbon,Thickness, 0.02-1.5,,AXS  SEM  TEM XRD,Carter,,,,,,,Arc Melting,Ar-gas,,,,,,,,,
60490a203e6da430a72122de,Al83Nd9Ni8,"Zhang, T.: Master Dissertation, Tohoku University, 1990.",AM,Melt Spinning,Ribbon,Thickness, 0.02-1.5,,AXS  SEM  TEM XRD,Carter,,,,,,,Arc Melting,Ar-gas,,,,,,,,,
60490a203e6da430a72122df,Al83Ni10Sm7,"Zhang, T.: Master Dissertation, Tohoku University, 1990.",AM,Melt Spinning,Ribbon,Thickness, 0.02-1.5,,AXS SEM TEM XRD,Carter,,,,,,,Arc Melting,Ar-gas,,,,,,,,,
60490a203e6da430a72122e0,Al83Ni10Zr7,"Tsai, A.-P., Inoue, A., Masumoto, T.: J. Mater. Sci. Lett. 7 (1988) 805-807.",AM,Melt Spinning,Ribbon,Width X Thickness,1,0.02,  TEM  XRD ,Carter,,,10.1007/BF00723766,,,,Arc Melting,,,,,,,,,,
60490a203e6da430a72122e1,Al83Ni15Zr2,"Tsai, A.-P., Inoue, A., Masumoto, T.: J. Mater. Sci. Lett. 7 (1988) 805-807.",AC,Melt Spinning,Ribbon,Width X Thickness,1,0.02,  TEM  XRD ,Carter,,,10.1007/BF00723766,,,,Arc Melting,,,,,,,,,,
60490a203e6da430a72122e2,Al83Ni8Sm9,"Zhang, T.: Master Dissertation, Tohoku University, 1990.",AM,Melt Spinning,Ribbon,Thickness, 0.02-1.5,,AXS SEM TEM XRD,Carter,,,,,,,Arc Melting,Ar-gas,,,,,,,,,
60490a203e6da430a72122e3,Al84.35Fe6O1V0.65Y8,"Mukhopadhyay, A., Spence, K.E., Xing, L.Q., Buhro, W.E., Kelton, K.F.: Philosophical Magazine 87 (2007) 281–290.",AM,,,,,,,Carter,558.0,1273.0,10.1080/14786430600953798,,628.0,,,,,,,,,,,,
60490a203e6da430a72122e4,Al84Ce2Fe14,"Inoue, A., Ohtera, K., Kita, K., Masumoto, T.: Jpn. J. Appl. Phys. 27 (1988) L1796-L1799.",CR,Melt Spinning,Ribbon,Width X Thickness,1,0.02,DSC  TEM XRD,Carter,,,10.1143/JJAP.27.L1796,,,,Arc Melting,He-gas,,,,,,,,,
60490a203e6da430a72122e5,Al84Ce5Co3Ni8,"Song, K., Bian, X., Lv, X., GuO, J., Li, G., Xie, M.: Materials Science and Engineering A. 506 (2009) 87–93.",AM,Melt Spinning,Ribbon,,,,,Carter,562.2,,10.1016/j.msea.2008.11.043,,,,,,,,,,,,,,
60490a203e6da430a72122e6,Al84Ce5Ni8Si3,"Song, K., Bian, X., Guo, J., Wang, S., Sun, B., Li, X., Wang, C.: Journal of Alloys and Compounds. 440 (2007)L8–L12.",AM,Melt Spinning,Ribbon,,,,,Carter,,,10.1016/j.jallcom.2006.09.002,,470.9,891.4,,,,,,,,,,,
60490a203e6da430a72122e7,Al84Ce6Ni10,"Inoue, A., Ohtera, K., Tsai, A.-P., Kimura, H., Masumoto, T.: Jpn. J. Appl. Phys. 27 (1988)L1579-L1582.",AM,Melt Spinning,Ribbon,Width X Thickness,1.5,0.03, OM  TEM  XRD,Carter,,,10.1143/JJAP.27.L1579,,,,Arc Melting,Ar-gas,,,,,,,,,
60490a203e6da430a72122e8,Al84Ce6Ni10,"Inoue, A., Onoue, K., Masumoto, T.: Mater. Trans. JIM 35 (1994) 808-813.",AM,Melt Spinning,Bulk,Width X Thickness,10,0.5, OM  XRD,Carter,,,10.2320/matertrans1989.35.808,,,,Arc Melting,,,,,,,,,,
60490a203e6da430a72122e9,Al84Co12Fe4,"Horio, Y., Inoue, A., Masumoto, T.: Mater. Sci. Eng. A 179/180 (1994) 596-599.",OT,Melt Spinning,Ribbon,Width X Thickness,1,0.02,OM SEM TEM XRD,Carter,,,10.1016/0921-5093(94)90274-7,,,,Arc Melting,Ar-gas,,,,,,,,,
60490a203e6da430a72122ea,Al84Co12Mn4,"Horio, Y., Inoue, A., Masumoto, T.: Mater. Sci. Eng. A 179/180 (1994) 596-599.",OT,Melt Spinning,Ribbon,,,,TEM XRD,Carter,,,10.1016/0921-5093(94)90274-7,,,,Arc Melting,Ar-gas,,,,,,,,,
60490a203e6da430a72122eb,Al84Co14Fe2,"Horio, Y., Inoue, A., Masumoto, T.: Mater. Sci. Eng. A 179/180 (1994) 596-599.",OT,Melt Spinning,Ribbon,Width X Thickness,1,0.02,OM SEM TEM XRD,Carter,,,10.1016/0921-5093(94)90274-7,,,,Arc Melting,Ar-gas,,,,,,,,,
60490a203e6da430a72122ec,Al84Co14Mn2,"Horio, Y., Inoue, A., Masumoto, T.: Mater. Sci. Eng. A 179/180 (1994) 596-599.",OT,Melt Spinning,Ribbon,,,,TEM XRD,Carter,,,10.1016/0921-5093(94)90274-7,,,,Arc Melting,Ar-gas,,,,,,,,,
60490a203e6da430a72122ed,Al84Co8Ni8,"Inoue, A., Horio, Y., Masumoto, T.: Mater. Trans. JIM 34 (1993) 85-88.",AC,Melt Spinning,Ribbon,Width X Thickness,1,0.02,OM SEM TEM XRD,Carter,,,10.2320/matertrans1989.34.85,,,,Arc Melting,Ar-gas,,,,,,,,,
60490a203e6da430a72122ee,Al84Co8Ni8,"Horio, Y., Inoue, A., Masumoto, T.: Mater. Sci. Eng. A 179/180 (1994) 596-599.",AC,Melt Spinning,Ribbon,Width X Thickness,1,0.02,OM SEM TEM XRD,Carter,,,10.1016/0921-5093(94)90274-7,,,,Arc Melting,Ar-gas,,,,,,,,,
60490a203e6da430a72122ef,Al84Cr16,"Kimura, H., Inoue, A., Bizen, Y., Masumoto, T.: Mater. Sci. Eng. 99 (1988) 449-452.",QC,Melt Spinning,Ribbon,Width X Thickness,1,0.02,DSC  TEM  XRD,Carter,,,10.1016/0025-5416(88)90375-8,,,,Arc Melting,Ar-gas,,,,,,,,,
60490a203e6da430a72122f0,Al84Fe14Si2,"Bendersky, L.A., Kaufman, M.J., Boettinger, W.J., Biancaniello, F.S.: Mater. Sci. Eng. 98(1988) 213-216.",AC,Melt Spinning,Ribbon,,,,TEM  XRD,Carter,,,10.1016/0025-5416(88)90157-7,,,,Radio Frequency Melting,Vacuum,,,,,,,,,
60490a203e6da430a72122f1,Al84Fe2Ni14,"Horio, Y., Inoue, A., Masumoto, T.: Mater. Sci. Eng. A 179/180 (1994) 596-599.",AC,Melt Spinning,Ribbon,Width X Thickness,1,0.02,OM  SEM  TEM XRD,Carter,,,10.1016/0921-5093(94)90274-7,,,,Arc Melting,Ar-gas,,,,,,,,,
60490a203e6da430a72122f2,Al84Fe2Ni14,"Inoue, A., Matsuki, K., Masumoto, T.: Sci. Rep. Res. Inst. Tohoku Univ. Ser A 38 (1993)99-111.",AC,Melt Spinning,Ribbon,Width X Thickness,1,0.02,OM  SEM  TEM XRD,Carter,,,,,,,Arc Melting,Ar-gas,,,,,,,,,
60490a203e6da430a72122f3,Al84Fe3Ni13,"Horio, Y., Inoue, A., Masumoto, T.: Mater. Sci. Eng. A 179/180 (1994) 596-599.",AC,Melt Spinning,Ribbon,Width X Thickness,1,0.02,OM  SEM  TEM XRD,Carter,,,10.1016/0921-5093(94)90274-7,,,,Arc Melting,Ar-gas,,,,,,,,,
60490a203e6da430a72122f4,Al84Fe4Ni12,"Horio, Y., Inoue, A., Masumoto, T.: Mater. Sci. Eng. A 179/180 (1994) 596-599.",['AC' 'OT'],Melt Spinning,Ribbon,Width X Thickness,1,0.02,OM  SEM  TEM XRD,Carter,,,10.1016/0921-5093(94)90274-7,,,,Arc Melting,Ar-gas,,,,,,,,,
60490a203e6da430a72122f5,Al84Fe6Ni10,"Horio, Y., Inoue, A., Masumoto, T.: Mater. Sci. Eng. A 179/180 (1994) 596-599.",OT,Melt Spinning,Ribbon,Width X Thickness,1,0.02,OM  SEM  TEM XRD,Carter,,,10.1016/0921-5093(94)90274-7,,,,Arc Melting,Ar-gas,,,,,,,,,
60490a203e6da430a72122f6,Al84Fe8Ni8,"Horio, Y., Inoue, A., Masumoto, T.: Mater. Sci. Eng. A 179/180 (1994) 596-599.",OT,Melt Spinning,Ribbon,Width X Thickness,1,0.02,OM  SEM  TEM XRD,Carter,,,10.1016/0921-5093(94)90274-7,,,,Arc Melting,Ar-gas,,,,,,,,,
60490a203e6da430a72122f7,Al84Fe8Ni8,"Tsai, A.-P., Kataoka, N., Inoue, A., Masumoto, T.: Sci. Rep. Res. Inst. Tohoku Univ. Ser. A36 (1992) 300-315.",AM,Deposition,Thin Film,,,,XRD,Carter,,,,,,,Arc Melting,Ar-gas,,,,,,,,,
60490a203e6da430a72122f8,Al84Gd10Ni6,"Zhang, T.: Master Dissertation, Tohoku University, 1990.",AM,Melt Spinning,Ribbon,Thickness, 0.02-1.5,,AXS  SEM  TEM  XRD ,Carter,,,,,,,Arc Melting,Ar-gas,,,,,,,,,
60490a203e6da430a72122f9,Al84La10Ni6,"Zhang, T.: Master Dissertation, Tohoku University, 1990.",AM,Melt Spinning,Ribbon,Thickness, 0.02-1.5,,AXS  OM  SEM  TEM  XRD ,Carter,,,,,,,Arc Melting,Ar-gas,,,,,,,,,
60490a203e6da430a72122fa,Al84La2Ni14,"Inoue, A., Zhang, T., Masumoto, T.: Mater. Sci. Eng. A 134 (1991) 1125-1128.",AM,Melt Spinning,Ribbon,Thickness,1,0.02,AXS  OM  SEM  TEM  XRD ,Carter,,,10.1016/0921-5093(91)90938-J,,,,Radio Frequency Melting,Ar-gas,,,,,,,,,
60490a203e6da430a72122fb,Al84Mm6Ni10,"Oguchi, M., Inoue, A., Masumoto, T.: Mater. Sci. Eng. A 133 (1991) 688-691.",AM,Melt Spinning,Powder,,,,OM  SEM  XRD,Carter,,,10.1016/0921-5093(91)90163-H,,,,Radio Frequency Melting,Vacuum,,,,,,,,,
60490a203e6da430a72122fc,Al84Mn2Ni14,"Horio, Y., Inoue, A., Masumoto, T.: Mater. Sci. Eng. A 179/180 (1994) 596-599.",OT,Melt Spinning,Ribbon,Width X Thickness,1,0.02,OM  SEM  TEM XRD ,Carter,,,10.1016/0921-5093(94)90274-7,,,,Arc Melting,Ar-gas,,,,,,,,,
60490a203e6da430a72122fd,Al84Mn4Ni12,"Horio, Y., Inoue, A., Masumoto, T.: Mater. Sci. Eng. A 179/180 (1994) 596-599.",AC,Melt Spinning,Ribbon,Width X Thickness,1,0.02,OM  SEM  TEM XRD ,Carter,,,10.1016/0921-5093(94)90274-7,,,,Arc Melting,Ar-gas,,,,,,,,,
60490a203e6da430a72122fe,Al84Mn6Ni10,"Horio, Y., Inoue, A., Masumoto, T.: Mater. Sci. Eng. A 179/180 (1994) 596-599.",AC,Melt Spinning,Ribbon,Width X Thickness,1,0.02,OM  SEM  TEM XRD ,Carter,,,10.1016/0921-5093(94)90274-7,,,,Arc Melting,Ar-gas,,,,,,,,,
60490a203e6da430a72122ff,Al84Mn8Ni8,"Horio, Y., Inoue, A., Masumoto, T.: Mater. Sci. Eng. A 179/180 (1994) 596-599.",OT,Melt Spinning,Ribbon,Width X Thickness,1,0.02,OM  SEM  TEM XRD ,Carter,,,10.1016/0921-5093(94)90274-7,,,,Arc Melting,Ar-gas,,,,,,,,,
60490a203e6da430a7212300,Al84Nd10Ni6,"Zhang, T.: Master Dissertation, Tohoku University, 1990.",AM,Melt Spinning,Ribbon,Thickness, 0.02-1.5,,AXS  SEM  TEM XRD,Carter,,,,,,,Arc Melting,Ar-gas,,,,,,,,,
60490a203e6da430a7212301,Al84Nd10Ni6,"Inoue, A., Ochiai, T., Horio, Y., Masumoto, T.: Mater. Sci. Eng. A 179/180 (1994) 649-653.",AM,Melt Spinning,Ribbon,Width X Thickness,1,0.02, TEM XRD,Carter,,,10.1016/0921-5093(94)90286-0,,,,Arc Melting,Ar-gas,,,,,,,,,
60490a203e6da430a7212302,Al84Nd12Ni4,"Inoue, A., Ochiai, T., Horio, Y., Masumoto, T.: Mater. Sci. Eng. A 179/180 (1994) 649-653.",AM,Melt Spinning,Ribbon,Width X Thickness,1,0.02, TEM XRD,Carter,,,10.1016/0921-5093(94)90286-0,,,,Arc Melting,Ar-gas,,,,,,,,,
60490a203e6da430a7212303,Al84Nd1Ni15,"Inoue, A., Ochiai, T., Horio, Y., Masumoto, T.: Mater. Sci. Eng. A 179/180 (1994) 649-653.",AM,Melt Spinning,Ribbon,Width X Thickness,1,0.02, TEM XRD,Carter,,,10.1016/0921-5093(94)90286-0,,,,Arc Melting,Ar-gas,,,,,,,,,
60490a203e6da430a7212304,Al84Nd2Ni14,"Inoue, A., Ochiai, T., Horio, Y., Masumoto, T.: Mater. Sci. Eng. A 179/180 (1994) 649-653.",AM,Melt Spinning,Ribbon,Width X Thickness,1,0.02, TEM XRD,Carter,,,10.1016/0921-5093(94)90286-0,,,,Arc Melting,Ar-gas,,,,,,,,,
60490a203e6da430a7212305,Al84Nd4Ni12,"Inoue, A., Ochiai, T., Horio, Y., Masumoto, T.: Mater. Sci. Eng. A 179/180 (1994) 649-653.",AM,Melt Spinning,Ribbon,Width X Thickness,1,0.02, TEM XRD,Carter,,,10.1016/0921-5093(94)90286-0,,,,Arc Melting,Ar-gas,,,,,,,,,
60490a203e6da430a7212306,Al84Nd6Ni10,"Inoue, A., Ochiai, T., Horio, Y., Masumoto, T.: Mater. Sci. Eng. A 179/180 (1994) 649-653.",AM,Melt Spinning,Ribbon,Width X Thickness,1,0.02, TEM XRD,Carter,,,10.1016/0921-5093(94)90286-0,,,,Arc Melting,Ar-gas,,,,,,,,,
60490a203e6da430a7212307,Al84Nd8Ni8,"Inoue, A., Ochiai, T., Horio, Y., Masumoto, T.: Mater. Sci. Eng. A 179/180 (1994) 649-653.",AM,Melt Spinning,Ribbon,Width X Thickness,1,0.02, TEM XRD,Carter,,,10.1016/0921-5093(94)90286-0,,,,Arc Melting,Ar-gas,,,,,,,,,
60490a203e6da430a7212308,Al84Ni10Zr6,"Tsai, A.-P., Inoue, A., Masumoto, T.: J. Mater. Sci. Lett. 7 (1988) 805-807.",AM,Melt Spinning,Ribbon,Width X Thickness,1,0.02,  TEM  XRD ,Carter,,,10.1007/BF00723766,,,,Arc Melting,,,,,,,,,,
60490a203e6da430a7212309,Al84Ni12Pr1Zr3,"Zhang, C., Bian, X., Guo, J., Wang, S., Song, K., Wang, C., Zhang, B.: Journal of Alloys and Compounds 436 (2007) 95–98.",AM,Melt Spinning,Ribbon,,,,,Carter,,,10.1016/j.jallcom.2006.07.009,,537.0,,,,,,,,,,,,
60490a203e6da430a721230a,Al84Ni12Pr2Zr2,"Zhang, C., Bian, X., Guo, J., Wang, S., Song, K., Wang, C., Zhang, B.: Journal of Alloys and Compounds 436 (2007) 95–98.",AM,Melt Spinning,Ribbon,,,,,Carter,,,10.1016/j.jallcom.2006.07.009,,535.0,,,,,,,,,,,,
60490a203e6da430a721230b,Al84Ni12Pr3Zr1,"Zhang, C., Bian, X., Guo, J., Wang, S., Song, K., Wang, C., Zhang, B.: Journal of Alloys and Compounds 436 (2007) 95–98.",AM,Melt Spinning,Ribbon,,,,,Carter,,,10.1016/j.jallcom.2006.07.009,,521.0,,,,,,,,,,,,
60490a203e6da430a721230c,Al84Ni12Pr4,"Zhang, C., Bian, X., Guo, J., Wang, S., Song, K., Wang, C., Zhang, B.: Journal of Alloys and Compounds 436 (2007) 95–98.",AM,Melt Spinning,Ribbon,,,,,Carter,,,10.1016/j.jallcom.2006.07.009,,,,,,,,,,,,,,
60490a203e6da430a721230d,Al84Ni12Zr4,"Zhang, C., Bian, X., Guo, J., Wang, S., Song, K., Wang, C., Zhang, B.: Journal of Alloys and Compounds 436 (2007) 95–98.",AM,Melt Spinning,Ribbon,,,,,Carter,,,10.1016/j.jallcom.2006.07.009,,534.0,,,,,,,,,,,,
60490a203e6da430a721230e,Al84Ni8Zr8,"Inoue, A., Zhang, T., Masumoto, T.: Mater. Sci. Eng. A 134 (1991) 1125-1128.",AM,Melt Spinning,Ribbon,Width X Thickness,1,0.02,  TEM  XRD ,Carter,,,10.1016/0921-5093(91)90938-J,,,,Radio Frequency Melting,,,,,,,,,,
60490a203e6da430a721230f,Al84Sm16,"Zhang, T.: Master Dissertation, Tohoku University, 1990.",AM,Melt Spinning,Ribbon,Thickness, 0.02-1.5,,AXS SEM TEM XRD,Carter,,,,,,,Arc Melting,Ar-gas,,,,,,,,,
60490a203e6da430a7212310,Al84Ti16,"Akiyama, E., Yoshioka, H., Kim, J.H., Habazaki, H., Kawashima, A., Asami, K.,Hashimoto, K.: Corros. Sci. 34 (1993) 27-40.",AC,Deposition,Thin Film,,,,XRD,Carter,,,10.1016/0010-938X(93)90256-G,,,,,Ar-gas,,,,,,,,,
60490a203e6da430a7212311,Al85.35Fe6V0.65Y8,"Mukhopadhyay, A., Spence, K.E., Xing, L.Q., Buhro, W.E., Kelton, K.F.: Philosophical Magazine 87 (2007) 281–290.",AM,,,,,,,Carter,558.0,1283.0,10.1080/14786430600953798,,638.0,,,,,,,,,,,,
60490a203e6da430a7212312,Al85.4Fe7.3Gd7.3,"Kabacoff, L.T., Wong, C.-P., Guthrie, N.L., Dallek, S.: Mater. Sci. Eng. A 134 (1991)1288-1291.",AM,Deposition,Thin Film,Thickness,0.001,,XRD,Carter,,,10.1016/0921-5093(91)90975-S,,,,,,,,,,,,,,
60490a203e6da430a7212313,Al85Ca10Co5,"Inoue, A., Nishiyama, N., Hatakeyama, K., Masumoto, T.: Mater. Trans. JIM 35 (1994)282-285.",AM,Melt Spinning,Ribbon,Width X Thickness,1,0.02,TEM XRD,Carter,,,10.2320/matertrans1989.35.282,,,,Arc Melting,Ar-gas,,,,,,,,,
60490a203e6da430a7212314,Al85Ca10Cu5,"Inoue, A., Nishiyama, N., Hatakeyama, K., Masumoto, T.: Mater. Trans. JIM 35 (1994)282-285.",AM,Melt Spinning,Ribbon,Width X Thickness,1,0.02,TEM XRD,Carter,,,10.2320/matertrans1989.35.282,,,,Arc Melting,Ar-gas,,,,,,,,,
60490a203e6da430a7212315,Al85Ca10Fe5,"Ayers, J.D., Jones, H.N., Vold, C.L.: Scr. Metall. 29 (1993) 205-209.",AC,Melt Spinning,Ribbon,,,, XRD,Carter,,,10.1016/0956-716X(93)90309-G,,,,Arc Melting,He-gas,,,,,,,,,
60490a203e6da430a7212316,Al85Ca10Fe5,"Inoue, A., Nishiyama, N., Hatakeyama, K., Masumoto, T.: Mater. Trans. JIM 35 (1994)282-285.",AM,Melt Spinning,Ribbon,Width X Thickness,1,0.02,TEM  XRD,Carter,,,10.2320/matertrans1989.35.282,,,,Arc Melting,Ar-gas,,,,,,,,,
60490a203e6da430a7212317,Al85Ca10Mg5,"Inoue, A., Honma, K., Masumoto, T.: Mater. Sci. Eng. A 181/182 (1994) 1072-1075.",AM,Melt Spinning,Ribbon,Width X Thickness,1,0.02,TEM  XRD ,Carter,,,10.1016/0921-5093(94)90804-4,,,,Radio Frequency Melting,Ar-gas,,,,,,,,,
60490a203e6da430a7212318,Al85Ca10Ni5,"Inoue, A., Nishiyama, N., Hatakeyama, K., Masumoto, T.: Mater. Trans. JIM 35 (1994)282-285.",AM,Melt Spinning,Ribbon,Width X Thickness,1,0.02,TEM  XRD,Carter,,,10.2320/matertrans1989.35.282,,,,Arc Melting,Ar-gas,,,,,,,,,
60490a203e6da430a7212319,Al85Ca10Ni5,"Ayers, J.D., Jones, H.N., Vold, C.L.: Scr. Metall. 29 (1993) 205-209.",AM,Melt Spinning,Ribbon,Width X Thickness,1.5-3,.02-0.25, XRD,Carter,,,10.1016/0956-716X(93)90309-G,,,,Arc Melting,He-gas,,,,,,,,,
60490a203e6da430a721231a,Al85Ca10Zn5,"Inoue, A., Nishiyama, N., Hatakeyama, K., Masumoto, T.: Mater. Trans. JIM 35 (1994)282-285.",AM,Melt Spinning,Ribbon,Width X Thickness,1,0.02,TEM XRD,Carter,,,10.2320/matertrans1989.35.282,,,,Arc Melting,Ar-gas,,,,,,,,,
60490a203e6da430a721231b,Al85Ca5Ni10,"Ayers, J.D., Jones, H.N., Vold, C.L.: Scr. Metall. 29 (1993) 205-209.",OT,Melt Spinning,Ribbon,Width X Thickness,1.5-3,.02-0.25, XRD,Carter,,,10.1016/0956-716X(93)90309-G,,,,Arc Melting,He-gas,,,,,,,,,
60490a203e6da430a721231c,Al85Ce10Co5,"Inoue, A., Ohtera, K., Kita, K., Masumoto, T.: Jpn. J. Appl. Phys. 27 (1988) L1796-L1799.",AM,Melt Spinning,Ribbon,Width X Thickness,1,0.02,DSC TEM XRD,Carter,,,10.1143/JJAP.27.L1796,,,,Arc Melting,Ar-gas,,,,,,,,,
60490a203e6da430a721231d,Al85Ce10Cr5,"Inoue, A., Ohtera, K., Kita, K., Masumoto, T.: Jpn. J. Appl. Phys. 27 (1988) L1796-L1799.",AM,Melt Spinning,Ribbon,Width X Thickness,1,0.02,DSC  TEM XRD,Carter,,,10.1143/JJAP.27.L1796,,,,Arc Melting,Ar-gas,,,,,,,,,
60490a203e6da430a721231e,Al85Ce10Cu5,"Inoue, A., Ohtera, K., Kita, K., Masumoto, T.: Jpn. J. Appl. Phys. 27 (1988) L1796-L1799.",AM,Melt Spinning,Ribbon,Width X Thickness,1,0.02,DSC  TEM XRD,Carter,,,10.1143/JJAP.27.L1796,,,,Arc Melting,Ar-gas,,,,,,,,,
60490a203e6da430a721231f,Al85Ce10Fe5,"Inoue, A., Ohtera, K., Kita, K., Masumoto, T.: Jpn. J. Appl. Phys. 27 (1988) L1796-L1799.",AM,Melt Spinning,Ribbon,Width X Thickness,1,0.02,DSC  TEM XRD,Carter,,,10.1143/JJAP.27.L1796,,,,Arc Melting,He-gas,,,,,,,,,
60490a203e6da430a7212320,Al85Ce10Mn5,"Inoue, A., Ohtera, K., Kita, K., Masumoto, T.: Jpn. J. Appl. Phys. 27 (1988) L1796-L1799.",AM,Melt Spinning,Ribbon,Width X Thickness,1,0.02,DSC  TEM XRD,Carter,,,10.1143/JJAP.27.L1796,,,,Arc Melting,Ar-gas,,,,,,,,,
60490a203e6da430a7212321,Al85Ce10Nb5,"Inoue, A., Ohtera, K., Kita, K., Masumoto, T.: Jpn. J. Appl. Phys. 27 (1988) L1796-L1799.",AM,Melt Spinning,Ribbon,Width X Thickness,1,0.02,DSC TEM XRD,Carter,,,10.1143/JJAP.27.L1796,,,,Arc Melting,Ar-gas,,,,,,,,,
60490a203e6da430a7212322,Al85Ce10Ni5,"Inoue, A., Ohtera, K., Tsai, A.-P., Kimura, H., Masumoto, T.: Jpn. J. Appl. Phys. 27 (1988)L1579-L1582.",AM,Melt Spinning,Ribbon,Width X Thickness,1.5,0.03, OM  TEM  XRD,Carter,,,10.1143/JJAP.27.L1579,,,,Arc Melting,Ar-gas,,,,,,,,,
60490a203e6da430a7212323,Al85Ce10Ni5,"Zhang, T.: Master Dissertation, Tohoku University, 1990.",AM,Melt Spinning,Ribbon,Thickness,0.02-1.5,,AXS  OM  SEM  TEM  XRD,Carter,,,,,,,Arc Melting,Ar-gas,,,,,,,,,
60490a203e6da430a7212324,Al85Ce10V5,"Inoue, A., Ohtera, K., Kita, K., Masumoto, T.: Jpn. J. Appl. Phys. 27 (1988) L1796-L1799.",CR,Melt Spinning,Ribbon,Width X Thickness,1,0.02,DSC  TEM XRD,Carter,,,10.1143/JJAP.27.L1796,,,,Arc Melting,Ar-gas,,,,,,,,,
60490a203e6da430a7212325,Al85Ce13V2,"Inoue, A., Ohtera, K., Kita, K., Masumoto, T.: Jpn. J. Appl. Phys. 27 (1988) L1796-L1799.",CR,Melt Spinning,Ribbon,Width X Thickness,1,0.02,DSC  TEM XRD,Carter,,,10.1143/JJAP.27.L1796,,,,Arc Melting,Ar-gas,,,,,,,,,
60490a203e6da430a7212326,Al85Ce5Co10,"Inoue, A., Ohtera, K., Kita, K., Masumoto, T.: Jpn. J. Appl. Phys. 27 (1988) L1796-L1799.",AM,Melt Spinning,Ribbon,Width X Thickness,1,0.02,DSC TEM XRD,Carter,,,10.1143/JJAP.27.L1796,,,,Arc Melting,Ar-gas,,,,,,,,,
60490a203e6da430a7212327,Al85Ce5Cu10,"Inoue, A., Ohtera, K., Kita, K., Masumoto, T.: Jpn. J. Appl. Phys. 27 (1988) L1796-L1799.",AM,Melt Spinning,Ribbon,Width X Thickness,1,0.02,DSC  TEM XRD,Carter,,,10.1143/JJAP.27.L1796,,,,Arc Melting,Ar-gas,,,,,,,,,
60490a203e6da430a7212328,Al85Ce5Fe10,"Inoue, A., Ohtera, K., Kita, K., Masumoto, T.: Jpn. J. Appl. Phys. 27 (1988) L1796-L1799.",AM,Melt Spinning,Ribbon,Width X Thickness,1,0.02,DSC  TEM XRD,Carter,,,10.1143/JJAP.27.L1796,,,,Arc Melting,He-gas,,,,,,,,,
60490a203e6da430a7212329,Al85Ce5Mn10,"Inoue, A., Ohtera, K., Kita, K., Masumoto, T.: Jpn. J. Appl. Phys. 27 (1988) L1796-L1799.",CR,Melt Spinning,Ribbon,Width X Thickness,1,0.02,DSC  TEM XRD,Carter,,,10.1143/JJAP.27.L1796,,,,Arc Melting,Ar-gas,,,,,,,,,
60490a203e6da430a721232a,Al85Ce5Nb10,"Inoue, A., Ohtera, K., Kita, K., Masumoto, T.: Jpn. J. Appl. Phys. 27 (1988) L1796-L1799.",CR,Melt Spinning,Ribbon,Width X Thickness,1,0.02,DSC TEM XRD,Carter,,,10.1143/JJAP.27.L1796,,,,Arc Melting,Ar-gas,,,,,,,,,
60490a203e6da430a721232b,Al85Ce5Ni10,"Cochrane, R.F., Schumacher, P., Greer, A.L.: Mater. Sci. Eng. A 133 (1991) 367-370.",AM,Melt Spinning,Ribbon,Width X Thickness,2-Jan,.04-.06,AXS  OM  SEM  TEM  XRD,Carter,,,10.1016/0921-5093(91)90089-6,,,,Arc Melting,He-gas,,,,,,,,,
60490a203e6da430a721232c,Al85Ce5Ni10,"Inoue, A., Ohtera, K., Tsai, A.-P., Kimura, H., Masumoto, T.: Jpn. J. Appl. Phys. 27 (1988)L1579-L1582.",AM,Melt Spinning,Ribbon,Width X Thickness,1.5,0.03, OM  TEM  XRD,Carter,,,10.1143/JJAP.27.L1579,,,,Arc Melting,Ar-gas,,,,,,,,,
60490a203e6da430a721232d,Al85Ce5Ni10,"Zhang, T.: Master Dissertation, Tohoku University, 1990.",AM,Melt Spinning,Ribbon,Thickness,0.02-1.5,,AXS  OM  SEM  TEM  XRD,Carter,,,,,,,Arc Melting,Ar-gas,,,,,,,,,
60490a203e6da430a721232e,Al85Ce6Ni9,"Inoue, A., Ohtera, K., Tsai, A.-P., Kimura, H., Masumoto, T.: Jpn. J. Appl. Phys. 27 (1988)L1579-L1582.",AM,Melt Spinning,Ribbon,Width X Thickness,1.5,0.03, OM  TEM  XRD,Carter,,,10.1143/JJAP.27.L1579,,,,Arc Melting,Ar-gas,,,,,,,,,
60490a203e6da430a721232f,Al85Ce8Co2Ni5,"Blázquez, J.S., Fazakas, E., Dimitrov, H., Latuch, J., Varga, L., Kulik, T.: Journal of Non-Crystalline Solids. 351-2005 158–166.",AM,,,,,,,Carter,,,10.1016/j.jnoncrysol.2004.07.069,,,,,,,,,,,,,,
60490a203e6da430a7212330,Al85Co10Ni5,"Horio, Y., Inoue, A., Masumoto, T.: Mater. Sci. Eng. A 179/180 (1994) 596-599.",AC,Melt Spinning,Ribbon,Width X Thickness,1,0.02,OM SEM TEM XRD,Carter,,,10.1016/0921-5093(94)90274-7,,,,Arc Melting,Ar-gas,,,,,,,,,
60490a203e6da430a7212331,Al85Co10Ni5,"Inoue, A., Horio, Y., Masumoto, T.: Mater. Trans. JIM 34 (1993) 85-88.",AC,Melt Spinning,Ribbon,Width X Thickness,1,0.02,OM SEM TEM XRD,Carter,,,10.2320/matertrans1989.34.85,,,,Arc Melting,Ar-gas,,,,,,,,,
60490a203e6da430a7212332,Al85Co1Ni14,"Inoue, A., Horio, Y., Masumoto, T.: Mater. Trans. JIM 34 (1993) 85-88.",AC,Melt Spinning,Ribbon,Width X Thickness,1,0.02,OM SEM TEM XRD,Carter,,,10.2320/matertrans1989.34.85,,,,Arc Melting,Ar-gas,,,,,,,,,
60490a203e6da430a7212333,Al85Co1Ni14,"Horio, Y., Inoue, A., Masumoto, T.: Mater. Sci. Eng. A 179/180 (1994) 596-599.",AC,Melt Spinning,Ribbon,Width X Thickness,1,0.02,OM SEM TEM XRD,Carter,,,10.1016/0921-5093(94)90274-7,,,,Arc Melting,Ar-gas,,,,,,,,,
60490a203e6da430a7212334,Al85Co2Er8Ni5,"Louzguine, D.V., Inoue, A.: Applied Physics Letters 79 (2001) 3410–3412.",AM,,,,,,,Carter,547.0,,10.1063/1.1420781,,,,,,,,,,,,,,
60490a203e6da430a7212335,Al85Co2Ni5Y8,"Blázquez, J.S., Fazakas, E., Dimitrov, H., Latuch, J., Varga, L., Kulik, T.: Journal of Non-Crystalline Solids. 351-2005 158–166.",AM,Melt Spinning,Ribbon,,,,,Carter,,,10.1016/j.jnoncrysol.2004.07.069,,554.0,,,,,,,,,,,,
60490a203e6da430a7212336,Al85Co5Ni10,"Horio, Y., Inoue, A., Masumoto, T.: Mater. Sci. Eng. A 179/180 (1994) 596-599.",AC,Melt Spinning,Ribbon,Width X Thickness,1,0.02,OM SEM TEM XRD,Carter,,,10.1016/0921-5093(94)90274-7,,,,Arc Melting,Ar-gas,,,,,,,,,
60490a203e6da430a7212337,Al85Co5Ni10,"Inoue, A., Horio, Y., Masumoto, T.: Mater. Trans. JIM 34 (1993) 85-88.",AC,Melt Spinning,Ribbon,Width X Thickness,1,0.02,OM SEM TEM XRD,Carter,,,10.2320/matertrans1989.34.85,,,,Arc Melting,Ar-gas,,,,,,,,,
60490a203e6da430a7212338,Al85Co5Y10,,,,,,,,,Ben,591.36,1232.0,10.1007/978-3-642-03481-7,,587.0,,,,,,,,,,,,
60490a203e6da430a7212339,Al85Cr10Si5,"Kimura, H., Inoue, A., Bizen, Y., Masumoto, T.: Mater. Sci. Eng. 99 (1988) 449-452.",OT,Melt Spinning,Ribbon,Width X Thickness,1,0.02,DSC  TEM  XRD,Carter,,,10.1016/0025-5416(88)90375-8,,,,Arc Melting,Ar-gas,,,,,,,,,
60490a203e6da430a721233a,Al85Cr15,"Kimura, H., Inoue, A., Bizen, Y., Masumoto, T.: Mater. Sci. Eng. 99 (1988) 449-452.",QC,Melt Spinning,Ribbon,Width X Thickness,1,0.02,DSC  TEM  XRD,Carter,,,10.1016/0025-5416(88)90375-8,,,,Arc Melting,Ar-gas,,,,,,,,,
60490a203e6da430a721233b,Al85Cr5Si10,"Kimura, H., Inoue, A., Bizen, Y., Masumoto, T.: Mater. Sci. Eng. 99 (1988) 449-452.",OT,Melt Spinning,Ribbon,Width X Thickness,1,0.02,DSC  TEM  XRD,Carter,,,10.1016/0025-5416(88)90375-8,,,,Arc Melting,Ar-gas,,,,,,,,,
60490a203e6da430a721233c,Al85Cu10La5,"Inoue, A., Yamaguchi, H., Zhang, T., Masumoto, T.: Mater. Trans. JIM 31 (1990) 104-109.",AC,Melt Spinning,Ribbon,Width X Thickness,1,0.02,AXS  SEM  XRD,Carter,,,10.2320/matertrans1989.31.104,,,,Radio Frequency Melting,Ar-gas,,,,,,,,,
60490a203e6da430a721233d,Al85Cu3Fe5Y7,"Wilson, T.W., Choo, H., Porter, W.D., Speakman, S.A., Fan, C., Liaw, P.K.: Journal of Non-Crystalline Solids (2006) 4024–4029.",AM,Mechanical,Powder,,,,,Carter,,,10.1016/j.jnoncrysol.2006.07.004,,,,,,,,,,,,,,
60490a203e6da430a721233e,Al85Cu5La10,"Inoue, A., Yamaguchi, H., Zhang, T., Masumoto, T.: Mater. Trans. JIM 31 (1990) 104-109.",AM,Melt Spinning,Ribbon,Width X Thickness,1,0.02,AXS  SEM  XRD,Carter,,,10.2320/matertrans1989.31.104,,,,Radio Frequency Melting,Ar-gas,,,,,,,,,
60490a203e6da430a721233f,Al85Cu5V10,"Tsai, A.-P., Inoue, A., Masumoto, T.: Metall. Trans. A 19 (1988) 391-393.",AM,Melt Spinning,Ribbon,Width X Thickness,1,0.02, XRD,Carter,,,10.1007/BF02652554,,,,Arc Melting,Ar-gas,,,,,,,,,
60490a203e6da430a7212340,Al85Cu6Y9,"Mizutani, U., Sugiura, H., Yamada, Y., Sugiura, Y., Matsuda, T.: Mater. Sci. Eng. A179/180 (1994) 132-136.",AM,Melt Spinning,Ribbon,,,,XRD,Carter,,,10.1016/0921-5093(94)90179-1,,,,Arc Melting,Ar-gas,,,,,,,,,
60490a203e6da430a7212341,Al85Fe1Ni14,"Horio, Y., Inoue, A., Masumoto, T.: Mater. Sci. Eng. A 179/180 (1994) 596-599.",AC,Melt Spinning,Ribbon,Width X Thickness,1,0.02,OM  SEM  TEM XRD,Carter,,,10.1016/0921-5093(94)90274-7,,,,Arc Melting,Ar-gas,,,,,,,,,
60490a203e6da430a7212342,Al85Fe2Ni13,"Horio, Y., Inoue, A., Masumoto, T.: Mater. Sci. Eng. A 179/180 (1994) 596-599.",AC,Melt Spinning,Ribbon,Width X Thickness,1,0.02,OM  SEM  TEM XRD,Carter,,,10.1016/0921-5093(94)90274-7,,,,Arc Melting,Ar-gas,,,,,,,,,
60490a203e6da430a7212343,Al85Fe3Ni12,"Horio, Y., Inoue, A., Masumoto, T.: Mater. Sci. Eng. A 179/180 (1994) 596-599.",AC,Melt Spinning,Ribbon,Width X Thickness,1,0.02,OM  SEM  TEM XRD,Carter,,,10.1016/0921-5093(94)90274-7,,,,Arc Melting,Ar-gas,,,,,,,,,
60490a203e6da430a7212344,Al85Fe5Ni10,"Horio, Y., Inoue, A., Masumoto, T.: Mater. Sci. Eng. A 179/180 (1994) 596-599.",AC,Melt Spinning,Ribbon,Width X Thickness,1,0.02,OM  SEM  TEM XRD,Carter,,,10.1016/0921-5093(94)90274-7,,,,Arc Melting,Ar-gas,,,,,,,,,
60490a203e6da430a7212345,Al85Fe5Ni10,"Tsai, A.-P., Kataoka, N., Inoue, A., Masumoto, T.: Sci. Rep. Res. Inst. Tohoku Univ. Ser. A36 (1992) 300-315.",AC,Deposition,Thin Film,,,,XRD,Carter,,,,,,,Arc Melting,Ar-gas,,,,,,,,,
60490a203e6da430a7212346,Al85Fe6La6Si3,"Li, G., Bian, X., Song, K., Guo, J., Li, X., Wang, C.: Journal of Alloys and Compounds 471 (2009) L47–L50. ",AM,Melt Spinning,Ribbon,,,,,Carter,,,10.1016/j.jallcom.2008.04.011,,555.0,908.0,,,,,,0.3985,,,,,
60490a203e6da430a7212347,Al85Fe6O0.35V0.65Y8,"Mukhopadhyay, A., Spence, K.E., Xing, L.Q., Buhro, W.E., Kelton, K.F.: Philosophical Magazine 87 (2007) 281–290.",AM,Melt Spinning,Ribbon,,,,,Carter,558.0,1285.0,10.1080/14786430600953798,,628.0,,,,,,,,,,,,
60490a203e6da430a7212348,Al85Fe8Si7,"Bendersky, L.A., Kaufman, M.J., Boettinger, W.J., Biancaniello, F.S.: Mater. Sci. Eng. 98(1988) 213-216.",AC,Melt Spinning,Ribbon,,,,TEM  XRD,Carter,,,10.1016/0025-5416(88)90157-7,,,,Radio Frequency Melting,Vacuum,,,,,,,,,
60490a203e6da430a7212349,Al85Gd10Ni5,"Zhang, T.: Master Dissertation, Tohoku University, 1990.",AM,Melt Spinning,Ribbon,Thickness, 0.02-1.5,,AXS  SEM  TEM  XRD ,Carter,,,,,,,Arc Melting,Ar-gas,,,,,,,,,
60490a203e6da430a721234a,Al85Gd15,"Zhang, T.: Master Dissertation, Tohoku University, 1990.",CR,Melt Spinning,Ribbon,Thickness, 0.02-1.5,,AXS  SEM  TEM  XRD ,Carter,,,,,,,Arc Melting,Ar-gas,,,,,,,,,
60490a203e6da430a721234b,Al85Gd5Ni10,"Zhang, T.: Master Dissertation, Tohoku University, 1990.",AM,Melt Spinning,Ribbon,Thickness, 0.02-1.5,,AXS  SEM  TEM  XRD ,Carter,,,,,,,Arc Melting,Ar-gas,,,,,,,,,
60490a203e6da430a721234c,Al85Gd8Ni7,"Zhang, T.: Master Dissertation, Tohoku University, 1990.",AM,Melt Spinning,Ribbon,Thickness, 0.02-1.5,,AXS  SEM  TEM  XRD ,Carter,,,,,,,Arc Melting,Ar-gas,,,,,,,,,
60490a203e6da430a721234d,Al85Gd9Ni6,"Zhang, T.: Master Dissertation, Tohoku University, 1990.",AM,Melt Spinning,Ribbon,Thickness, 0.02-1.5,,AXS  SEM  TEM  XRD ,Carter,,,,,,,Arc Melting,Ar-gas,,,,,,,,,
60490a203e6da430a721234e,Al85La10Ni5,"Zhang, T.: Master Dissertation, Tohoku University, 1990.",AM,Melt Spinning,Ribbon,Thickness, 0.02-1.5,,AXS  OM  SEM  TEM  XRD ,Carter,,,,,,,Arc Melting,Ar-gas,,,,,,,,,
60490a203e6da430a721234f,Al85La10Ni5,"Inoue, A., Zhang, T., Masumoto, T.: Mater. Trans. JIM 30 (1989) 965-972.",AM,Melt Spinning,Ribbon,,,, OM  XRD ,Carter,,,10.2320/matertrans1989.30.965,,,,Radio Frequency Melting,Ar-gas,,,,,,,,,
60490a203e6da430a7212350,Al85La13Ni2,"Inoue, A., Zhang, T., Masumoto, T.: Mater. Sci. Eng. A 134 (1991) 1125-1128.",AM,Melt Spinning,Ribbon,Thickness,1,0.02,AXS  OM  SEM  TEM  XRD ,Carter,,,10.1016/0921-5093(91)90938-J,,,,Radio Frequency Melting,Ar-gas,,,,,,,,,
60490a203e6da430a7212351,Al85La5Ni10,"Inoue, A., Zhang, T., Masumoto, T.: Mater. Trans. JIM 30 (1989) 965-972.",AM,Melt Spinning,Ribbon,,,, OM  XRD ,Carter,,,10.2320/matertrans1989.30.965,,,,Radio Frequency Melting,Ar-gas,,,,,,,,,
60490a203e6da430a7212352,Al85La5Ni10,"Zhang, T.: Master Dissertation, Tohoku University, 1990.",AM,Melt Spinning,Ribbon,Thickness, 0.02-1.5,,AXS  OM  SEM  TEM  XRD ,Carter,,,,,,,Arc Melting,Ar-gas,,,,,,,,,
60490a203e6da430a7212353,Al85La6Ni9,"Inoue, A., Masumoto, T.: Mater. Sci. Eng. A 133 (1991) 6-9.",AM,Melt Spinning,Bulk,,,,AXS  OM  SEM  TEM  XRD ,Carter,,,10.1016/0921-5093(91)90004-7,,,,,Ar-gas,,,,,,,,,
60490a203e6da430a7212354,Al85La7.5Mo7.5,"Inoue, A., Tsai, A.-P., Ohtera, K., Matsuzaki, K., Masumoto, T.: MRS Int. Meet. AdvancedMaterials 3 (1989) 411-416.",AM,Melt Spinning,Ribbon,Width X Thickness,1,0.02,TEM XRD,Carter,,,,,,,Radio Frequency Melting,Ar-gas,,,,,,,,,
60490a203e6da430a7212355,Al85La7.5Nb7.5,"Inoue, A., Tsai, A.-P., Ohtera, K., Matsuzaki, K., Masumoto, T.: MRS Int. Meet. AdvancedMaterials 3 (1989) 411-416.",AM,Melt Spinning,Ribbon,Width X Thickness,1,0.02,TEM XRD,Carter,,,,,,,Radio Frequency Melting,Ar-gas,,,,,,,,,
60490a203e6da430a7212356,Al85La7.5Zr7.5,"Inoue, A., Tsai, A.-P., Ohtera, K., Matsuzaki, K., Masumoto, T.: MRS Int. Meet. AdvancedMaterials 3 (1989) 411-416.",AM,Melt Spinning,Ribbon,Width X Thickness,1,0.02,TEM XRD,Carter,,,,,,,Radio Frequency Melting,Ar-gas,,,,,,,,,
60490a203e6da430a7212357,Al85Mg15,"Akiyama, E., Yoshioka, H., Kim, J.H., Habazaki, H., Kawashima, A., Asami, K.,Hashimoto, K.: Corros. Sci. 34 (1993) 27-40.",CR,Deposition,Thin Film,,,,XRD,Carter,,,10.1016/0010-938X(93)90256-G,,,,,Ar-gas,,,,,,,,,
60490a203e6da430a7212358,Al85Mm5Ni10,"Kawamura, Y., Inoue, A., Masumoto, T.: J. Jpn. Inst. Met. Sendai 57 (1993) 804-812.",AM,Melt Spinning,Bulk,,,,OM  SEM  XRD,Carter,,,10.2320/jinstmet1952.57.7_804,,,,Arc Melting,N-gas,,,,,,,,,
60490a203e6da430a7212359,Al85Mn15,"Fukamichi, K., Goto, T.: Sci. Rep. Res. Inst. Tohoku Univ. Ser. A 36 (1991) 143-158.",AM,Melt Spinning,Ribbon,,,, XRD ,Carter,,,,,,,,,,,,,,,,,
60490a203e6da430a721235a,Al85Mn2Ni13,"Horio, Y., Inoue, A., Masumoto, T.: Mater. Sci. Eng. A 179/180 (1994) 596-599.",AC,Melt Spinning,Ribbon,Width X Thickness,1,0.02,OM  SEM  TEM XRD ,Carter,,,10.1016/0921-5093(94)90274-7,,,,Arc Melting,Ar-gas,,,,,,,,,
60490a203e6da430a721235b,Al85Mn7Ni8,"Horio, Y., Inoue, A., Masumoto, T.: Mater. Sci. Eng. A 179/180 (1994) 596-599.",AC,Melt Spinning,Ribbon,Width X Thickness,1,0.02,OM  SEM  TEM XRD ,Carter,,,10.1016/0921-5093(94)90274-7,,,,Arc Melting,Ar-gas,,,,,,,,,
60490a203e6da430a721235c,Al85Mo3Ni12,"Niikura, A., Tsai, A.-P., Inoue, A., Masumoto, T.: Scr. Metall. 27 (1992) 543-548.",AM,Melt Spinning,Ribbon,,,,,Carter,,,10.1016/0956-716X(92)90337-E,,,,Arc Melting,,,,,,,,,,
60490a203e6da430a721235d,Al85Mo5Ni10,"Niikura, A., Tsai, A.-P., Inoue, A., Masumoto, T.: Scr. Metall. 27 (1992) 543-548.",AM,Melt Spinning,Ribbon,,,,,Carter,,,10.1016/0956-716X(92)90337-E,,,,Arc Melting,,,,,,,,,,
60490a203e6da430a721235e,Al85Nd10Ni5,"Zhang, T.: Master Dissertation, Tohoku University, 1990.",AM,Melt Spinning,Ribbon,Thickness, 0.02-1.5,,AXS  SEM  TEM XRD,Carter,,,,,,,Arc Melting,Ar-gas,,,,,,,,,
60490a203e6da430a721235f,Al85Nd2Ni13,"Inoue, A., Ochiai, T., Horio, Y., Masumoto, T.: Mater. Sci. Eng. A 179/180 (1994) 649-653.",AM,Melt Spinning,Ribbon,Width X Thickness,1,0.02, TEM XRD,Carter,,,10.1016/0921-5093(94)90286-0,,,,Arc Melting,Ar-gas,,,,,,,,,
60490a203e6da430a7212360,Al85Nd5Ni10,"Zhang, T.: Master Dissertation, Tohoku University, 1990.",AM,Melt Spinning,Ribbon,Thickness, 0.02-1.5,,AXS  SEM  TEM XRD,Carter,,,,,,,Arc Melting,Ar-gas,,,,,,,,,
60490a203e6da430a7212361,Al85Nd7Ni8,"Zhang, T.: Master Dissertation, Tohoku University, 1990.",AM,Melt Spinning,Ribbon,Thickness, 0.02-1.5,,AXS  SEM  TEM XRD,Carter,,,,,,,Arc Melting,Ar-gas,,,,,,,,,
60490a203e6da430a7212362,Al85Nd9Ni6,"Zhang, T.: Master Dissertation, Tohoku University, 1990.",AM,Melt Spinning,Ribbon,Thickness, 0.02-1.5,,AXS  SEM  TEM XRD,Carter,,,,,,,Arc Melting,Ar-gas,,,,,,,,,
60490a203e6da430a7212363,Al85Ni10Sm5,"Zhang, T.: Master Dissertation, Tohoku University, 1990.",AM,Melt Spinning,Ribbon,Thickness, 0.02-1.5,,AXS SEM TEM XRD,Carter,,,,,,,Arc Melting,Ar-gas,,,,,,,,,
60490a203e6da430a7212364,Al85Ni10Y5,"Inoue, A., Ohtera, K., Tsai, A.-P., Kimura, H., Masumoto, T.: Jpn. J. Appl. Phys. 27 (1988)L1579-L1582.",AM,Melt Spinning,Ribbon,,,, TEM XRD,Carter,,,10.1143/JJAP.27.L1579,,,,Arc Melting,Ar-gas,,,,,,,,,
60490a203e6da430a7212365,Al85Ni10Y5,"Latuch, J., Matyja, H., Fadeevaa, V.I.: Mater. Sci. Eng. A 179/180 (1994) 506-510.",AM,Melt Spinning,Ribbon,Width X Thickness,2,0.025, TEM XRD,Carter,,,10.1016/0921-5093(94)90256-9,,,,Radio Frequency Melting,Ar-gas,,,,,,,,,
60490a203e6da430a7212366,Al85Ni10Y5,"Zhang, T.: Master Dissertation, Tohoku University, 1990.",AM,Melt Spinning,Ribbon,Thickness, 0.02-1.5,,AXS  SEM  TEM XRD,Carter,,,,,,,Arc Melting,Ar-gas,,,,,,,,,
60490a203e6da430a7212367,Al85Ni10Zr5,"Tsai, A.-P., Inoue, A., Masumoto, T.: J. Mater. Sci. Lett. 7 (1988) 805-807.",AM,Melt Spinning,Ribbon,Width X Thickness,1,0.02,  TEM  XRD ,Carter,,,10.1007/BF00723766,,,,Arc Melting,,,,,,,,,,
60490a203e6da430a7212368,Al85Ni5Sm10,"Zhang, T.: Master Dissertation, Tohoku University, 1990.",AM,Melt Spinning,Ribbon,Thickness, 0.02-1.5,,AXS SEM TEM XRD,Carter,,,,,,,Arc Melting,Ar-gas,,,,,,,,,
60490a203e6da430a7212369,Al85Ni5Y10,"Latuch, J., Matyja, H., Fadeevaa, V.I.: Mater. Sci. Eng. A 179/180 (1994) 506-510.",AM,Melt Spinning,Ribbon,Width X Thickness,2,0.025, TEM XRD,Carter,,,10.1016/0921-5093(94)90256-9,,,,Radio Frequency Melting,Ar-gas,,,,,,,,,
60490a203e6da430a721236a,Al85Ni5Y10,"Zhang, T.: Master Dissertation, Tohoku University, 1990.",AM,Melt Spinning,Ribbon,Thickness, 0.02-1.5,,AXS  SEM  TEM XRD,Carter,,,,,,,Arc Melting,Ar-gas,,,,,,,,,
60490a203e6da430a721236b,Al85Ni5Y10,"Ohtera, K., Inoue, A., Masumoto, T.: Mater. Sci. Eng. A 134 (1991) 1212-1214.",CR,Melt Spinning,Bulk,,,,AXS  SEM  TEM XRD,Carter,,,10.1016/0921-5093(91)90958-P,,,,,,,,,,,,,,
60490a203e6da430a721236c,Al85Ni5Y10,,,,,,,,,Ben,537.0,1249.0,10.1007/978-3-642-03481-7,,560.0,,,,,,,,,,,,
60490a203e6da430a721236d,Al85Ni5Y10,"Inoue, A., Ohtera, K., Tsai, A.-P., Kimura, H., Masumoto, T.: Jpn. J. Appl. Phys. 27 (1988)L1579-L1582.",AM,Melt Spinning,Ribbon,,,, TEM XRD,Carter,,,10.1143/JJAP.27.L1579,,,,Arc Melting,Ar-gas,,,,,,,,,
60490a203e6da430a721236e,Al85Ni6Sm9,"Zhang, T.: Master Dissertation, Tohoku University, 1990.",AM,Melt Spinning,Ribbon,Thickness, 0.02-1.5,,AXS SEM TEM XRD,Carter,,,,,,,Arc Melting,Ar-gas,,,,,,,,,
60490a203e6da430a721236f,Al85Ni7.5Y7.5,"Ohtera, K., Inoue, A., Masumoto, T.: Mater. Sci. Eng. A 134 (1991) 1212-1214.",CR,Melt Spinning,Bulk,,,,AXS  SEM  TEM XRD,Carter,,,10.1016/0921-5093(91)90958-P,,,,,,,,,,,,,,
60490a203e6da430a7212370,Al85Ni7Y8,"Jun, J.-H., Kim, J.-M., Kim, K.-T., Jung, W.-J.: Journal of Alloys and Compounds 434–435 (2007) 190–193.",AM,,,,,,,Carter,514.0,,10.1016/j.jallcom.2006.08.120,,,916.0,,,,,,,,,,,
60490a203e6da430a7212371,Al85Ni8Sm7,"Zhang, T.: Master Dissertation, Tohoku University, 1990.",AM,Melt Spinning,Ribbon,Thickness, 0.02-1.5,,AXS SEM TEM XRD,Carter,,,,,,,Arc Melting,Ar-gas,,,,,,,,,
60490a203e6da430a7212372,Al85Y15,"Inoue, A., Ohtera, K., Tsai, A.-P., Kimura, H., Masumoto, T.: Jpn. J. Appl. Phys. 27 (1988)L1579-L1582.",AM,Melt Spinning,Ribbon,,,, TEM XRD,Carter,,,10.1143/JJAP.27.L1579,,,,Arc Melting,Ar-gas,,,,,,,,,
60490a203e6da430a7212373,Al86.5Co4.5Y9,,,,,,,,,Ben,543.0,1231.0,10.1007/978-3-642-03481-7,,563.0,,,,,,,,,,,,
60490a203e6da430a7212374,Al86.5Mn1Ni12.5,"Horio, Y., Inoue, A., Masumoto, T.: Mater. Sci. Eng. A 179/180 (1994) 596-599.",AM,Melt Spinning,Ribbon,Width X Thickness,1,0.02,OM  SEM  TEM XRD ,Carter,,,10.1016/0921-5093(94)90274-7,,,,Arc Melting,Ar-gas,,,,,,,,,
60490a203e6da430a7212375,Al86.5Mn2Ni11.5,"Horio, Y., Inoue, A., Masumoto, T.: Mater. Sci. Eng. A 179/180 (1994) 596-599.",AM,Melt Spinning,Ribbon,Width X Thickness,1,0.02,OM  SEM  TEM XRD ,Carter,,,10.1016/0921-5093(94)90274-7,,,,Arc Melting,Ar-gas,,,,,,,,,
60490a203e6da430a7212376,Al86.5Ni4.5Y9,,,,,,,,,Ben,505.0,1222.0,10.1007/978-3-642-03481-7,,526.0,,,,,,,,,,,,
60490a203e6da430a7212377,Al86.7Fe1Ni12.3,"Horio, Y., Inoue, A., Masumoto, T.: Mater. Sci. Eng. A 179/180 (1994) 596-599.",AM,Melt Spinning,Ribbon,Width X Thickness,1,0.02,OM  SEM  TEM XRD,Carter,,,10.1016/0921-5093(94)90274-7,,,,Arc Melting,Ar-gas,,,,,,,,,
60490a203e6da430a7212378,Al86Ce10Mn4,"Inoue, A., Ohtera, K., Kita, K., Masumoto, T.: Jpn. J. Appl. Phys. 27 (1988) L1796-L1799.",AM,Melt Spinning,Ribbon,Width X Thickness,1,0.02,DSC  TEM XRD,Carter,,,10.1143/JJAP.27.L1796,,,,Arc Melting,Ar-gas,,,,,,,,,
60490a203e6da430a7212379,Al86Ce3Ni8Si3,"Song, K., Bian, X., Guo, J., Wang, S., Sun, B., Li, X., Wang, C.: Journal of Alloys and Compounds. 440 (2007)L8–L12.",AM,,,,,,,Carter,,,10.1016/j.jallcom.2006.09.002,,391.2,893.6,,,,,,,,,,,
60490a203e6da430a721237a,Al86Ce4Ni10,"Zhang, T.: Master Dissertation, Tohoku University, 1990.",AM,Melt Spinning,Ribbon,Thickness,0.02-1.5,,AXS  OM  SEM  TEM  XRD,Carter,,,,,,,Arc Melting,Ar-gas,,,,,,,,,
60490a203e6da430a721237b,Al86Ce6Ni8,"Inoue, A., Masumoto, T.: Mater. Sci. Eng. A 133 (1991) 6-9.",AM,Quenching,Bulk,,,,AXS  OM  SEM  TEM  XRD,Carter,,,10.1016/0921-5093(91)90004-7,,,,,Ar-gas,,,,,,,,,
60490a203e6da430a721237c,Al86Ce6Ni8,"Inoue, A., Ohtera, K., Tsai, A.-P., Kimura, H., Masumoto, T.: Jpn. J. Appl. Phys. 27 (1988)L1579-L1582.",AM,Melt Spinning,Ribbon,Width X Thickness,1.5,0.03, OM  TEM  XRD,Carter,,,10.1143/JJAP.27.L1579,,,,Arc Melting,Ar-gas,,,,,,,,,
60490a203e6da430a721237d,Al86Co10Fe4,"Horio, Y., Inoue, A., Masumoto, T.: Mater. Sci. Eng. A 179/180 (1994) 596-599.",OT,Melt Spinning,Ribbon,Width X Thickness,1,0.02,OM SEM TEM XRD,Carter,,,10.1016/0921-5093(94)90274-7,,,,Arc Melting,Ar-gas,,,,,,,,,
60490a203e6da430a721237e,Al86Co10Mn4,"Horio, Y., Inoue, A., Masumoto, T.: Mater. Sci. Eng. A 179/180 (1994) 596-599.",OT,Melt Spinning,Ribbon,,,,TEM XRD,Carter,,,10.1016/0921-5093(94)90274-7,,,,Arc Melting,Ar-gas,,,,,,,,,
60490a203e6da430a721237f,Al86Co12Fe2,"Horio, Y., Inoue, A., Masumoto, T.: Mater. Sci. Eng. A 179/180 (1994) 596-599.",['AM' 'OT'],Melt Spinning,Ribbon,Width X Thickness,1,0.02,OM SEM TEM XRD,Carter,,,10.1016/0921-5093(94)90274-7,,,,Arc Melting,Ar-gas,,,,,,,,,
60490a203e6da430a7212380,Al86Co12Mn2,"Horio, Y., Inoue, A., Masumoto, T.: Mater. Sci. Eng. A 179/180 (1994) 596-599.",OT,Melt Spinning,Ribbon,,,,TEM XRD,Carter,,,10.1016/0921-5093(94)90274-7,,,,Arc Melting,Ar-gas,,,,,,,,,
60490a203e6da430a7212381,Al86Co14,"Horio, Y., Inoue, A., Masumoto, T.: Mater. Sci. Eng. A 179/180 (1994) 596-599.",['AC' 'OT'],Melt Spinning,Ribbon,Width X Thickness,1,0.02,['OM SEM TEM XRD' 'TEM XRD'],Carter,,,10.1016/0921-5093(94)90274-7,,,,Arc Melting,Ar-gas,,,,,,,,,
60490a203e6da430a7212382,Al86Co14,"Inoue, A., Horio, Y., Masumoto, T.: Mater. Trans. JIM 34 (1993) 85-88.",AC,Melt Spinning,Ribbon,Width X Thickness,1,0.02,OM SEM TEM XRD,Carter,,,10.2320/matertrans1989.34.85,,,,Arc Melting,Ar-gas,,,,,,,,,
