Repository: leschultz/Molecular-Dynamic-Characteristic-Temperatures-for-Predicting-Metallic-Glass-Forming-Ability

├── README.md
├── features
│   ├── MDF_DMREF_Metallic_Glasses_v5
│   │   ├── MDF_DMREF_Metallic_Glasses_v5.csv
│   │   └── update_metallic_glasses.py
│   ├── features_dmax_cts
│   │   ├── features_dmax_cts.csv
│   │   ├── features_dmax_cts.json
│   │   └── upload.py
│   ├── features_gfa_cts
│   │   ├── features_gfa_cts.csv
│   │   ├── features_gfa_cts.json
│   │   ├── requirements.txt
│   │   └── upload.py
│   └── prsd_features_gfa_cts
│       └── prsd_features_gfa_cts.csv
└── plots
    ├── classification
    │   ├── original
    │   │   ├── PR_positive.png
    │   │   └── PR_positive_data.csv
    │   └── prsd
    │       ├── PRSD_PR_positive_data.csv
    │       └── PR_positive_PRSD.png

File: features/MDF_DMREF_Metallic_Glasses_v5/MDF_DMREF_Metallic_Glasses_v5.csv (part 17 of 58)
_id,Composition,Reference,Is_Amorphous?,Casting,Type,Size_Measure,Size1,Size2,Characterization,From,Tg_[K],Tl_[K],DOI,Dmax_[mm],Tx_[K],Tm_[K],Melting,Environment,Sigma_[Mpa],Zmax_[mm],E_[GPA],Possion's_Ratio,v,Rc_[K/s],Fracture_Strength_[MPa],G_[GPa],Density_[g/cm^3]
60490a203e6da430a7212383,Al86Co1Ni13,"Inoue, A., Horio, Y., Masumoto, T.: Mater. Trans. JIM 34 (1993) 85-88.",AC,Melt Spinning,Ribbon,Width X Thickness,1,0.02,OM SEM TEM XRD,Carter,,,10.2320/matertrans1989.34.85,,,,Arc Melting,Ar-gas,,,,,,,,,
60490a203e6da430a7212384,Al86Co1Ni13,"Horio, Y., Inoue, A., Masumoto, T.: Mater. Sci. Eng. A 179/180 (1994) 596-599.",AC,Melt Spinning,Ribbon,Width X Thickness,1,0.02,OM SEM TEM XRD,Carter,,,10.1016/0921-5093(94)90274-7,,,,Arc Melting,Ar-gas,,,,,,,,,
60490a203e6da430a7212385,Al86Co1Ni3Y10,"Squire, P.J., Chang, I.T.H.: Materials Science and Engineering A 449-451 (2007) 1009–1012.",AM,,,,,,,Carter,,,10.1016/j.msea.2006.02.274,,535.0,,,,,,,,,,,,
60490a203e6da430a7212386,Al86Co2Ni12,"Horio, Y., Inoue, A., Masumoto, T.: Mater. Sci. Eng. A 179/180 (1994) 596-599.",AC,Melt Spinning,Ribbon,Width X Thickness,1,0.02,OM SEM TEM XRD,Carter,,,10.1016/0921-5093(94)90274-7,,,,Arc Melting,Ar-gas,,,,,,,,,
60490a203e6da430a7212387,Al86Co2Ni12,"Inoue, A., Horio, Y., Masumoto, T.: Mater. Trans. JIM 34 (1993) 85-88.",AC,Melt Spinning,Ribbon,Width X Thickness,1,0.02,OM SEM TEM XRD,Carter,,,10.2320/matertrans1989.34.85,,,,Arc Melting,Ar-gas,,,,,,,,,
60490a203e6da430a7212388,Al86Co2Ni2Y10,"Squire, P.J., Chang, I.T.H.: Materials Science and Engineering A 449-451 (2007) 1009–1012.",AM,,,,,,,Carter,,,10.1016/j.msea.2006.02.274,,539.0,,,,,,,,,,,,
60490a203e6da430a7212389,Al86Co3Ni11,"Horio, Y., Inoue, A., Masumoto, T.: Mater. Sci. Eng. A 179/180 (1994) 596-599.",AC,Melt Spinning,Ribbon,Width X Thickness,1,0.02,OM SEM TEM XRD,Carter,,,10.1016/0921-5093(94)90274-7,,,,Arc Melting,Ar-gas,,,,,,,,,
60490a203e6da430a721238a,Al86Co3Ni11,"Inoue, A., Horio, Y., Masumoto, T.: Mater. Trans. JIM 34 (1993) 85-88.",AC,Melt Spinning,Ribbon,Width X Thickness,1,0.02,OM SEM TEM XRD,Carter,,,10.2320/matertrans1989.34.85,,,,Arc Melting,Ar-gas,,,,,,,,,
60490a203e6da430a721238b,Al86Co4Fe10,"Horio, Y., Inoue, A., Masumoto, T.: Mater. Sci. Eng. A 179/180 (1994) 596-599.",OT,Melt Spinning,Ribbon,Width X Thickness,1,0.02,OM SEM TEM XRD,Carter,,,10.1016/0921-5093(94)90274-7,,,,Arc Melting,Ar-gas,,,,,,,,,
60490a203e6da430a721238c,Al86Co5Ni9,"Inoue, A., Horio, Y., Masumoto, T.: Mater. Trans. JIM 34 (1993) 85-88.",AC,Melt Spinning,Ribbon,Width X Thickness,1,0.02,OM SEM TEM XRD,Carter,,,10.2320/matertrans1989.34.85,,,,Arc Melting,Ar-gas,,,,,,,,,
60490a203e6da430a721238d,Al86Co5Ni9,"Horio, Y., Inoue, A., Masumoto, T.: Mater. Sci. Eng. A 179/180 (1994) 596-599.",AC,Melt Spinning,Ribbon,Width X Thickness,1,0.02,OM SEM TEM XRD,Carter,,,10.1016/0921-5093(94)90274-7,,,,Arc Melting,Ar-gas,,,,,,,,,
60490a203e6da430a721238e,Al86Co6Fe8,"Horio, Y., Inoue, A., Masumoto, T.: Mater. Sci. Eng. A 179/180 (1994) 596-599.",OT,Melt Spinning,Ribbon,Width X Thickness,1,0.02,OM SEM TEM XRD,Carter,,,10.1016/0921-5093(94)90274-7,,,,Arc Melting,Ar-gas,,,,,,,,,
60490a203e6da430a721238f,Al86Co8Fe6,"Horio, Y., Inoue, A., Masumoto, T.: Mater. Sci. Eng. A 179/180 (1994) 596-599.",OT,Melt Spinning,Ribbon,Width X Thickness,1,0.02,OM SEM TEM XRD,Carter,,,10.1016/0921-5093(94)90274-7,,,,Arc Melting,Ar-gas,,,,,,,,,
60490a203e6da430a7212390,Al86Co8Mn6,"Horio, Y., Inoue, A., Masumoto, T.: Mater. Sci. Eng. A 179/180 (1994) 596-599.",OT,Melt Spinning,Ribbon,,,,TEM XRD,Carter,,,10.1016/0921-5093(94)90274-7,,,,Arc Melting,Ar-gas,,,,,,,,,
60490a203e6da430a7212391,Al86Cr14,"Kimura, H., Inoue, A., Bizen, Y., Masumoto, T.: Mater. Sci. Eng. 99 (1988) 449-452.",QC,Melt Spinning,Ribbon,Width X Thickness,1,0.02,DSC  TEM  XRD,Carter,,,10.1016/0025-5416(88)90375-8,,,,Arc Melting,Ar-gas,,,,,,,,,
60490a203e6da430a7212392,Al86Fe10Ni4,"Horio, Y., Inoue, A., Masumoto, T.: Mater. Sci. Eng. A 179/180 (1994) 596-599.",OT,Melt Spinning,Ribbon,Width X Thickness,1,0.02,OM  SEM  TEM XRD,Carter,,,10.1016/0921-5093(94)90274-7,,,,Arc Melting,Ar-gas,,,,,,,,,
60490a203e6da430a7212393,Al86Fe12Ni2,"Horio, Y., Inoue, A., Masumoto, T.: Mater. Sci. Eng. A 179/180 (1994) 596-599.",OT,Melt Spinning,Ribbon,Width X Thickness,1,0.02,OM  SEM  TEM XRD,Carter,,,10.1016/0921-5093(94)90274-7,,,,Arc Melting,Ar-gas,,,,,,,,,
60490a203e6da430a7212394,Al86Fe12Si2,"Bendersky, L.A., Kaufman, M.J., Boettinger, W.J., Biancaniello, F.S.: Mater. Sci. Eng. 98(1988) 213-216.",AC,Melt Spinning,Ribbon,,,,TEM  XRD,Carter,,,10.1016/0025-5416(88)90157-7,,,,Radio Frequency Melting,Vacuum,,,,,,,,,
60490a203e6da430a7212395,Al86Fe1Ni13,"Horio, Y., Inoue, A., Masumoto, T.: Mater. Sci. Eng. A 179/180 (1994) 596-599.",AC,Melt Spinning,Ribbon,Width X Thickness,1,0.02,OM  SEM  TEM XRD,Carter,,,10.1016/0921-5093(94)90274-7,,,,Arc Melting,Ar-gas,,,,,,,,,
60490a203e6da430a7212396,Al86Fe1Ni13,"Inoue, A., Matsuki, K., Masumoto, T.: Sci. Rep. Res. Inst. Tohoku Univ. Ser A 38 (1993)99-111.",AC,Melt Spinning,Ribbon,Width X Thickness,1,0.02,OM  SEM  TEM XRD,Carter,,,,,,,Arc Melting,Ar-gas,,,,,,,,,
60490a203e6da430a7212397,Al86Fe2Ni12,"Horio, Y., Inoue, A., Masumoto, T.: Mater. Sci. Eng. A 179/180 (1994) 596-599.",['AM' 'AC'],Melt Spinning,Ribbon,Width X Thickness,1,0.02,OM  SEM  TEM XRD,Carter,,,10.1016/0921-5093(94)90274-7,,,,Arc Melting,Ar-gas,,,,,,,,,
60490a203e6da430a7212398,Al86Fe2Ni12,"Inoue, A., Matsuki, K., Masumoto, T.: Sci. Rep. Res. Inst. Tohoku Univ. Ser A 38 (1993)99-111.",AC,Melt Spinning,Ribbon,Width X Thickness,1,0.02,OM  SEM  TEM XRD,Carter,,,,,,,Arc Melting,Ar-gas,,,,,,,,,
60490a203e6da430a7212399,Al86Fe3Ni11,"Horio, Y., Inoue, A., Masumoto, T.: Mater. Sci. Eng. A 179/180 (1994) 596-599.",['AM' 'AC'],Melt Spinning,Ribbon,Width X Thickness,1,0.02,OM  SEM  TEM XRD,Carter,,,10.1016/0921-5093(94)90274-7,,,,Arc Melting,Ar-gas,,,,,,,,,
60490a203e6da430a721239a,Al86Fe4Ni10,"Horio, Y., Inoue, A., Masumoto, T.: Mater. Sci. Eng. A 179/180 (1994) 596-599.",AC,Melt Spinning,Ribbon,Width X Thickness,1,0.02,OM  SEM  TEM XRD,Carter,,,10.1016/0921-5093(94)90274-7,,,,Arc Melting,Ar-gas,,,,,,,,,
60490a203e6da430a721239b,Al86Fe5Ni9,"Inoue, A., Matsuki, K., Masumoto, T.: Sci. Rep. Res. Inst. Tohoku Univ. Ser A 38 (1993)99-111.",AC,Melt Spinning,Ribbon,Width X Thickness,1,0.02,OM  SEM  TEM XRD,Carter,,,,,,,Arc Melting,Ar-gas,,,,,,,,,
60490a203e6da430a721239c,Al86Fe6La6Si2,"Li, G., Bian, X., Song, K., Guo, J., Li, X., Wang, C.: Journal of Alloys and Compounds 471 (2009) L47–L51",AM,,,,,,,Carter,,,10.1016/j.jallcom.2008.04.011,,564.0,909.0,,,,,,0.4024,,,,,
60490a203e6da430a721239d,Al86Fe6Ni8,"Horio, Y., Inoue, A., Masumoto, T.: Mater. Sci. Eng. A 179/180 (1994) 596-599.",OT,Melt Spinning,Ribbon,Width X Thickness,1,0.02,OM  SEM  TEM XRD,Carter,,,10.1016/0921-5093(94)90274-7,,,,Arc Melting,Ar-gas,,,,,,,,,
60490a203e6da430a721239e,Al86Fe7Ni7,"Horio, Y., Inoue, A., Masumoto, T.: Mater. Sci. Eng. A 179/180 (1994) 596-599.",AC,Melt Spinning,Ribbon,Width X Thickness,1,0.02,OM  SEM  TEM XRD,Carter,,,10.1016/0921-5093(94)90274-7,,,,Arc Melting,Ar-gas,,,,,,,,,
60490a203e6da430a721239f,Al86Fe8Ni6,"Horio, Y., Inoue, A., Masumoto, T.: Mater. Sci. Eng. A 179/180 (1994) 596-599.",OT,Melt Spinning,Ribbon,Width X Thickness,1,0.02,OM  SEM  TEM XRD,Carter,,,10.1016/0921-5093(94)90274-7,,,,Arc Melting,Ar-gas,,,,,,,,,
60490a203e6da430a72123a0,Al86Fe8Ni6,"Inoue, A., Matsuki, K., Masumoto, T.: Sci. Rep. Res. Inst. Tohoku Univ. Ser A 38 (1993)99-111.",AC,Melt Spinning,Ribbon,Width X Thickness,1,0.02,OM  SEM  TEM XRD,Carter,,,,,,,Arc Melting,Ar-gas,,,,,,,,,
60490a203e6da430a72123a1,Al86La14,"Inoue, A., Zhang, T., Masumoto, T.: Mater. Sci. Eng. A 134 (1991) 1125-1128.",AM,Melt Spinning,Ribbon,Thickness,1,0.02,AXS  OM  SEM  TEM  XRD ,Carter,,,10.1016/0921-5093(91)90938-J,,,,Radio Frequency Melting,Ar-gas,,,,,,,,,
60490a203e6da430a72123a2,Al86La2Ni12,"Inoue, A., Zhang, T., Masumoto, T.: Mater. Sci. Eng. A 134 (1991) 1125-1128.",AM,Melt Spinning,Ribbon,Thickness,1,0.02,AXS  OM  SEM  TEM  XRD ,Carter,,,10.1016/0921-5093(91)90938-J,,,,Radio Frequency Melting,Ar-gas,,,,,,,,,
60490a203e6da430a72123a3,Al86Mn4Ni10,"Horio, Y., Inoue, A., Masumoto, T.: Mater. Sci. Eng. A 179/180 (1994) 596-599.",AC,Melt Spinning,Ribbon,Width X Thickness,1,0.02,OM  SEM  TEM XRD ,Carter,,,10.1016/0921-5093(94)90274-7,,,,Arc Melting,Ar-gas,,,,,,,,,
60490a203e6da430a72123a4,Al86Mn6Ni8,"Horio, Y., Inoue, A., Masumoto, T.: Mater. Sci. Eng. A 179/180 (1994) 596-599.",AC,Melt Spinning,Ribbon,Width X Thickness,1,0.02,OM  SEM  TEM XRD ,Carter,,,10.1016/0921-5093(94)90274-7,,,,Arc Melting,Ar-gas,,,,,,,,,
60490a203e6da430a72123a5,Al86Mn8Ni6,"Horio, Y., Inoue, A., Masumoto, T.: Mater. Sci. Eng. A 179/180 (1994) 596-599.",['AC' 'OT'],Melt Spinning,Ribbon,Width X Thickness,1,0.02,OM  SEM  TEM XRD ,Carter,,,10.1016/0921-5093(94)90274-7,,,,Arc Melting,Ar-gas,,,,,,,,,
60490a203e6da430a72123a6,Al86Nd10Ni4,"Inoue, A., Ochiai, T., Horio, Y., Masumoto, T.: Mater. Sci. Eng. A 179/180 (1994) 649-653.",AM,Melt Spinning,Ribbon,Width X Thickness,1,0.02, TEM XRD,Carter,,,10.1016/0921-5093(94)90286-0,,,,Arc Melting,Ar-gas,,,,,,,,,
60490a203e6da430a72123a7,Al86Nd14,"Inoue, A., Ochiai, T., Horio, Y., Masumoto, T.: Mater. Sci. Eng. A 179/180 (1994) 649-653.",AC,Melt Spinning,Ribbon,Width X Thickness,1,0.02, TEM XRD,Carter,,,10.1016/0921-5093(94)90286-0,,,,Arc Melting,Ar-gas,,,,,,,,,
60490a203e6da430a72123a8,Al86Nd14,"Zhang, T.: Master Dissertation, Tohoku University, 1990.",AM,Melt Spinning,Ribbon,Thickness, 0.02-1.5,,AXS  SEM  TEM XRD,Carter,,,,,,,Arc Melting,Ar-gas,,,,,,,,,
60490a203e6da430a72123a9,Al86Nd1Ni13,"Inoue, A., Ochiai, T., Horio, Y., Masumoto, T.: Mater. Sci. Eng. A 179/180 (1994) 649-653.",AM,Melt Spinning,Ribbon,Width X Thickness,1,0.02, TEM XRD,Carter,,,10.1016/0921-5093(94)90286-0,,,,Arc Melting,Ar-gas,,,,,,,,,
60490a203e6da430a72123aa,Al86Nd2Ni12,"Inoue, A., Ochiai, T., Horio, Y., Masumoto, T.: Mater. Sci. Eng. A 179/180 (1994) 649-653.",AM,Melt Spinning,Ribbon,Width X Thickness,1,0.02, TEM XRD,Carter,,,10.1016/0921-5093(94)90286-0,,,,Arc Melting,Ar-gas,,,,,,,,,
60490a203e6da430a72123ab,Al86Nd4Ni10,"Inoue, A., Ochiai, T., Horio, Y., Masumoto, T.: Mater. Sci. Eng. A 179/180 (1994) 649-653.",AM,Melt Spinning,Ribbon,Width X Thickness,1,0.02, TEM XRD,Carter,,,10.1016/0921-5093(94)90286-0,,,,Arc Melting,Ar-gas,,,,,,,,,
60490a203e6da430a72123ac,Al86Nd6Ni8,"Inoue, A., Ochiai, T., Horio, Y., Masumoto, T.: Mater. Sci. Eng. A 179/180 (1994) 649-653.",AM,Melt Spinning,Ribbon,Width X Thickness,1,0.02, TEM XRD,Carter,,,10.1016/0921-5093(94)90286-0,,,,Arc Melting,Ar-gas,,,,,,,,,
60490a203e6da430a72123ad,Al86Nd8Ni6,"Inoue, A., Ochiai, T., Horio, Y., Masumoto, T.: Mater. Sci. Eng. A 179/180 (1994) 649-653.",AM,Melt Spinning,Ribbon,Width X Thickness,1,0.02, TEM XRD,Carter,,,10.1016/0921-5093(94)90286-0,,,,Arc Melting,Ar-gas,,,,,,,,,
60490a203e6da430a72123ae,Al86Ni10Zr4,"Tsai, A.-P., Inoue, A., Masumoto, T.: J. Mater. Sci. Lett. 7 (1988) 805-807.",AM,Melt Spinning,Ribbon,Width X Thickness,1,0.02,  TEM  XRD ,Carter,,,10.1007/BF00723766,,,,Arc Melting,,,,,,,,,,
60490a203e6da430a72123af,Al86Ni12Zr2,"Inoue, A., Zhang, T., Masumoto, T.: Mater. Sci. Eng. A 134 (1991) 1125-1128.",AM,Melt Spinning,Ribbon,Width X Thickness,1,0.02,  TEM  XRD ,Carter,,,10.1016/0921-5093(91)90938-J,,,,Radio Frequency Melting,,,,,,,,,,
60490a203e6da430a72123b0,Al86Ni14,"Inoue, A., Matsuki, K., Masumoto, T.: Sci. Rep. Res. Inst. Tohoku Univ. Ser A 38 (1993)99-111.",AC,Melt Spinning,Ribbon,Width X Thickness,1,0.02,OM  SEM  TEM XRD,Carter,,,,,,,Arc Melting,Ar-gas,,,,,,,,,
60490a203e6da430a72123b1,Al86Ni14,"Horio, Y., Inoue, A., Masumoto, T.: Mater. Sci. Eng. A 179/180 (1994) 596-599.",AC,Melt Spinning,Ribbon,Width X Thickness,1,0.02,['OM SEM TEM XRD' 'OM  SEM  TEM XRD' 'OM  SEM  TEM XRD '],Carter,,,10.1016/0921-5093(94)90274-7,,,,Arc Melting,Ar-gas,,,,,,,,,
60490a203e6da430a72123b2,Al86Ni14,"Inoue, A., Horio, Y., Masumoto, T.: Mater. Trans. JIM 34 (1993) 85-88.",AC,Melt Spinning,Ribbon,Width X Thickness,1,0.02,OM SEM TEM XRD,Carter,,,10.2320/matertrans1989.34.85,,,,Arc Melting,Ar-gas,,,,,,,,,
60490a203e6da430a72123b3,Al86Ni9Zr5,"Tsai, A.-P., Inoue, A., Masumoto, T.: J. Mater. Sci. Lett. 7 (1988) 805-807.",AM,Melt Spinning,Ribbon,Width X Thickness,1,0.02,  TEM  XRD ,Carter,,,10.1007/BF00723766,,,,Arc Melting,,,,,,,,,,
60490a203e6da430a72123b4,Al86Sm14,"Zhang, T.: Master Dissertation, Tohoku University, 1990.",AM,Melt Spinning,Ribbon,Thickness, 0.02-1.5,,AXS SEM TEM XRD,Carter,,,,,,,Arc Melting,Ar-gas,,,,,,,,,
60490a203e6da430a72123b5,Al86Y14,"Zhang, T.: Master Dissertation, Tohoku University, 1990.",CR,Melt Spinning,Ribbon,Thickness, 0.02-1.5,,AXS  SEM  TEM XRD,Carter,,,,,,,Arc Melting,Ar-gas,,,,,,,,,
60490a203e6da430a72123b6,Al86Y14,"Inoue, A., Ohtera, K., Tsai, A.-P., Kimura, H., Masumoto, T.: Jpn. J. Appl. Phys. 27 (1988)L1579-L1582.",['AM' 'CR'],Melt Spinning,Ribbon,,,, TEM XRD,Carter,,,10.1143/JJAP.27.L1579,,,,Arc Melting,Ar-gas,,,,,,,,,
60490a203e6da430a72123b7,Al87.2Fe6.4Gd6.4,"Kabacoff, L.T., Wong, C.-P., Guthrie, N.L., Dallek, S.: Mater. Sci. Eng. A 134 (1991)1288-1291.",AM,Deposition,Thin Film,Thickness,0.001,,XRD,Carter,,,10.1016/0921-5093(91)90975-S,,,,,,,,,,,,,,
60490a203e6da430a72123b8,Al87.5B0.5La6Ni6,"Huang, Z., Li, J., Rao, Q., Zhou, Y.: Journal of Non-Crystalline Solids 355 (2009) 154–158.",AM,,,,,,,Carter,,,10.1016/j.jnoncrysol.2008.09.039,,,,,,,,,,,,,,
60490a203e6da430a72123b9,Al87.5Ca10Fe2.5,"Ayers, J.D., Jones, H.N., Vold, C.L.: Scr. Metall. 29 (1993) 205-209.",AC,Melt Spinning,Ribbon,,,, XRD,Carter,,,10.1016/0956-716X(93)90309-G,,,,Arc Melting,He-gas,,,,,,,,,
60490a203e6da430a72123ba,Al87.5Ca10Ni2.5,"Ayers, J.D., Jones, H.N., Vold, C.L.: Scr. Metall. 29 (1993) 205-209.",AC,Melt Spinning,Ribbon,Width X Thickness,1.5-3,.02-0.25, XRD,Carter,,,10.1016/0956-716X(93)90309-G,,,,Arc Melting,He-gas,,,,,,,,,
60490a203e6da430a72123bb,Al87.5Ca2.5Ni10,"Ayers, J.D., Jones, H.N., Vold, C.L.: Scr. Metall. 29 (1993) 205-209.",OT,Melt Spinning,Ribbon,Width X Thickness,1.5-3,.02-0.25, XRD,Carter,,,10.1016/0956-716X(93)90309-G,,,,Arc Melting,He-gas,,,,,,,,,
60490a203e6da430a72123bc,Al87.5Ca7.5Fe5,"Ayers, J.D., Jones, H.N., Vold, C.L.: Scr. Metall. 29 (1993) 205-209.",AM,Melt Spinning,Ribbon,,,, XRD,Carter,,,10.1016/0956-716X(93)90309-G,,,,Arc Melting,He-gas,,,,,,,,,
60490a203e6da430a72123bd,Al87.5Ca7.5Ni5,"Ayers, J.D., Jones, H.N., Vold, C.L.: Scr. Metall. 29 (1993) 205-209.",AM,Melt Spinning,Ribbon,Width X Thickness,1.5-3,.02-0.25, XRD,Carter,,,10.1016/0956-716X(93)90309-G,,,,Arc Melting,He-gas,,,,,,,,,
60490a203e6da430a72123be,Al87.5Fe0.5Ni12,"Horio, Y., Inoue, A., Masumoto, T.: Mater. Sci. Eng. A 179/180 (1994) 596-599.",AM,Melt Spinning,Ribbon,Width X Thickness,1,0.02,OM  SEM  TEM XRD,Carter,,,10.1016/0921-5093(94)90274-7,,,,Arc Melting,Ar-gas,,,,,,,,,
60490a203e6da430a72123bf,Al87.5Fe2Ni10.5,"Horio, Y., Inoue, A., Masumoto, T.: Mater. Sci. Eng. A 179/180 (1994) 596-599.",AM,Melt Spinning,Ribbon,Width X Thickness,1,0.02,OM  SEM  TEM XRD,Carter,,,10.1016/0921-5093(94)90274-7,,,,Arc Melting,Ar-gas,,,,,,,,,
60490a203e6da430a72123c0,Al87.5Fe3.5Ni9,"Horio, Y., Inoue, A., Masumoto, T.: Mater. Sci. Eng. A 179/180 (1994) 596-599.",AM,Melt Spinning,Ribbon,Width X Thickness,1,0.02,OM  SEM  TEM XRD,Carter,,,10.1016/0921-5093(94)90274-7,,,,Arc Melting,Ar-gas,,,,,,,,,
60490a203e6da430a72123c1,Al87.5Fe6La6Si0.5,"Huang, Z., Li, J., Rao, Q., Zhou, Y.: Journal of Non-Crystalline Solids 355 (2009) 154–158.",AM,,,,,,,Carter,,,10.1016/j.jnoncrysol.2008.09.039,,570.0,908.0,,,,,,,,,,,
60490a203e6da430a72123c2,Al87.5La6Ni6Ti0.5,"Huang, Z., Li, J., Rao, Q., Zhou, Y.: Journal of Non-Crystalline Solids 355 (2009) 154–158.",AM,,,,,,,Carter,,,10.1016/j.jnoncrysol.2008.09.039,,,,,,,,,,,,,,
60490a203e6da430a72123c3,Al87.5Mm4.5Ni8,"Ohtera, K., Kita, K., Nagahama, H., Inoue, A., Masumoto, T.: Mater. Sci. Eng. A 179/180(1994) 592-595.",CR,Melt Casting,Bulk,,,,OM  TEM  XRD,Carter,,,10.1016/0921-5093(94)90273-9,,,,,N-gas,,,,,,,,,
60490a203e6da430a72123c4,Al87.5Mn0.5Ni12,"Horio, Y., Inoue, A., Masumoto, T.: Mater. Sci. Eng. A 179/180 (1994) 596-599.",AM,Melt Spinning,Ribbon,Width X Thickness,1,0.02,OM  SEM  TEM XRD ,Carter,,,10.1016/0921-5093(94)90274-7,,,,Arc Melting,Ar-gas,,,,,,,,,
60490a203e6da430a72123c5,Al87.5Ni7.5Zr5,"Tsai, A.-P., Inoue, A., Masumoto, T.: J. Mater. Sci. Lett. 7 (1988) 805-807.",AC,Melt Spinning,Ribbon,Width X Thickness,1,0.02,  TEM  XRD ,Carter,,,10.1007/BF00723766,,,,Arc Melting,,,,,,,,,,
60490a203e6da430a72123c6,Al87.5Ni8Zr4.5,"Ohtera, K., Kita, K., Nagahama, H., Inoue, A., Masumoto, T.: Mater. Sci. Eng. A 179/180(1994) 592-595.",CR,Melt Casting,Bulk,,,,  TEM  XRD ,Carter,,,10.1016/0921-5093(94)90273-9,,,,,,,,,,,,,,
60490a203e6da430a72123c7,Al87.7La6Ni6Ti0.3,"Huang, Z., Li, J., Rao, Q., Zhou, Y.: Journal of Non-Crystalline Solids 355 (2009) 154–158.",AM,,,,,,,Carter,,,10.1016/j.jnoncrysol.2008.09.039,,,,,,,,,,,,,,
60490a203e6da430a72123c8,Al87Ce10Cr3,"Inoue, A., Ohtera, K., Kita, K., Masumoto, T.: Jpn. J. Appl. Phys. 27 (1988) L1796-L1799.",AM,Melt Spinning,Ribbon,Width X Thickness,1,0.02,DSC  TEM XRD,Carter,,,10.1143/JJAP.27.L1796,,,,Arc Melting,Ar-gas,,,,,,,,,
60490a203e6da430a72123c9,Al87Ce13,"Inoue, A., Ohtera, K., Tsai, A.-P., Kimura, H., Masumoto, T.: Jpn. J. Appl. Phys. 27 (1988)L1579-L1582.",['AM' 'CR'],Melt Spinning,Ribbon,Width X Thickness,1.5,0.03, OM  TEM  XRD,Carter,,,10.1143/JJAP.27.L1579,,,,Arc Melting,Ar-gas,,,,,,,,,
60490a203e6da430a72123ca,Al87Ce13,"Inoue, A., Ohtera, K., Kita, K., Masumoto, T.: Jpn. J. Appl. Phys. 27 (1988) L1796-L1799.",CR,Melt Spinning,Ribbon,Width X Thickness,1,0.02,['DSC TEM XRD' 'DSC  TEM XRD'],Carter,,,10.1143/JJAP.27.L1796,,,,Arc Melting,['Ar-gas' 'He-gas'],,,,,,,,,
60490a203e6da430a72123cb,Al87Ce5Ni8,"Zhang, T.: Master Dissertation, Tohoku University, 1990.",AM,Melt Spinning,Ribbon,Thickness,0.02-1.5,,AXS  OM  SEM  TEM  XRD,Carter,,,,,,,Arc Melting,Ar-gas,,,,,,,,,
60490a203e6da430a72123cc,Al87Ce6Ni7,"Inoue, A., Ohtera, K., Tsai, A.-P., Kimura, H., Masumoto, T.: Jpn. J. Appl. Phys. 27 (1988)L1579-L1582.",AM,Melt Spinning,Ribbon,Width X Thickness,1.5,0.03, OM  TEM  XRD,Carter,,,10.1143/JJAP.27.L1579,,,,Arc Melting,Ar-gas,,,,,,,,,
60490a203e6da430a72123cd,Al87Ce8Co5,"Inoue, A., Ohtera, K., Kita, K., Masumoto, T.: Jpn. J. Appl. Phys. 27 (1988) L1796-L1799.",AM,Melt Spinning,Ribbon,Width X Thickness,1,0.02,DSC TEM XRD,Carter,,,10.1143/JJAP.27.L1796,,,,Arc Melting,Ar-gas,,,,,,,,,
60490a203e6da430a72123ce,Al87Ce8Cr5,"Inoue, A., Ohtera, K., Kita, K., Masumoto, T.: Jpn. J. Appl. Phys. 27 (1988) L1796-L1799.",CR,Melt Spinning,Ribbon,Width X Thickness,1,0.02,DSC  TEM XRD,Carter,,,10.1143/JJAP.27.L1796,,,,Arc Melting,Ar-gas,,,,,,,,,
60490a203e6da430a72123cf,Al87Ce8Cu5,"Inoue, A., Ohtera, K., Kita, K., Masumoto, T.: Jpn. J. Appl. Phys. 27 (1988) L1796-L1799.",AM,Melt Spinning,Ribbon,Width X Thickness,1,0.02,DSC  TEM XRD,Carter,,,10.1143/JJAP.27.L1796,,,,Arc Melting,Ar-gas,,,,,,,,,
60490a203e6da430a72123d0,Al87Ce8Fe5,"Inoue, A., Ohtera, K., Kita, K., Masumoto, T.: Jpn. J. Appl. Phys. 27 (1988) L1796-L1799.",AM,Melt Spinning,Ribbon,Width X Thickness,1,0.02,DSC  TEM XRD,Carter,,,10.1143/JJAP.27.L1796,,,,Arc Melting,He-gas,,,,,,,,,
60490a203e6da430a72123d1,Al87Ce8Mn5,"Inoue, A., Ohtera, K., Kita, K., Masumoto, T.: Jpn. J. Appl. Phys. 27 (1988) L1796-L1799.",AC,Melt Spinning,Ribbon,Width X Thickness,1,0.02,DSC  TEM XRD,Carter,,,10.1143/JJAP.27.L1796,,,,Arc Melting,Ar-gas,,,,,,,,,
60490a203e6da430a72123d2,Al87Ce8Nb5,"Inoue, A., Ohtera, K., Kita, K., Masumoto, T.: Jpn. J. Appl. Phys. 27 (1988) L1796-L1799.",AM,Melt Spinning,Ribbon,Width X Thickness,1,0.02,DSC TEM XRD,Carter,,,10.1143/JJAP.27.L1796,,,,Arc Melting,Ar-gas,,,,,,,,,
60490a203e6da430a72123d3,Al87Co11Fe2,"Horio, Y., Inoue, A., Masumoto, T.: Mater. Sci. Eng. A 179/180 (1994) 596-599.",AM,Melt Spinning,Ribbon,Width X Thickness,1,0.02,OM SEM TEM XRD,Carter,,,10.1016/0921-5093(94)90274-7,,,,Arc Melting,Ar-gas,,,,,,,,,
60490a203e6da430a72123d4,Al87Co1Ni12,"Horio, Y., Inoue, A., Masumoto, T.: Mater. Sci. Eng. A 179/180 (1994) 596-599.",AM,Melt Spinning,Ribbon,Width X Thickness,1,0.02,OM SEM TEM XRD,Carter,,,10.1016/0921-5093(94)90274-7,,,,Arc Melting,Ar-gas,,,,,,,,,
60490a203e6da430a72123d5,Al87Co1Ni12,"Inoue, A., Horio, Y., Masumoto, T.: Mater. Trans. JIM 34 (1993) 85-88.",AM,Melt Spinning,Ribbon,Width X Thickness,1,0.02,OM SEM TEM XRD,Carter,,,10.2320/matertrans1989.34.85,,,,Arc Melting,Ar-gas,,,,,,,,,
60490a203e6da430a72123d6,Al87Co2Ni11,"Horio, Y., Inoue, A., Masumoto, T.: Mater. Sci. Eng. A 179/180 (1994) 596-599.",AM,Melt Spinning,Ribbon,Width X Thickness,1,0.02,OM SEM TEM XRD,Carter,,,10.1016/0921-5093(94)90274-7,,,,Arc Melting,Ar-gas,,,,,,,,,
60490a203e6da430a72123d7,Al87Co3Ni10,"Inoue, A., Horio, Y., Masumoto, T.: Mater. Trans. JIM 34 (1993) 85-88.",AC,Melt Spinning,Ribbon,Width X Thickness,1,0.02,OM SEM TEM XRD,Carter,,,10.2320/matertrans1989.34.85,,,,Arc Melting,Ar-gas,,,,,,,,,
60490a203e6da430a72123d8,Al87Co3Ni10,"Horio, Y., Inoue, A., Masumoto, T.: Mater. Sci. Eng. A 179/180 (1994) 596-599.",AC,Melt Spinning,Ribbon,Width X Thickness,1,0.02,OM SEM TEM XRD,Carter,,,10.1016/0921-5093(94)90274-7,,,,Arc Melting,Ar-gas,,,,,,,,,
60490a203e6da430a72123d9,Al87Co4Ni9,"Inoue, A., Horio, Y., Masumoto, T.: Mater. Trans. JIM 34 (1993) 85-88.",AC,Melt Spinning,Ribbon,Width X Thickness,1,0.02,OM SEM TEM XRD,Carter,,,10.2320/matertrans1989.34.85,,,,Arc Melting,Ar-gas,,,,,,,,,
60490a203e6da430a72123da,Al87Co4Ni9,"Horio, Y., Inoue, A., Masumoto, T.: Mater. Sci. Eng. A 179/180 (1994) 596-599.",AC,Melt Spinning,Ribbon,Width X Thickness,1,0.02,OM SEM TEM XRD,Carter,,,10.1016/0921-5093(94)90274-7,,,,Arc Melting,Ar-gas,,,,,,,,,
60490a203e6da430a72123db,Al87Co5Ni8,"Inoue, A., Horio, Y., Masumoto, T.: Mater. Trans. JIM 34 (1993) 85-88.",AC,Melt Spinning,Ribbon,Width X Thickness,1,0.02,OM SEM TEM XRD,Carter,,,10.2320/matertrans1989.34.85,,,,Arc Melting,Ar-gas,,,,,,,,,
60490a203e6da430a72123dc,Al87Co5Ni8,"Horio, Y., Inoue, A., Masumoto, T.: Mater. Sci. Eng. A 179/180 (1994) 596-599.",AC,Melt Spinning,Ribbon,Width X Thickness,1,0.02,OM SEM TEM XRD,Carter,,,10.1016/0921-5093(94)90274-7,,,,Arc Melting,Ar-gas,,,,,,,,,
60490a203e6da430a72123dd,Al87Co9Fe4,"Horio, Y., Inoue, A., Masumoto, T.: Mater. Sci. Eng. A 179/180 (1994) 596-599.",AC,Melt Spinning,Ribbon,Width X Thickness,1,0.02,OM SEM TEM XRD,Carter,,,10.1016/0921-5093(94)90274-7,,,,Arc Melting,Ar-gas,,,,,,,,,
60490a203e6da430a72123de,Al87Cu5V8,"Tsai, A.-P., Inoue, A., Masumoto, T.: Metall. Trans. A 19 (1988) 391-393.",AC,Melt Spinning,Ribbon,Width X Thickness,1,0.02, XRD,Carter,,,10.1007/BF02652554,,,,Arc Melting,Ar-gas,,,,,,,,,
60490a203e6da430a72123df,Al87Cu8V5,"Tsai, A.-P., Inoue, A., Masumoto, T.: Metall. Trans. A 19 (1988) 391-393.",CR,Melt Spinning,Ribbon,Width X Thickness,1,0.02, XRD,Carter,,,10.1007/BF02652554,,,,Arc Melting,Ar-gas,,,,,,,,,
60490a203e6da430a72123e0,Al87Fe1Ni12,"Horio, Y., Inoue, A., Masumoto, T.: Mater. Sci. Eng. A 179/180 (1994) 596-599.",AM,Melt Spinning,Ribbon,Width X Thickness,1,0.02,OM  SEM  TEM XRD,Carter,,,10.1016/0921-5093(94)90274-7,,,,Arc Melting,Ar-gas,,,,,,,,,
60490a203e6da430a72123e1,Al87Fe1Ni12,"Inoue, A., Matsuki, K., Masumoto, T.: Sci. Rep. Res. Inst. Tohoku Univ. Ser A 38 (1993)99-111.",['AM' 'AC'],Melt Spinning,Ribbon,Width X Thickness,1,0.02,OM  SEM  TEM XRD,Carter,,,,,,,Arc Melting,Ar-gas,,,,,,,,,
60490a203e6da430a72123e2,Al87Fe2Ni11,"Horio, Y., Inoue, A., Masumoto, T.: Mater. Sci. Eng. A 179/180 (1994) 596-599.",AM,Melt Spinning,Ribbon,Width X Thickness,1,0.02,OM  SEM  TEM XRD,Carter,,,10.1016/0921-5093(94)90274-7,,,,Arc Melting,Ar-gas,,,,,,,,,
60490a203e6da430a72123e3,Al87Fe3Ni10,"Horio, Y., Inoue, A., Masumoto, T.: Mater. Sci. Eng. A 179/180 (1994) 596-599.",AM,Melt Spinning,Ribbon,Width X Thickness,1,0.02,OM  SEM  TEM XRD,Carter,,,10.1016/0921-5093(94)90274-7,,,,Arc Melting,Ar-gas,,,,,,,,,
60490a203e6da430a72123e4,Al87Fe4Ni9,"Inoue, A., Matsuki, K., Masumoto, T.: Sci. Rep. Res. Inst. Tohoku Univ. Ser A 38 (1993)99-111.",AC,Melt Spinning,Ribbon,Width X Thickness,1,0.02,OM  SEM  TEM XRD,Carter,,,,,,,Arc Melting,Ar-gas,,,,,,,,,
60490a203e6da430a72123e5,Al87Fe5Ni8,"Inoue, A., Matsuki, K., Masumoto, T.: Sci. Rep. Res. Inst. Tohoku Univ. Ser A 38 (1993)99-111.",AC,Melt Spinning,Ribbon,Width X Thickness,1,0.02,OM  SEM  TEM XRD,Carter,,,,,,,Arc Melting,Ar-gas,,,,,,,,,
60490a203e6da430a72123e6,Al87Fe5Ni8,"Horio, Y., Inoue, A., Masumoto, T.: Mater. Sci. Eng. A 179/180 (1994) 596-599.",AC,Melt Spinning,Ribbon,Width X Thickness,1,0.02,OM  SEM  TEM XRD,Carter,,,10.1016/0921-5093(94)90274-7,,,,Arc Melting,Ar-gas,,,,,,,,,
60490a203e6da430a72123e7,Al87Fe6La6Si1,"Li, G., Bian, X., Song, K., Guo, J., Li, X., Wang, C.: Journal of Alloys and Compounds 471 (2009) L47–L52",AM,,,,,,,Carter,,,10.1016/j.jallcom.2008.04.011,,578.0,908.0,,,,,,0.4002,,,,,
60490a203e6da430a72123e8,Al87Fe6Ni7,"Horio, Y., Inoue, A., Masumoto, T.: Mater. Sci. Eng. A 179/180 (1994) 596-599.",AC,Melt Spinning,Ribbon,Width X Thickness,1,0.02,OM  SEM  TEM XRD,Carter,,,10.1016/0921-5093(94)90274-7,,,,Arc Melting,Ar-gas,,,,,,,,,
60490a203e6da430a72123e9,Al87Gd1Ni8Y4,"Mika, T., Karolus, M., Haneczok, G., Bednarska, L., Łagiewka, E., Kotur, B.: Journal of Non-Crystalline Solids 354 (2008) 3099–3106.",AM,,,,,,,Carter,,,10.1016/j.jnoncrysol.2008.01.020,,,,,,,,,,,,,,
60490a203e6da430a72123ea,Al87Gd5Ni8,"Zhang, T.: Master Dissertation, Tohoku University, 1990.",AM,Melt Spinning,Ribbon,Thickness, 0.02-1.5,,AXS  SEM  TEM  XRD ,Carter,,,,,,,Arc Melting,Ar-gas,,,,,,,,,
60490a203e6da430a72123eb,Al87Gd5Ni8,"Mika, T., Karolus, M., Haneczok, G., Bednarska, L., Łagiewka, E., Kotur, B.: Journal of Non-Crystalline Solids 354 (2008) 3099–3106.",AM,,,,,,,Carter,,,10.1016/j.jnoncrysol.2008.01.020,,,,,,,,,,,,,,
60490a203e6da430a72123ec,Al87Gd7Ni6,"Zhang, T.: Master Dissertation, Tohoku University, 1990.",AM,Melt Spinning,Ribbon,Thickness, 0.02-1.5,,AXS  SEM  TEM  XRD ,Carter,,,,,,,Arc Melting,Ar-gas,,,,,,,,,
60490a203e6da430a72123ed,Al87La5Ni8,"Inoue, A., Zhang, T., Masumoto, T.: Mater. Sci. Eng. A 134 (1991) 1125-1128.",AM,Melt Spinning,Ribbon,Thickness,1,0.02,AXS  OM  SEM  TEM  XRD ,Carter,,,10.1016/0921-5093(91)90938-J,,,,Radio Frequency Melting,Ar-gas,,,,,,,,,
60490a203e6da430a72123ee,Al87La6Ni6Ti1,"Huang, Z., Li, J., Rao, Q., Zhou, Y.: Journal of Non-Crystalline Solids 355 (2009) 154–158.",AM,,,,,,,Carter,,,10.1016/j.jnoncrysol.2008.09.039,,,,,,,,,,,,,,
60490a203e6da430a72123ef,Al87Mn1Ni12,"Horio, Y., Inoue, A., Masumoto, T.: Mater. Sci. Eng. A 179/180 (1994) 596-599.",AM,Melt Spinning,Ribbon,Width X Thickness,1,0.02,OM  SEM  TEM XRD ,Carter,,,10.1016/0921-5093(94)90274-7,,,,Arc Melting,Ar-gas,,,,,,,,,
60490a203e6da430a72123f0,Al87Mn2.5Ni10.5,"Horio, Y., Inoue, A., Masumoto, T.: Mater. Sci. Eng. A 179/180 (1994) 596-599.",AM,Melt Spinning,Ribbon,Width X Thickness,1,0.02,OM  SEM  TEM XRD ,Carter,,,10.1016/0921-5093(94)90274-7,,,,Arc Melting,Ar-gas,,,,,,,,,
60490a203e6da430a72123f1,Al87Mn2Ni11,"Horio, Y., Inoue, A., Masumoto, T.: Mater. Sci. Eng. A 179/180 (1994) 596-599.",AM,Melt Spinning,Ribbon,Width X Thickness,1,0.02,OM  SEM  TEM XRD ,Carter,,,10.1016/0921-5093(94)90274-7,,,,Arc Melting,Ar-gas,,,,,,,,,
60490a203e6da430a72123f2,Al87Nd5Ni8,"Zhang, T.: Master Dissertation, Tohoku University, 1990.",AM,Melt Spinning,Ribbon,Thickness, 0.02-1.5,,AXS  SEM  TEM XRD,Carter,,,,,,,Arc Melting,Ar-gas,,,,,,,,,
60490a203e6da430a72123f3,Al87Nd7Ni6,"Zhang, T.: Master Dissertation, Tohoku University, 1990.",AM,Melt Spinning,Ribbon,Thickness, 0.02-1.5,,AXS  SEM  TEM XRD,Carter,,,,,,,Arc Melting,Ar-gas,,,,,,,,,
60490a203e6da430a72123f4,Al87Ni10Y3,"Inoue, A., Ohtera, K., Tsai, A.-P., Kimura, H., Masumoto, T.: Jpn. J. Appl. Phys. 27 (1988)L1579-L1582.",AM,Melt Spinning,Ribbon,,,, TEM XRD,Carter,,,10.1143/JJAP.27.L1579,,,,Arc Melting,Ar-gas,,,,,,,,,
60490a203e6da430a72123f5,Al87Ni10Zr3,"Tsai, A.-P., Inoue, A., Masumoto, T.: J. Mater. Sci. Lett. 7 (1988) 805-807.",AM,Melt Spinning,Ribbon,Width X Thickness,1,0.02,  TEM  XRD ,Carter,,,10.1007/BF00723766,,,,Arc Melting,,,,,,,,,,
60490a203e6da430a72123f6,Al87Ni3Y10,"Inoue, A., Ohtera, K., Tsai, A.-P., Kimura, H., Masumoto, T.: Jpn. J. Appl. Phys. 27 (1988)L1579-L1582.",AM,Melt Spinning,Ribbon,,,, TEM XRD,Carter,,,10.1143/JJAP.27.L1579,,,,Arc Melting,Ar-gas,,,,,,,,,
60490a203e6da430a72123f7,Al87Ni5Y8,"Zhang, T.: Master Dissertation, Tohoku University, 1990.",AM,Melt Spinning,Ribbon,Thickness, 0.02-1.5,,AXS  SEM  TEM XRD,Carter,,,,,,,Arc Melting,Ar-gas,,,,,,,,,
60490a203e6da430a72123f8,Al87Ni5Y8,"Inoue, A., Masumoto, T.: Mater. Sci. Eng. A 133 (1991) 6-9.",AM,Melt Spinning,Bulk,,,,AXS  SEM  TEM XRD ,Carter,,,10.1016/0921-5093(91)90004-7,,,,,,,,,,,,,,
60490a203e6da430a72123f9,Al87Ni5Y8,"Inoue, A., Ohtera, K., Tsai, A.-P., Kimura, H., Masumoto, T.: Jpn. J. Appl. Phys. 27 (1988)L1579-L1582.",AM,Melt Spinning,Ribbon,,,, TEM XRD,Carter,,,10.1143/JJAP.27.L1579,,,,Arc Melting,Ar-gas,,,,,,,,,
60490a203e6da430a72123fa,Al87Ni6Sm7,"Zhang, T.: Master Dissertation, Tohoku University, 1990.",AM,Melt Spinning,Ribbon,Thickness, 0.02-1.5,,AXS SEM TEM XRD,Carter,,,,,,,Arc Melting,Ar-gas,,,,,,,,,
60490a203e6da430a72123fb,Al87Ni8Sm5,"Zhang, T.: Master Dissertation, Tohoku University, 1990.",AM,Melt Spinning,Ribbon,Thickness, 0.02-1.5,,AXS SEM TEM XRD,Carter,,,,,,,Arc Melting,Ar-gas,,,,,,,,,
60490a203e6da430a72123fc,Al87Ni8Y5,"Mika, T., Karolus, M., Haneczok, G., Bednarska, L., Łagiewka, E., Kotur, B.: Journal of Non-Crystalline Solids 354 (2008) 3099–3106.",AM,,,,,,,Carter,,,10.1016/j.jnoncrysol.2008.01.020,,,,,,,,,,,,,,
60490a203e6da430a72123fd,Al87Ti13,"Akiyama, E., Yoshioka, H., Kim, J.H., Habazaki, H., Kawashima, A., Asami, K.,Hashimoto, K.: Corros. Sci. 34 (1993) 27-40.",CR,Deposition,Thin Film,,,,XRD,Carter,,,10.1016/0010-938X(93)90256-G,,,,,Ar-gas,,,,,,,,,
60490a203e6da430a72123fe,Al87Y13,"Inoue, A., Ohtera, K., Tsai, A.-P., Kimura, H., Masumoto, T.: Jpn. J. Appl. Phys. 27 (1988)L1579-L1582.",AM,Melt Spinning,Ribbon,,,, TEM XRD,Carter,,,10.1143/JJAP.27.L1579,,,,Arc Melting,Ar-gas,,,,,,,,,
60490a203e6da430a72123ff,Al88.5B0.5La5Ni6,"Huang, Z., Li, J., Rao, Q., Zhou, Y.: Journal of Non-Crystalline Solids 355 (2009) 154–158.",AM,,,,,,,Carter,,,10.1016/j.jnoncrysol.2008.09.039,,,,,,,,,,,,,,
60490a203e6da430a7212400,Al88.5Fe3Ni8.5,"Horio, Y., Inoue, A., Masumoto, T.: Mater. Sci. Eng. A 179/180 (1994) 596-599.",AM,Melt Spinning,Ribbon,Width X Thickness,1,0.02,OM  SEM  TEM XRD,Carter,,,10.1016/0921-5093(94)90274-7,,,,Arc Melting,Ar-gas,,,,,,,,,
60490a203e6da430a7212401,Al88.5La5Ni6Ti0.5,"Huang, Z., Li, J., Rao, Q., Zhou, Y.: Journal of Non-Crystalline Solids 355 (2009) 154–158.",AM,,,,,,,Carter,,,10.1016/j.jnoncrysol.2008.09.039,,,,,,,,,,,,,,
60490a203e6da430a7212402,Al88.5Mm3.5Ni8,"Ohtera, K., Kita, K., Nagahama, H., Inoue, A., Masumoto, T.: Mater. Sci. Eng. A 179/180(1994) 592-595.",CR,Melt Casting,Bulk,,,,OM  TEM  XRD,Carter,,,10.1016/0921-5093(94)90273-9,,,,,N-gas,,,,,,,,,
60490a203e6da430a7212403,Al88.5Ni8Ti3.5,"Ohtera, K., Kita, K., Nagahama, H., Inoue, A., Masumoto, T.: Mater. Sci. Eng. A 179/180(1994) 592-595.",CR,Mechanical,Bulk,,,, TEM XRD,Carter,,,10.1016/0921-5093(94)90273-9,,,,,N-gas,,,,,,,,,
60490a203e6da430a7212404,Al88.5Ni8Y3.5,"Ohtera, K., Inoue, A., Masumoto, T.: Mater. Sci. Eng. A 134 (1991) 1212-1214.",CR,Melt Casting,Bulk,,,,AXS  SEM  TEM XRD,Carter,,,10.1016/0921-5093(91)90958-P,,,,,,,,,,,,,,
60490a203e6da430a7212405,Al88.5Ni8Zr3.5,"Ohtera, K., Kita, K., Nagahama, H., Inoue, A., Masumoto, T.: Mater. Sci. Eng. A 179/180(1994) 592-595.",CR,Melt Casting,Bulk,,,,  TEM  XRD ,Carter,,,10.1016/0921-5093(94)90273-9,,,,,,,,,,,,,,
60490a203e6da430a7212406,Al88B1La5Ni6,"Huang, Z., Li, J., Rao, Q., Zhou, Y.: Journal of Non-Crystalline Solids 355 (2009) 154–158.",AM,,,,,,,Carter,,,10.1016/j.jnoncrysol.2008.09.039,,,,,,,,,,,,,,
60490a203e6da430a7212407,Al88Ce10Co2,"Inoue, A., Ohtera, K., Kita, K., Masumoto, T.: Jpn. J. Appl. Phys. 27 (1988) L1796-L1799.",AM,Melt Spinning,Ribbon,Width X Thickness,1,0.02,DSC TEM XRD,Carter,,,10.1143/JJAP.27.L1796,,,,Arc Melting,Ar-gas,,,,,,,,,
60490a203e6da430a7212408,Al88Ce10Cu2,"Inoue, A., Ohtera, K., Kita, K., Masumoto, T.: Jpn. J. Appl. Phys. 27 (1988) L1796-L1799.",AM,Melt Spinning,Ribbon,Width X Thickness,1,0.02,DSC  TEM XRD,Carter,,,10.1143/JJAP.27.L1796,,,,Arc Melting,Ar-gas,,,,,,,,,
60490a203e6da430a7212409,Al88Ce10Fe2,"Inoue, A., Ohtera, K., Kita, K., Masumoto, T.: Jpn. J. Appl. Phys. 27 (1988) L1796-L1799.",AM,Melt Spinning,Ribbon,Width X Thickness,1,0.02,DSC  TEM XRD,Carter,,,10.1143/JJAP.27.L1796,,,,Arc Melting,He-gas,,,,,,,,,
60490a203e6da430a721240a,Al88Ce10Mn2,"Inoue, A., Ohtera, K., Kita, K., Masumoto, T.: Jpn. J. Appl. Phys. 27 (1988) L1796-L1799.",AM,Melt Spinning,Ribbon,Width X Thickness,1,0.02,DSC  TEM XRD,Carter,,,10.1143/JJAP.27.L1796,,,,Arc Melting,Ar-gas,,,,,,,,,
60490a203e6da430a721240b,Al88Ce10Nb2,"Inoue, A., Ohtera, K., Kita, K., Masumoto, T.: Jpn. J. Appl. Phys. 27 (1988) L1796-L1799.",AM,Melt Spinning,Ribbon,Width X Thickness,1,0.02,DSC TEM XRD,Carter,,,10.1143/JJAP.27.L1796,,,,Arc Melting,Ar-gas,,,,,,,,,
60490a203e6da430a721240c,Al88Ce10V2,"Inoue, A., Ohtera, K., Kita, K., Masumoto, T.: Jpn. J. Appl. Phys. 27 (1988) L1796-L1799.",AM,Melt Spinning,Ribbon,Width X Thickness,1,0.02,DSC  TEM XRD,Carter,,,10.1143/JJAP.27.L1796,,,,Arc Melting,Ar-gas,,,,,,,,,
60490a203e6da430a721240d,Al88Ce12,"Zhang, T.: Master Dissertation, Tohoku University, 1990.",CR,Melt Spinning,Ribbon,Thickness,0.02-1.5,,AXS  OM  SEM  TEM  XRD,Carter,,,,,,,Arc Melting,Ar-gas,,,,,,,,,
60490a203e6da430a721240e,Al88Ce12,"Inoue, A., Ohtera, K., Kita, K., Masumoto, T.: Jpn. J. Appl. Phys. 27 (1988) L1796-L1799.",AC,Melt Spinning,Ribbon,Width X Thickness,1,0.02,['DSC TEM XRD' 'DSC  TEM XRD'],Carter,,,10.1143/JJAP.27.L1796,,,,Arc Melting,['Ar-gas' 'He-gas'],,,,,,,,,
60490a203e6da430a721240f,Al88Ce12,"Inoue, A., Ohtera, K., Tsai, A.-P., Kimura, H., Masumoto, T.: Jpn. J. Appl. Phys. 27 (1988)L1579-L1582.",['AM' 'AC'],Melt Spinning,Ribbon,Width X Thickness,1.5,0.03, OM  TEM  XRD,Carter,,,10.1143/JJAP.27.L1579,,,,Arc Melting,Ar-gas,,,,,,,,,
60490a203e6da430a7212410,Al88Ce1Ni8Si3,"Song, K., Bian, X., Guo, J., Wang, S., Sun, B., Li, X., Wang, C.: Journal of Alloys and Compounds. 440 (2007)L8–L12.",AM,,,,,,,Carter,,908.3,10.1016/j.jallcom.2006.09.002,,,885.3,,,,,,,,,,,
60490a203e6da430a7212411,Al88Ce2Co10,"Inoue, A., Ohtera, K., Kita, K., Masumoto, T.: Jpn. J. Appl. Phys. 27 (1988) L1796-L1799.",AM,Melt Spinning,Ribbon,Width X Thickness,1,0.02,DSC TEM XRD,Carter,,,10.1143/JJAP.27.L1796,,,,Arc Melting,Ar-gas,,,,,,,,,
60490a203e6da430a7212412,Al88Ce2Cu10,"Inoue, A., Ohtera, K., Kita, K., Masumoto, T.: Jpn. J. Appl. Phys. 27 (1988) L1796-L1799.",CR,Melt Spinning,Ribbon,Width X Thickness,1,0.02,DSC  TEM XRD,Carter,,,10.1143/JJAP.27.L1796,,,,Arc Melting,Ar-gas,,,,,,,,,
60490a203e6da430a7212413,Al88Ce2Fe10,"Inoue, A., Ohtera, K., Kita, K., Masumoto, T.: Jpn. J. Appl. Phys. 27 (1988) L1796-L1799.",AM,Melt Spinning,Ribbon,Width X Thickness,1,0.02,DSC  TEM XRD,Carter,,,10.1143/JJAP.27.L1796,,,,Arc Melting,He-gas,,,,,,,,,
60490a203e6da430a7212414,Al88Ce2Mn10,"Inoue, A., Ohtera, K., Kita, K., Masumoto, T.: Jpn. J. Appl. Phys. 27 (1988) L1796-L1799.",CR,Melt Spinning,Ribbon,Width X Thickness,1,0.02,DSC  TEM XRD,Carter,,,10.1143/JJAP.27.L1796,,,,Arc Melting,Ar-gas,,,,,,,,,
60490a203e6da430a7212415,Al88Ce2Ni10,"Inoue, A., Ohtera, K., Tsai, A.-P., Kimura, H., Masumoto, T.: Jpn. J. Appl. Phys. 27 (1988)L1579-L1582.",AM,Melt Spinning,Ribbon,Width X Thickness,1.5,0.03, OM  TEM  XRD,Carter,,,10.1143/JJAP.27.L1579,,,,Arc Melting,Ar-gas,,,,,,,,,
60490a203e6da430a7212416,Al88Ce5Cu7,"Inoue, A., Ohtera, K., Kita, K., Masumoto, T.: Jpn. J. Appl. Phys. 27 (1988) L1796-L1799.",AC,Melt Spinning,Ribbon,Width X Thickness,1,0.02,DSC  TEM XRD,Carter,,,10.1143/JJAP.27.L1796,,,,Arc Melting,Ar-gas,,,,,,,,,
60490a203e6da430a7212417,Al88Ce8V4,"Inoue, A., Ohtera, K., Kita, K., Masumoto, T.: Jpn. J. Appl. Phys. 27 (1988) L1796-L1799.",AC,Melt Spinning,Ribbon,Width X Thickness,1,0.02,DSC  TEM XRD,Carter,,,10.1143/JJAP.27.L1796,,,,Arc Melting,Ar-gas,,,,,,,,,
60490a203e6da430a7212418,Al88Co10Fe2,"Horio, Y., Inoue, A., Masumoto, T.: Mater. Sci. Eng. A 179/180 (1994) 596-599.",AC,Melt Spinning,Ribbon,Width X Thickness,1,0.02,OM SEM TEM XRD,Carter,,,10.1016/0921-5093(94)90274-7,,,,Arc Melting,Ar-gas,,,,,,,,,
60490a203e6da430a7212419,Al88Co10Mn2,"Horio, Y., Inoue, A., Masumoto, T.: Mater. Sci. Eng. A 179/180 (1994) 596-599.",AC,Melt Spinning,Ribbon,,,,TEM XRD,Carter,,,10.1016/0921-5093(94)90274-7,,,,Arc Melting,Ar-gas,,,,,,,,,
60490a203e6da430a721241a,Al88Co10Ni2,"Inoue, A., Horio, Y., Masumoto, T.: Mater. Trans. JIM 34 (1993) 85-88.",AC,Melt Spinning,Ribbon,Width X Thickness,1,0.02,OM SEM TEM XRD,Carter,,,10.2320/matertrans1989.34.85,,,,Arc Melting,Ar-gas,,,,,,,,,
60490a203e6da430a721241b,Al88Co10Ni2,"Horio, Y., Inoue, A., Masumoto, T.: Mater. Sci. Eng. A 179/180 (1994) 596-599.",AC,Melt Spinning,Ribbon,Width X Thickness,1,0.02,OM SEM TEM XRD,Carter,,,10.1016/0921-5093(94)90274-7,,,,Arc Melting,Ar-gas,,,,,,,,,
60490a203e6da430a721241c,Al88Co11Ni1,"Horio, Y., Inoue, A., Masumoto, T.: Mater. Sci. Eng. A 179/180 (1994) 596-599.",AC,Melt Spinning,Ribbon,Width X Thickness,1,0.02,OM SEM TEM XRD,Carter,,,10.1016/0921-5093(94)90274-7,,,,Arc Melting,Ar-gas,,,,,,,,,
60490a203e6da430a721241d,Al88Co11Ni1,"Inoue, A., Horio, Y., Masumoto, T.: Mater. Trans. JIM 34 (1993) 85-88.",AC,Melt Spinning,Ribbon,Width X Thickness,1,0.02,OM SEM TEM XRD,Carter,,,10.2320/matertrans1989.34.85,,,,Arc Melting,Ar-gas,,,,,,,,,
60490a203e6da430a721241e,Al88Co12,"Inoue, A., Horio, Y., Masumoto, T.: Mater. Trans. JIM 34 (1993) 85-88.",AC,Melt Spinning,Ribbon,Width X Thickness,1,0.02,OM SEM TEM XRD,Carter,,,10.2320/matertrans1989.34.85,,,,Arc Melting,Ar-gas,,,,,,,,,
60490a203e6da430a721241f,Al88Co12,"Horio, Y., Inoue, A., Masumoto, T.: Mater. Sci. Eng. A 179/180 (1994) 596-599.",AC,Melt Spinning,Ribbon,Width X Thickness,1,0.02,['OM SEM TEM XRD' 'TEM XRD'],Carter,,,10.1016/0921-5093(94)90274-7,,,,Arc Melting,Ar-gas,,,,,,,,,
60490a203e6da430a7212420,Al88Co1Ni11,"Horio, Y., Inoue, A., Masumoto, T.: Mater. Sci. Eng. A 179/180 (1994) 596-599.",AC,Melt Spinning,Ribbon,Width X Thickness,1,0.02,OM SEM TEM XRD,Carter,,,10.1016/0921-5093(94)90274-7,,,,Arc Melting,Ar-gas,,,,,,,,,
60490a203e6da430a7212421,Al88Co1Ni11,"Inoue, A., Horio, Y., Masumoto, T.: Mater. Trans. JIM 34 (1993) 85-88.",AC,Melt Spinning,Ribbon,Width X Thickness,1,0.02,OM SEM TEM XRD,Carter,,,10.2320/matertrans1989.34.85,,,,Arc Melting,Ar-gas,,,,,,,,,
60490a203e6da430a7212422,Al88Co1Ni1Y10,"Squire, P.J., Chang, I.T.H.: Materials Science and Engineering A 449-451 (2007) 1009–1012.",AM,,,,,,,Carter,,,10.1016/j.msea.2006.02.274,,497.0,,,,,,,,,,,,
60490a203e6da430a7212423,Al88Co2Fe10,"Horio, Y., Inoue, A., Masumoto, T.: Mater. Sci. Eng. A 179/180 (1994) 596-599.",['AC' 'OT'],Melt Spinning,Ribbon,Width X Thickness,1,0.02,OM SEM TEM XRD,Carter,,,10.1016/0921-5093(94)90274-7,,,,Arc Melting,Ar-gas,,,,,,,,,
60490a203e6da430a7212424,Al88Co2Ni10,"Horio, Y., Inoue, A., Masumoto, T.: Mater. Sci. Eng. A 179/180 (1994) 596-599.",AC,Melt Spinning,Ribbon,Width X Thickness,1,0.02,OM SEM TEM XRD,Carter,,,10.1016/0921-5093(94)90274-7,,,,Arc Melting,Ar-gas,,,,,,,,,
60490a203e6da430a7212425,Al88Co2Ni10,"Inoue, A., Horio, Y., Masumoto, T.: Mater. Trans. JIM 34 (1993) 85-88.",AC,Melt Spinning,Ribbon,Width X Thickness,1,0.02,OM SEM TEM XRD,Carter,,,10.2320/matertrans1989.34.85,,,,Arc Melting,Ar-gas,,,,,,,,,
60490a203e6da430a7212426,Al88Co3Ni9,"Inoue, A., Horio, Y., Masumoto, T.: Mater. Trans. JIM 34 (1993) 85-88.",AC,Melt Spinning,Ribbon,Width X Thickness,1,0.02,OM SEM TEM XRD,Carter,,,10.2320/matertrans1989.34.85,,,,Arc Melting,Ar-gas,,,,,,,,,
60490a203e6da430a7212427,Al88Co3Ni9,"Horio, Y., Inoue, A., Masumoto, T.: Mater. Sci. Eng. A 179/180 (1994) 596-599.",AC,Melt Spinning,Ribbon,Width X Thickness,1,0.02,OM SEM TEM XRD,Carter,,,10.1016/0921-5093(94)90274-7,,,,Arc Melting,Ar-gas,,,,,,,,,
