Repository: leschultz/Molecular-Dynamic-Characteristic-Temperatures-for-Predicting-Metallic-Glass-Forming-Ability

├── README.md
├── features
│   ├── MDF_DMREF_Metallic_Glasses_v5
│   │   ├── MDF_DMREF_Metallic_Glasses_v5.csv
│   │   └── update_metallic_glasses.py
│   ├── features_dmax_cts
│   │   ├── features_dmax_cts.csv
│   │   ├── features_dmax_cts.json
│   │   └── upload.py
│   ├── features_gfa_cts
│   │   ├── features_gfa_cts.csv
│   │   ├── features_gfa_cts.json
│   │   ├── requirements.txt
│   │   └── upload.py
│   └── prsd_features_gfa_cts
│       └── prsd_features_gfa_cts.csv
└── plots
    ├── classification
    │   ├── original
    │   │   ├── PR_positive.png
    │   │   └── PR_positive_data.csv
    │   └── prsd
    │       ├── PRSD_PR_positive_data.csv
    │       └── PR_positive_PRSD.png

File: features/MDF_DMREF_Metallic_Glasses_v5/MDF_DMREF_Metallic_Glasses_v5.csv (part 18 of 58)
_id,Composition,Reference,Is_Amorphous?,Casting,Type,Size_Measure,Size1,Size2,Characterization,From,Tg_[K],Tl_[K],DOI,Dmax_[mm],Tx_[K],Tm_[K],Melting,Environment,Sigma_[Mpa],Zmax_[mm],E_[GPA],Possion's_Ratio,v,Rc_[K/s],Fracture_Strength_[MPa],G_[GPa],Density_[g/cm^3]
60490a203e6da430a7212428,Al88Co4Fe8,"Horio, Y., Inoue, A., Masumoto, T.: Mater. Sci. Eng. A 179/180 (1994) 596-599.",['AC' 'OT'],Melt Spinning,Ribbon,Width X Thickness,1,0.02,OM SEM TEM XRD,Carter,,,10.1016/0921-5093(94)90274-7,,,,Arc Melting,Ar-gas,,,,,,,,,
60490a203e6da430a7212429,Al88Co4Ni8,"Inoue, A., Horio, Y., Masumoto, T.: Mater. Trans. JIM 34 (1993) 85-88.",AM,Melt Spinning,Ribbon,Width X Thickness,1,0.02,OM SEM TEM XRD,Carter,,,10.2320/matertrans1989.34.85,,,,Arc Melting,Ar-gas,,,,,,,,,
60490a203e6da430a721242a,Al88Co4Ni8,"Horio, Y., Inoue, A., Masumoto, T.: Mater. Sci. Eng. A 179/180 (1994) 596-599.",AM,Melt Spinning,Ribbon,Width X Thickness,1,0.02,OM SEM TEM XRD,Carter,,,10.1016/0921-5093(94)90274-7,,,,Arc Melting,Ar-gas,,,,,,,,,
60490a203e6da430a721242b,Al88Co4Y8,,,,,,,,,Ben,511.27,1189.0,10.1007/978-3-642-03481-7,,507.0,,,,,,,,,,,,
60490a203e6da430a721242c,Al88Co5Ni7,"Horio, Y., Inoue, A., Masumoto, T.: Mater. Sci. Eng. A 179/180 (1994) 596-599.",AM,Melt Spinning,Ribbon,Width X Thickness,1,0.02,OM SEM TEM XRD,Carter,,,10.1016/0921-5093(94)90274-7,,,,Arc Melting,Ar-gas,,,,,,,,,
60490a203e6da430a721242d,Al88Co5Ni7,"Inoue, A., Horio, Y., Masumoto, T.: Mater. Trans. JIM 34 (1993) 85-88.",AM,Melt Spinning,Ribbon,Width X Thickness,1,0.02,OM SEM TEM XRD,Carter,,,10.2320/matertrans1989.34.85,,,,Arc Melting,Ar-gas,,,,,,,,,
60490a203e6da430a721242e,Al88Co6Fe6,"Horio, Y., Inoue, A., Masumoto, T.: Mater. Sci. Eng. A 179/180 (1994) 596-599.",['AC' 'OT'],Melt Spinning,Ribbon,Width X Thickness,1,0.02,OM SEM TEM XRD,Carter,,,10.1016/0921-5093(94)90274-7,,,,Arc Melting,Ar-gas,,,,,,,,,
60490a203e6da430a721242f,Al88Co6Mn6,"Horio, Y., Inoue, A., Masumoto, T.: Mater. Sci. Eng. A 179/180 (1994) 596-599.",OT,Melt Spinning,Ribbon,,,,TEM XRD,Carter,,,10.1016/0921-5093(94)90274-7,,,,Arc Melting,Ar-gas,,,,,,,,,
60490a203e6da430a7212430,Al88Co6Ni6,"Inoue, A., Horio, Y., Masumoto, T.: Mater. Trans. JIM 34 (1993) 85-88.",AC,Melt Spinning,Ribbon,Width X Thickness,1,0.02,OM SEM TEM XRD,Carter,,,10.2320/matertrans1989.34.85,,,,Arc Melting,Ar-gas,,,,,,,,,
60490a203e6da430a7212431,Al88Co6Ni6,"Horio, Y., Inoue, A., Masumoto, T.: Mater. Sci. Eng. A 179/180 (1994) 596-599.",AC,Melt Spinning,Ribbon,Width X Thickness,1,0.02,OM SEM TEM XRD,Carter,,,10.1016/0921-5093(94)90274-7,,,,Arc Melting,Ar-gas,,,,,,,,,
60490a203e6da430a7212432,Al88Co7Ni5,"Horio, Y., Inoue, A., Masumoto, T.: Mater. Sci. Eng. A 179/180 (1994) 596-599.",AC,Melt Spinning,Ribbon,Width X Thickness,1,0.02,OM SEM TEM XRD,Carter,,,10.1016/0921-5093(94)90274-7,,,,Arc Melting,Ar-gas,,,,,,,,,
60490a203e6da430a7212433,Al88Co7Ni5,"Inoue, A., Horio, Y., Masumoto, T.: Mater. Trans. JIM 34 (1993) 85-88.",AC,Melt Spinning,Ribbon,Width X Thickness,1,0.02,OM SEM TEM XRD,Carter,,,10.2320/matertrans1989.34.85,,,,Arc Melting,Ar-gas,,,,,,,,,
60490a203e6da430a7212434,Al88Co8Fe4,"Horio, Y., Inoue, A., Masumoto, T.: Mater. Sci. Eng. A 179/180 (1994) 596-599.",AC,Melt Spinning,Ribbon,Width X Thickness,1,0.02,OM SEM TEM XRD,Carter,,,10.1016/0921-5093(94)90274-7,,,,Arc Melting,Ar-gas,,,,,,,,,
60490a203e6da430a7212435,Al88Co8Mn4,"Horio, Y., Inoue, A., Masumoto, T.: Mater. Sci. Eng. A 179/180 (1994) 596-599.",AC,Melt Spinning,Ribbon,,,,TEM XRD,Carter,,,10.1016/0921-5093(94)90274-7,,,,Arc Melting,Ar-gas,,,,,,,,,
60490a203e6da430a7212436,Al88Co8Ni4,"Inoue, A., Horio, Y., Masumoto, T.: Mater. Trans. JIM 34 (1993) 85-88.",AC,Melt Spinning,Ribbon,Width X Thickness,1,0.02,OM SEM TEM XRD,Carter,,,10.2320/matertrans1989.34.85,,,,Arc Melting,Ar-gas,,,,,,,,,
60490a203e6da430a7212437,Al88Co8Ni4,"Horio, Y., Inoue, A., Masumoto, T.: Mater. Sci. Eng. A 179/180 (1994) 596-599.",AC,Melt Spinning,Ribbon,Width X Thickness,1,0.02,OM SEM TEM XRD,Carter,,,10.1016/0921-5093(94)90274-7,,,,Arc Melting,Ar-gas,,,,,,,,,
60490a203e6da430a7212438,Al88Co9Ni3,"Inoue, A., Horio, Y., Masumoto, T.: Mater. Trans. JIM 34 (1993) 85-88.",AC,Melt Spinning,Ribbon,Width X Thickness,1,0.02,OM SEM TEM XRD,Carter,,,10.2320/matertrans1989.34.85,,,,Arc Melting,Ar-gas,,,,,,,,,
60490a203e6da430a7212439,Al88Co9Ni3,"Horio, Y., Inoue, A., Masumoto, T.: Mater. Sci. Eng. A 179/180 (1994) 596-599.",AC,Melt Spinning,Ribbon,Width X Thickness,1,0.02,OM SEM TEM XRD,Carter,,,10.1016/0921-5093(94)90274-7,,,,Arc Melting,Ar-gas,,,,,,,,,
60490a203e6da430a721243a,Al88Cr10Si2,"Kimura, H., Inoue, A., Bizen, Y., Masumoto, T.: Mater. Sci. Eng. 99 (1988) 449-452.",OT,Melt Spinning,Ribbon,Width X Thickness,1,0.02,DSC  TEM  XRD,Carter,,,10.1016/0025-5416(88)90375-8,,,,Arc Melting,Ar-gas,,,,,,,,,
60490a203e6da430a721243b,Al88Cr12,"Kimura, H., Inoue, A., Bizen, Y., Masumoto, T.: Mater. Sci. Eng. 99 (1988) 449-452.",OT,Melt Spinning,Ribbon,Width X Thickness,1,0.02,DSC  TEM  XRD,Carter,,,10.1016/0025-5416(88)90375-8,,,,Arc Melting,Ar-gas,,,,,,,,,
60490a203e6da430a721243c,Al88Fe10Ni2,"Inoue, A., Matsuki, K., Masumoto, T.: Sci. Rep. Res. Inst. Tohoku Univ. Ser A 38 (1993)99-111.",AC,Melt Spinning,Ribbon,Width X Thickness,1,0.02,OM  SEM  TEM XRD,Carter,,,,,,,Arc Melting,Ar-gas,,,,,,,,,
60490a203e6da430a721243d,Al88Fe10Ni2,"Horio, Y., Inoue, A., Masumoto, T.: Mater. Sci. Eng. A 179/180 (1994) 596-599.",['AC' 'OT'],Melt Spinning,Ribbon,Width X Thickness,1,0.02,OM  SEM  TEM XRD,Carter,,,10.1016/0921-5093(94)90274-7,,,,Arc Melting,Ar-gas,,,,,,,,,
60490a203e6da430a721243e,Al88Fe10Si2,"Bendersky, L.A., Kaufman, M.J., Boettinger, W.J., Biancaniello, F.S.: Mater. Sci. Eng. 98(1988) 213-216.",AC,Melt Spinning,Ribbon,,,,TEM  XRD,Carter,,,10.1016/0025-5416(88)90157-7,,,,Radio Frequency Melting,Vacuum,,,,,,,,,
60490a203e6da430a721243f,Al88Fe12,"Horio, Y., Inoue, A., Masumoto, T.: Mater. Sci. Eng. A 179/180 (1994) 596-599.",OT,Melt Spinning,Ribbon,Width X Thickness,1,0.02,['OM SEM TEM XRD' 'OM  SEM  TEM XRD'],Carter,,,10.1016/0921-5093(94)90274-7,,,,Arc Melting,Ar-gas,,,,,,,,,
60490a203e6da430a7212440,Al88Fe12,"Inoue, A., Matsuki, K., Masumoto, T.: Sci. Rep. Res. Inst. Tohoku Univ. Ser A 38 (1993)99-111.",AC,Melt Spinning,Ribbon,Width X Thickness,1,0.02,OM  SEM  TEM XRD,Carter,,,,,,,Arc Melting,Ar-gas,,,,,,,,,
60490a203e6da430a7212441,Al88Fe1Ni11,"Horio, Y., Inoue, A., Masumoto, T.: Mater. Sci. Eng. A 179/180 (1994) 596-599.",['AM' 'AC'],Melt Spinning,Ribbon,Width X Thickness,1,0.02,OM  SEM  TEM XRD,Carter,,,10.1016/0921-5093(94)90274-7,,,,Arc Melting,Ar-gas,,,,,,,,,
60490a203e6da430a7212442,Al88Fe1Ni11,"Inoue, A., Matsuki, K., Masumoto, T.: Sci. Rep. Res. Inst. Tohoku Univ. Ser A 38 (1993)99-111.",AC,Melt Spinning,Ribbon,Width X Thickness,1,0.02,OM  SEM  TEM XRD,Carter,,,,,,,Arc Melting,Ar-gas,,,,,,,,,
60490a203e6da430a7212443,Al88Fe2Ni10,"Inoue, A., Matsuki, K., Masumoto, T.: Sci. Rep. Res. Inst. Tohoku Univ. Ser A 38 (1993)99-111.",AC,Melt Spinning,Ribbon,Width X Thickness,1,0.02,OM  SEM  TEM XRD,Carter,,,,,,,Arc Melting,Ar-gas,,,,,,,,,
60490a203e6da430a7212444,Al88Fe2Ni10,"Horio, Y., Inoue, A., Masumoto, T.: Mater. Sci. Eng. A 179/180 (1994) 596-599.",AC,Melt Spinning,Ribbon,Width X Thickness,1,0.02,OM  SEM  TEM XRD,Carter,,,10.1016/0921-5093(94)90274-7,,,,Arc Melting,Ar-gas,,,,,,,,,
60490a203e6da430a7212445,Al88Fe3Ni9,"Inoue, A., Matsuki, K., Masumoto, T.: Sci. Rep. Res. Inst. Tohoku Univ. Ser A 38 (1993)99-111.",AM,Melt Spinning,Ribbon,Width X Thickness,1,0.02,OM  SEM  TEM XRD,Carter,,,,,,,Arc Melting,Ar-gas,,,,,,,,,
60490a203e6da430a7212446,Al88Fe3Ni9,"Horio, Y., Inoue, A., Masumoto, T.: Mater. Sci. Eng. A 179/180 (1994) 596-599.",AM,Melt Spinning,Ribbon,Width X Thickness,1,0.02,OM  SEM  TEM XRD,Carter,,,10.1016/0921-5093(94)90274-7,,,,Arc Melting,Ar-gas,,,,,,,,,
60490a203e6da430a7212447,Al88Fe4Ni8,"Inoue, A., Matsuki, K., Masumoto, T.: Sci. Rep. Res. Inst. Tohoku Univ. Ser A 38 (1993)99-111.",AC,Melt Spinning,Ribbon,Width X Thickness,1,0.02,OM  SEM  TEM XRD,Carter,,,,,,,Arc Melting,Ar-gas,,,,,,,,,
60490a203e6da430a7212448,Al88Fe4Ni8,"Horio, Y., Inoue, A., Masumoto, T.: Mater. Sci. Eng. A 179/180 (1994) 596-599.",AC,Melt Spinning,Ribbon,Width X Thickness,1,0.02,OM  SEM  TEM XRD,Carter,,,10.1016/0921-5093(94)90274-7,,,,Arc Melting,Ar-gas,,,,,,,,,
60490a203e6da430a7212449,Al88Fe5Ni7,"Horio, Y., Inoue, A., Masumoto, T.: Mater. Sci. Eng. A 179/180 (1994) 596-599.",AC,Melt Spinning,Ribbon,Width X Thickness,1,0.02,OM  SEM  TEM XRD,Carter,,,10.1016/0921-5093(94)90274-7,,,,Arc Melting,Ar-gas,,,,,,,,,
60490a203e6da430a721244a,Al88Fe5Ni7,"Inoue, A., Matsuki, K., Masumoto, T.: Sci. Rep. Res. Inst. Tohoku Univ. Ser A 38 (1993)99-111.",AC,Melt Spinning,Ribbon,Width X Thickness,1,0.02,OM  SEM  TEM XRD,Carter,,,,,,,Arc Melting,Ar-gas,,,,,,,,,
60490a203e6da430a721244b,Al88Fe6La6,"Huang, Z., Li, J., Rao, Q., Zhou, Y.: Journal of Non-Crystalline Solids 355 (2009) 154–158.",AM,,,,,,,Carter,,,10.1016/j.jnoncrysol.2008.09.039,,568.0,908.0,,,,,,0.3869,,,,,
60490a203e6da430a721244c,Al88Fe6Ni6,"Inoue, A., Matsuki, K., Masumoto, T.: Sci. Rep. Res. Inst. Tohoku Univ. Ser A 38 (1993)99-111.",AC,Melt Spinning,Ribbon,Width X Thickness,1,0.02,OM  SEM  TEM XRD,Carter,,,,,,,Arc Melting,Ar-gas,,,,,,,,,
60490a203e6da430a721244d,Al88Fe6Ni6,"Horio, Y., Inoue, A., Masumoto, T.: Mater. Sci. Eng. A 179/180 (1994) 596-599.",AC,Melt Spinning,Ribbon,Width X Thickness,1,0.02,OM  SEM  TEM XRD,Carter,,,10.1016/0921-5093(94)90274-7,,,,Arc Melting,Ar-gas,,,,,,,,,
60490a203e6da430a721244e,Al88Fe8Ni4,"Horio, Y., Inoue, A., Masumoto, T.: Mater. Sci. Eng. A 179/180 (1994) 596-599.",AC,Melt Spinning,Ribbon,Width X Thickness,1,0.02,OM  SEM  TEM XRD,Carter,,,10.1016/0921-5093(94)90274-7,,,,Arc Melting,Ar-gas,,,,,,,,,
60490a203e6da430a721244f,Al88Fe8Ni4,"Inoue, A., Matsuki, K., Masumoto, T.: Sci. Rep. Res. Inst. Tohoku Univ. Ser A 38 (1993)99-111.",AC,Melt Spinning,Ribbon,Width X Thickness,1,0.02,OM  SEM  TEM XRD,Carter,,,,,,,Arc Melting,Ar-gas,,,,,,,,,
60490a203e6da430a7212450,Al88Gd12,"Zhang, T.: Master Dissertation, Tohoku University, 1990.",AM,Melt Spinning,Ribbon,Thickness, 0.02-1.5,,AXS  SEM  TEM  XRD ,Carter,,,,,,,Arc Melting,Ar-gas,,,,,,,,,
60490a203e6da430a7212451,Al88La10Ni2,"Zhang, T.: Master Dissertation, Tohoku University, 1990.",AM,Melt Spinning,Ribbon,Thickness, 0.02-1.5,,AXS  OM  SEM  TEM  XRD ,Carter,,,,,,,Arc Melting,Ar-gas,,,,,,,,,
60490a203e6da430a7212452,Al88La2Ni10,"Inoue, A., Zhang, T., Masumoto, T.: Mater. Sci. Eng. A 134 (1991) 1125-1128.",AM,Melt Spinning,Ribbon,Thickness,1,0.02,AXS  OM  SEM  TEM  XRD ,Carter,,,10.1016/0921-5093(91)90938-J,,,,Radio Frequency Melting,Ar-gas,,,,,,,,,
60490a203e6da430a7212453,Al88La5Ni6Ti1,"Huang, Z., Li, J., Rao, Q., Zhou, Y.: Journal of Non-Crystalline Solids 355 (2009) 154–158.",AM,,,,,,,Carter,,,10.1016/j.jnoncrysol.2008.09.039,,,,,,,,,,,,,,
60490a203e6da430a7212454,Al88La6Ni6,"Inoue, A., Zhang, T., Masumoto, T.: Mater. Sci. Eng. A 134 (1991) 1125-1128.",AM,Melt Spinning,Ribbon,Thickness,1,0.02,AXS  OM  SEM  TEM  XRD ,Carter,,,10.1016/0921-5093(91)90938-J,,,,Radio Frequency Melting,Ar-gas,,,,,,,,,
60490a203e6da430a7212455,Al88La6Ni6,"Huang, Z., Li, J., Rao, Q., Zhou, Y.: Journal of Non-Crystalline Solids 355 (2009) 154–158.",AM,,,,,,,Carter,,,10.1016/j.jnoncrysol.2008.09.039,,,,,,,,,,,,,,
60490a203e6da430a7212456,Al88La7Ni5,"Inoue, A., Masumoto, T.: Mater. Sci. Eng. A 133 (1991) 6-9.",AM,Melt Spinning,Bulk,,,,AXS  OM  SEM  TEM  XRD ,Carter,,,10.1016/0921-5093(91)90004-7,,,,,Ar-gas,,,,,,,,,
60490a203e6da430a7212457,Al88Mn1Ni11,"Horio, Y., Inoue, A., Masumoto, T.: Mater. Sci. Eng. A 179/180 (1994) 596-599.",AM,Melt Spinning,Ribbon,Width X Thickness,1,0.02,OM  SEM  TEM XRD ,Carter,,,10.1016/0921-5093(94)90274-7,,,,Arc Melting,Ar-gas,,,,,,,,,
60490a203e6da430a7212458,Al88Mn2Ni10,"Horio, Y., Inoue, A., Masumoto, T.: Mater. Sci. Eng. A 179/180 (1994) 596-599.",['AM' 'AC'],Melt Spinning,Ribbon,Width X Thickness,1,0.02,OM  SEM  TEM XRD ,Carter,,,10.1016/0921-5093(94)90274-7,,,,Arc Melting,Ar-gas,,,,,,,,,
60490a203e6da430a7212459,Al88Mn4Ni8,"Horio, Y., Inoue, A., Masumoto, T.: Mater. Sci. Eng. A 179/180 (1994) 596-599.",AC,Melt Spinning,Ribbon,Width X Thickness,1,0.02,OM  SEM  TEM XRD ,Carter,,,10.1016/0921-5093(94)90274-7,,,,Arc Melting,Ar-gas,,,,,,,,,
60490a203e6da430a721245a,Al88Mn6Ni6,"Horio, Y., Inoue, A., Masumoto, T.: Mater. Sci. Eng. A 179/180 (1994) 596-599.",AC,Melt Spinning,Ribbon,Width X Thickness,1,0.02,OM  SEM  TEM XRD ,Carter,,,10.1016/0921-5093(94)90274-7,,,,Arc Melting,Ar-gas,,,,,,,,,
60490a203e6da430a721245b,Al88Mn8Ni4,"Horio, Y., Inoue, A., Masumoto, T.: Mater. Sci. Eng. A 179/180 (1994) 596-599.",OT,Melt Spinning,Ribbon,Width X Thickness,1,0.02,OM  SEM  TEM XRD ,Carter,,,10.1016/0921-5093(94)90274-7,,,,Arc Melting,Ar-gas,,,,,,,,,
60490a203e6da430a721245c,Al88Nd10Ni2,"Zhang, T.: Master Dissertation, Tohoku University, 1990.",AM,Melt Spinning,Ribbon,Thickness, 0.02-1.5,,AXS  SEM  TEM XRD,Carter,,,,,,,Arc Melting,Ar-gas,,,,,,,,,
60490a203e6da430a721245d,Al88Nd10Ni2,"Inoue, A., Ochiai, T., Horio, Y., Masumoto, T.: Mater. Sci. Eng. A 179/180 (1994) 649-653.",AM,Melt Spinning,Ribbon,Width X Thickness,1,0.02, TEM XRD,Carter,,,10.1016/0921-5093(94)90286-0,,,,Arc Melting,Ar-gas,,,,,,,,,
60490a203e6da430a721245e,Al88Nd12,"Zhang, T.: Master Dissertation, Tohoku University, 1990.",AM,Melt Spinning,Ribbon,Thickness, 0.02-1.5,,AXS  SEM  TEM XRD,Carter,,,,,,,Arc Melting,Ar-gas,,,,,,,,,
60490a203e6da430a721245f,Al88Nd12,"Inoue, A., Ochiai, T., Horio, Y., Masumoto, T.: Mater. Sci. Eng. A 179/180 (1994) 649-653.",AM,Melt Spinning,Ribbon,Width X Thickness,1,0.02, TEM XRD,Carter,,,10.1016/0921-5093(94)90286-0,,,,Arc Melting,Ar-gas,,,,,,,,,
60490a203e6da430a7212460,Al88Nd1Ni11,"Inoue, A., Ochiai, T., Horio, Y., Masumoto, T.: Mater. Sci. Eng. A 179/180 (1994) 649-653.",AM,Melt Spinning,Ribbon,Width X Thickness,1,0.02, TEM XRD,Carter,,,10.1016/0921-5093(94)90286-0,,,,Arc Melting,Ar-gas,,,,,,,,,
60490a203e6da430a7212461,Al88Nd2Ni10,"Inoue, A., Ochiai, T., Horio, Y., Masumoto, T.: Mater. Sci. Eng. A 179/180 (1994) 649-653.",AM,Melt Spinning,Ribbon,Width X Thickness,1,0.02, TEM XRD,Carter,,,10.1016/0921-5093(94)90286-0,,,,Arc Melting,Ar-gas,,,,,,,,,
60490a203e6da430a7212462,Al88Nd4Ni8,"Inoue, A., Ochiai, T., Horio, Y., Masumoto, T.: Mater. Sci. Eng. A 179/180 (1994) 649-653.",AM,Melt Spinning,Ribbon,Width X Thickness,1,0.02, TEM XRD,Carter,,,10.1016/0921-5093(94)90286-0,,,,Arc Melting,Ar-gas,,,,,,,,,
60490a203e6da430a7212463,Al88Nd6Ni6,"Inoue, A., Ochiai, T., Horio, Y., Masumoto, T.: Mater. Sci. Eng. A 179/180 (1994) 649-653.",AM,Melt Spinning,Ribbon,Width X Thickness,1,0.02, TEM XRD,Carter,,,10.1016/0921-5093(94)90286-0,,,,Arc Melting,Ar-gas,,,,,,,,,
60490a203e6da430a7212464,Al88Nd8Ni4,"Inoue, A., Ochiai, T., Horio, Y., Masumoto, T.: Mater. Sci. Eng. A 179/180 (1994) 649-653.",AM,Melt Spinning,Ribbon,Width X Thickness,1,0.02, TEM XRD,Carter,,,10.1016/0921-5093(94)90286-0,,,,Arc Melting,Ar-gas,,,,,,,,,
60490a203e6da430a7212465,Al88Ni10Y2,"Zhang, T.: Master Dissertation, Tohoku University, 1990.",AM,Melt Spinning,Ribbon,Thickness, 0.02-1.5,,AXS  SEM  TEM XRD,Carter,,,,,,,Arc Melting,Ar-gas,,,,,,,,,
60490a203e6da430a7212466,Al88Ni10Zr2,"Tsai, A.-P., Inoue, A., Masumoto, T.: J. Mater. Sci. Lett. 7 (1988) 805-807.",AC,Melt Spinning,Ribbon,Width X Thickness,1,0.02,  TEM  XRD ,Carter,,,10.1007/BF00723766,,,,Arc Melting,,,,,,,,,,
60490a203e6da430a7212467,Al88Ni10Zr2,"Inoue, A., Zhang, T., Masumoto, T.: Mater. Sci. Eng. A 134 (1991) 1125-1128.",AM,Melt Spinning,Ribbon,Width X Thickness,1,0.02,  TEM  XRD ,Carter,,,10.1016/0921-5093(91)90938-J,,,,Radio Frequency Melting,,,,,,,,,,
60490a203e6da430a7212468,Al88Ni12,"Horio, Y., Inoue, A., Masumoto, T.: Mater. Sci. Eng. A 179/180 (1994) 596-599.",AC,Melt Spinning,Ribbon,Width X Thickness,1,0.02,['OM SEM TEM XRD' 'OM  SEM  TEM XRD' 'OM  SEM  TEM XRD '],Carter,,,10.1016/0921-5093(94)90274-7,,,,Arc Melting,Ar-gas,,,,,,,,,
60490a203e6da430a7212469,Al88Ni12,"Inoue, A., Horio, Y., Masumoto, T.: Mater. Trans. JIM 34 (1993) 85-88.",AC,Melt Spinning,Ribbon,Width X Thickness,1,0.02,OM SEM TEM XRD,Carter,,,10.2320/matertrans1989.34.85,,,,Arc Melting,Ar-gas,,,,,,,,,
60490a203e6da430a721246a,Al88Ni12,"Inoue, A., Matsuki, K., Masumoto, T.: Sci. Rep. Res. Inst. Tohoku Univ. Ser A 38 (1993)99-111.",AC,Melt Spinning,Ribbon,Width X Thickness,1,0.02,OM  SEM  TEM XRD,Carter,,,,,,,Arc Melting,Ar-gas,,,,,,,,,
60490a203e6da430a721246b,Al88Ni4Y8,,,,,,,,,Ben,464.0,1189.0,10.1007/978-3-642-03481-7,,465.0,,,,,,,,,,,,
60490a203e6da430a721246c,Al88Ni7Zr5,"Inoue, A., Zhang, T., Masumoto, T.: Mater. Sci. Eng. A 134 (1991) 1125-1128.",AM,Melt Spinning,Ribbon,Width X Thickness,1,0.02,  TEM  XRD ,Carter,,,10.1016/0921-5093(91)90938-J,,,,Radio Frequency Melting,,,,,,,,,,
60490a203e6da430a721246d,Al88Ni9Y3,"Inoue, A., Masumoto, T.: Mater. Sci. Eng. A 133 (1991) 6-9.",AM,Melt Spinning,Bulk,,,,AXS  SEM  TEM XRD ,Carter,,,10.1016/0921-5093(91)90004-7,,,,,,,,,,,,,,
60490a203e6da430a721246e,Al88Sm12,"Zhang, T.: Master Dissertation, Tohoku University, 1990.",AM,Melt Spinning,Ribbon,Thickness, 0.02-1.5,,AXS SEM TEM XRD,Carter,,,,,,,Arc Melting,Ar-gas,,,,,,,,,
60490a203e6da430a721246f,Al88Y12,"Inoue, A., Ohtera, K., Tsai, A.-P., Kimura, H., Masumoto, T.: Jpn. J. Appl. Phys. 27 (1988)L1579-L1582.",AM,Melt Spinning,Ribbon,,,, TEM XRD,Carter,,,10.1143/JJAP.27.L1579,,,,Arc Melting,Ar-gas,,,,,,,,,
60490a203e6da430a7212470,Al88Y12,"Zhang, T.: Master Dissertation, Tohoku University, 1990.",AM,Melt Spinning,Ribbon,Thickness, 0.02-1.5,,AXS  SEM  TEM XRD,Carter,,,,,,,Arc Melting,Ar-gas,,,,,,,,,
60490a203e6da430a7212471,Al89.5Co3.5Y7,,,,,,,,,Ben,463.32,1188.0,10.1007/978-3-642-03481-7,,460.0,,,,,,,,,,,,
60490a203e6da430a7212472,Al89.5Mm2.5Ni8,"Ohtera, K., Kita, K., Nagahama, H., Inoue, A., Masumoto, T.: Mater. Sci. Eng. A 179/180(1994) 592-595.",CR,Melt Spinning,Bulk,,,,OM  TEM  XRD,Carter,,,10.1016/0921-5093(94)90273-9,,,,,N-gas,,,,,,,,,
60490a203e6da430a7212473,Al89.5Ni3.5Y7,,,,,,,,,Ben,424.0,1146.0,10.1007/978-3-642-03481-7,,428.0,,,,,,,,,,,,
60490a203e6da430a7212474,Al89.5Ni8Zr2.5,"Ohtera, K., Kita, K., Nagahama, H., Inoue, A., Masumoto, T.: Mater. Sci. Eng. A 179/180(1994) 592-595.",CR,,Bulk,,,,  TEM  XRD ,Carter,,,10.1016/0921-5093(94)90273-9,,,,,,,,,,,,,,
60490a203e6da430a7212475,Al89Ca11,"Inoue, A., Nishiyama, N., Hatakeyama, K., Masumoto, T.: Mater. Trans. JIM 35 (1994)282-285.",AM,Melt Spinning,Ribbon,Width X Thickness,1,0.02,['TEM XRD' 'TEM  XRD'],Carter,,,10.2320/matertrans1989.35.282,,,,Arc Melting,Ar-gas,,,,,,,,,
60490a203e6da430a7212476,Al89Ca11,"Inoue, A., Tanaka, Y., Miyauchi, Y., Masumoto, T.: Sci. Rep. Res. Inst. Tohoku Univ. SerA 39 (1994) 147-153.",AM,Melt Spinning,Ribbon,Width X Thickness,1,0.02,TEM  XRD ,Carter,,,,,,,Radio Frequency Melting,Ar-gas,,,,,,,,,
60490a203e6da430a7212477,Al89Ce10Ni1,"Zhang, T.: Master Dissertation, Tohoku University, 1990.",AM,Melt Spinning,Ribbon,Thickness,0.02-1.5,,AXS  OM  SEM  TEM  XRD,Carter,,,,,,,Arc Melting,Ar-gas,,,,,,,,,
60490a203e6da430a7212478,Al89Ce11,"Inoue, A., Ohtera, K., Tsai, A.-P., Kimura, H., Masumoto, T.: Jpn. J. Appl. Phys. 27 (1988)L1579-L1582.",['AM' 'AC'],Melt Spinning,Ribbon,Width X Thickness,1.5,0.03, OM  TEM  XRD,Carter,,,10.1143/JJAP.27.L1579,,,,Arc Melting,Ar-gas,,,,,,,,,
60490a203e6da430a7212479,Al89Ce11,"Inoue, A., Ohtera, K., Kita, K., Masumoto, T.: Jpn. J. Appl. Phys. 27 (1988) L1796-L1799.",AC,Melt Spinning,Ribbon,Width X Thickness,1,0.02,['DSC TEM XRD' 'DSC  TEM XRD'],Carter,,,10.1143/JJAP.27.L1796,,,,Arc Melting,['Ar-gas' 'He-gas'],,,,,,,,,
60490a203e6da430a721247a,Al89Ce1Fe10,"Inoue, A., Ohtera, K., Kita, K., Masumoto, T.: Jpn. J. Appl. Phys. 27 (1988) L1796-L1799.",CR,Melt Spinning,Ribbon,Width X Thickness,1,0.02,DSC  TEM XRD,Carter,,,10.1143/JJAP.27.L1796,,,,Arc Melting,He-gas,,,,,,,,,
60490a203e6da430a721247b,Al89Ce6Mn5,"Inoue, A., Ohtera, K., Kita, K., Masumoto, T.: Jpn. J. Appl. Phys. 27 (1988) L1796-L1799.",AC,Melt Spinning,Ribbon,Width X Thickness,1,0.02,DSC  TEM XRD,Carter,,,10.1143/JJAP.27.L1796,,,,Arc Melting,Ar-gas,,,,,,,,,
60490a203e6da430a721247c,Al89Ce6V5,"Inoue, A., Ohtera, K., Kita, K., Masumoto, T.: Jpn. J. Appl. Phys. 27 (1988) L1796-L1799.",AC,Melt Spinning,Ribbon,Width X Thickness,1,0.02,DSC  TEM XRD,Carter,,,10.1143/JJAP.27.L1796,,,,Arc Melting,Ar-gas,,,,,,,,,
60490a203e6da430a721247d,Al89Ce8Cr3,"Inoue, A., Ohtera, K., Kita, K., Masumoto, T.: Jpn. J. Appl. Phys. 27 (1988) L1796-L1799.",AC,Melt Spinning,Ribbon,Width X Thickness,1,0.02,DSC  TEM XRD,Carter,,,10.1143/JJAP.27.L1796,,,,Arc Melting,Ar-gas,,,,,,,,,
60490a203e6da430a721247e,Al89Co1Ni10,"Inoue, A., Horio, Y., Masumoto, T.: Mater. Trans. JIM 34 (1993) 85-88.",AC,Melt Spinning,Ribbon,Width X Thickness,1,0.02,OM SEM TEM XRD,Carter,,,10.2320/matertrans1989.34.85,,,,Arc Melting,Ar-gas,,,,,,,,,
60490a203e6da430a721247f,Al89Co1Ni10,"Horio, Y., Inoue, A., Masumoto, T.: Mater. Sci. Eng. A 179/180 (1994) 596-599.",AC,Melt Spinning,Ribbon,Width X Thickness,1,0.02,OM SEM TEM XRD,Carter,,,10.1016/0921-5093(94)90274-7,,,,Arc Melting,Ar-gas,,,,,,,,,
60490a203e6da430a7212480,Al89Co2Ni9,"Horio, Y., Inoue, A., Masumoto, T.: Mater. Sci. Eng. A 179/180 (1994) 596-599.",AC,Melt Spinning,Ribbon,Width X Thickness,1,0.02,OM SEM TEM XRD,Carter,,,10.1016/0921-5093(94)90274-7,,,,Arc Melting,Ar-gas,,,,,,,,,
60490a203e6da430a7212481,Al89Co2Ni9,"Inoue, A., Horio, Y., Masumoto, T.: Mater. Trans. JIM 34 (1993) 85-88.",AC,Melt Spinning,Ribbon,Width X Thickness,1,0.02,OM SEM TEM XRD,Carter,,,10.2320/matertrans1989.34.85,,,,Arc Melting,Ar-gas,,,,,,,,,
60490a203e6da430a7212482,Al89Co3Ni8,"Horio, Y., Inoue, A., Masumoto, T.: Mater. Sci. Eng. A 179/180 (1994) 596-599.",AC,Melt Spinning,Ribbon,Width X Thickness,1,0.02,OM SEM TEM XRD,Carter,,,10.1016/0921-5093(94)90274-7,,,,Arc Melting,Ar-gas,,,,,,,,,
60490a203e6da430a7212483,Al89Co3Ni8,"Inoue, A., Horio, Y., Masumoto, T.: Mater. Trans. JIM 34 (1993) 85-88.",AC,Melt Spinning,Ribbon,Width X Thickness,1,0.02,OM SEM TEM XRD,Carter,,,10.2320/matertrans1989.34.85,,,,Arc Melting,Ar-gas,,,,,,,,,
60490a203e6da430a7212484,Al89Co4Ni7,"Inoue, A., Horio, Y., Masumoto, T.: Mater. Trans. JIM 34 (1993) 85-88.",AC,Melt Spinning,Ribbon,Width X Thickness,1,0.02,OM SEM TEM XRD,Carter,,,10.2320/matertrans1989.34.85,,,,Arc Melting,Ar-gas,,,,,,,,,
60490a203e6da430a7212485,Al89Co4Ni7,"Horio, Y., Inoue, A., Masumoto, T.: Mater. Sci. Eng. A 179/180 (1994) 596-599.",AC,Melt Spinning,Ribbon,Width X Thickness,1,0.02,OM SEM TEM XRD,Carter,,,10.1016/0921-5093(94)90274-7,,,,Arc Melting,Ar-gas,,,,,,,,,
60490a203e6da430a7212486,Al89Co5Ni6,"Inoue, A., Horio, Y., Masumoto, T.: Mater. Trans. JIM 34 (1993) 85-88.",AC,Melt Spinning,Ribbon,Width X Thickness,1,0.02,OM SEM TEM XRD,Carter,,,10.2320/matertrans1989.34.85,,,,Arc Melting,Ar-gas,,,,,,,,,
60490a203e6da430a7212487,Al89Co5Ni6,"Horio, Y., Inoue, A., Masumoto, T.: Mater. Sci. Eng. A 179/180 (1994) 596-599.",AC,Melt Spinning,Ribbon,Width X Thickness,1,0.02,OM SEM TEM XRD,Carter,,,10.1016/0921-5093(94)90274-7,,,,Arc Melting,Ar-gas,,,,,,,,,
60490a203e6da430a7212488,Al89Co6Ni5,"Horio, Y., Inoue, A., Masumoto, T.: Mater. Sci. Eng. A 179/180 (1994) 596-599.",AC,Melt Spinning,Ribbon,Width X Thickness,1,0.02,OM SEM TEM XRD,Carter,,,10.1016/0921-5093(94)90274-7,,,,Arc Melting,Ar-gas,,,,,,,,,
60490a203e6da430a7212489,Al89Co6Ni5,"Inoue, A., Horio, Y., Masumoto, T.: Mater. Trans. JIM 34 (1993) 85-88.",AC,Melt Spinning,Ribbon,Width X Thickness,1,0.02,OM SEM TEM XRD,Carter,,,10.2320/matertrans1989.34.85,,,,Arc Melting,Ar-gas,,,,,,,,,
60490a203e6da430a721248a,Al89Fe1Ni10,"Horio, Y., Inoue, A., Masumoto, T.: Mater. Sci. Eng. A 179/180 (1994) 596-599.",AC,Melt Spinning,Ribbon,Width X Thickness,1,0.02,OM  SEM  TEM XRD,Carter,,,10.1016/0921-5093(94)90274-7,,,,Arc Melting,Ar-gas,,,,,,,,,
60490a203e6da430a721248b,Al89Fe1Ni10,"Inoue, A., Matsuki, K., Masumoto, T.: Sci. Rep. Res. Inst. Tohoku Univ. Ser A 38 (1993)99-111.",AC,Melt Spinning,Ribbon,Width X Thickness,1,0.02,OM  SEM  TEM XRD,Carter,,,,,,,Arc Melting,Ar-gas,,,,,,,,,
60490a203e6da430a721248c,Al89Fe2Ni9,"Horio, Y., Inoue, A., Masumoto, T.: Mater. Sci. Eng. A 179/180 (1994) 596-599.",AC,Melt Spinning,Ribbon,Width X Thickness,1,0.02,OM  SEM  TEM XRD,Carter,,,10.1016/0921-5093(94)90274-7,,,,Arc Melting,Ar-gas,,,,,,,,,
60490a203e6da430a721248d,Al89Fe2Ni9,"Inoue, A., Matsuki, K., Masumoto, T.: Sci. Rep. Res. Inst. Tohoku Univ. Ser A 38 (1993)99-111.",AC,Melt Spinning,Ribbon,Width X Thickness,1,0.02,OM  SEM  TEM XRD,Carter,,,,,,,Arc Melting,Ar-gas,,,,,,,,,
60490a203e6da430a721248e,Al89Fe3Ni8,"Inoue, A., Matsuki, K., Masumoto, T.: Sci. Rep. Res. Inst. Tohoku Univ. Ser A 38 (1993)99-111.",AC,Melt Spinning,Ribbon,Width X Thickness,1,0.02,OM  SEM  TEM XRD,Carter,,,,,,,Arc Melting,Ar-gas,,,,,,,,,
60490a203e6da430a721248f,Al89Fe3Ni8,"Horio, Y., Inoue, A., Masumoto, T.: Mater. Sci. Eng. A 179/180 (1994) 596-599.",AC,Melt Spinning,Ribbon,Width X Thickness,1,0.02,OM  SEM  TEM XRD,Carter,,,10.1016/0921-5093(94)90274-7,,,,Arc Melting,Ar-gas,,,,,,,,,
60490a203e6da430a7212490,Al89Fe4Ni7,"Horio, Y., Inoue, A., Masumoto, T.: Mater. Sci. Eng. A 179/180 (1994) 596-599.",AC,Melt Spinning,Ribbon,Width X Thickness,1,0.02,OM  SEM  TEM XRD,Carter,,,10.1016/0921-5093(94)90274-7,,,,Arc Melting,Ar-gas,,,,,,,,,
60490a203e6da430a7212491,Al89Fe5.5Gd5.5,"Kabacoff, L.T., Wong, C.-P., Guthrie, N.L., Dallek, S.: Mater. Sci. Eng. A 134 (1991)1288-1291.",AM,Deposition,Thin Film,Thickness,0.001,,XRD,Carter,,,10.1016/0921-5093(91)90975-S,,,,,,,,,,,,,,
60490a203e6da430a7212492,Al89Fe5Ni6,"Horio, Y., Inoue, A., Masumoto, T.: Mater. Sci. Eng. A 179/180 (1994) 596-599.",AC,Melt Spinning,Ribbon,Width X Thickness,1,0.02,OM  SEM  TEM XRD,Carter,,,10.1016/0921-5093(94)90274-7,,,,Arc Melting,Ar-gas,,,,,,,,,
60490a203e6da430a7212493,Al89Fe5Ni6,"Inoue, A., Matsuki, K., Masumoto, T.: Sci. Rep. Res. Inst. Tohoku Univ. Ser A 38 (1993)99-111.",AC,Melt Spinning,Ribbon,Width X Thickness,1,0.02,OM  SEM  TEM XRD,Carter,,,,,,,Arc Melting,Ar-gas,,,,,,,,,
60490a203e6da430a7212494,Al89Fe6Ni5,"Horio, Y., Inoue, A., Masumoto, T.: Mater. Sci. Eng. A 179/180 (1994) 596-599.",AC,Melt Spinning,Ribbon,Width X Thickness,1,0.02,OM  SEM  TEM XRD,Carter,,,10.1016/0921-5093(94)90274-7,,,,Arc Melting,Ar-gas,,,,,,,,,
60490a203e6da430a7212495,Al89Fe7Ni4,"Horio, Y., Inoue, A., Masumoto, T.: Mater. Sci. Eng. A 179/180 (1994) 596-599.",AC,Melt Spinning,Ribbon,Width X Thickness,1,0.02,OM  SEM  TEM XRD,Carter,,,10.1016/0921-5093(94)90274-7,,,,Arc Melting,Ar-gas,,,,,,,,,
60490a203e6da430a7212496,Al89Fe9Ni2,"Horio, Y., Inoue, A., Masumoto, T.: Mater. Sci. Eng. A 179/180 (1994) 596-599.",AC,Melt Spinning,Ribbon,Width X Thickness,1,0.02,OM  SEM  TEM XRD,Carter,,,10.1016/0921-5093(94)90274-7,,,,Arc Melting,Ar-gas,,,,,,,,,
60490a203e6da430a7212497,Al89La5Ni6,"Huang, Z., Li, J., Rao, Q., Zhou, Y.: Journal of Non-Crystalline Solids 355 (2009) 154–158.",AM,,,,,,,Carter,,,10.1016/j.jnoncrysol.2008.09.039,,,,,,,,,,,,,,
60490a203e6da430a7212498,Al89La7Ni4,"Inoue, A., Zhang, T., Masumoto, T.: Mater. Sci. Eng. A 134 (1991) 1125-1128.",AM,Melt Spinning,Ribbon,Thickness,1,0.02,AXS  OM  SEM  TEM  XRD ,Carter,,,10.1016/0921-5093(91)90938-J,,,,Radio Frequency Melting,Ar-gas,,,,,,,,,
60490a203e6da430a7212499,Al89Mn2Ni9,"Horio, Y., Inoue, A., Masumoto, T.: Mater. Sci. Eng. A 179/180 (1994) 596-599.",AC,Melt Spinning,Ribbon,Width X Thickness,1,0.02,OM  SEM  TEM XRD ,Carter,,,10.1016/0921-5093(94)90274-7,,,,Arc Melting,Ar-gas,,,,,,,,,
60490a203e6da430a721249a,Al89Ni1Sm10,"Zhang, T.: Master Dissertation, Tohoku University, 1990.",AM,Melt Spinning,Ribbon,Thickness, 0.02-1.5,,AXS SEM TEM XRD,Carter,,,,,,,Arc Melting,Ar-gas,,,,,,,,,
60490a203e6da430a721249b,Al89Ni8Si3,"Song, K., Bian, X., Guo, J., Wang, S., Sun, B., Li, X., Wang, C.: Journal of Alloys and Compounds. 440 (2007)L8–L12.",AM,,,,,,,Carter,,894.6,10.1016/j.jallcom.2006.09.002,,,834.7,,,,,,,,,,,
60490a203e6da430a721249c,Al89Ni9Zr2,"Inoue, A., Zhang, T., Masumoto, T.: Mater. Sci. Eng. A 134 (1991) 1125-1128.",AM,Melt Spinning,Ribbon,Width X Thickness,1,0.02,  TEM  XRD ,Carter,,,10.1016/0921-5093(91)90938-J,,,,Radio Frequency Melting,,,,,,,,,,
60490a203e6da430a721249d,Al89Y11,"Inoue, A., Ohtera, K., Tsai, A.-P., Kimura, H., Masumoto, T.: Jpn. J. Appl. Phys. 27 (1988)L1579-L1582.",AM,Melt Spinning,Ribbon,,,, TEM XRD,Carter,,,10.1143/JJAP.27.L1579,,,,Arc Melting,Ar-gas,,,,,,,,,
60490a203e6da430a721249e,Al8B10Co82,"Inoue, A., Kitamura, A., Masumoto, T.: J. Mater. Sci. 16 (1981) 1895-1908.",CR,Melt Spinning,Ribbon,Width X Thickness,2-Jan, 0.02-0.03,TEM XRD,Carter,,,10.1007/BF00540638,,,,Radio Frequency Melting,Ar-gas,,,,,,,,,
60490a203e6da430a721249f,Al8B10Fe82,"Inoue, A., Kitamura, A., Masumoto, T.: J. Mater. Sci. 16 (1981) 1895-1908.",CR,Melt Spinning,Ribbon,Width X Thickness,2-Jan, 0.02-0.03,TEM XRD,Carter,,,10.1007/BF00540638,,,,Radio Frequency Melting,Ar-gas,,,,,,,,,
60490a203e6da430a72124a0,Al8B14Co78,"Inoue, A., Kitamura, A., Masumoto, T.: J. Mater. Sci. 16 (1981) 1895-1908.",AC,Melt Spinning,Ribbon,Width X Thickness,2-Jan, 0.02-0.03,TEM XRD,Carter,,,10.1007/BF00540638,,,,Radio Frequency Melting,Ar-gas,,,,,,,,,
60490a203e6da430a72124a1,Al8B14Fe78,"Inoue, A., Kitamura, A., Masumoto, T.: J. Mater. Sci. 16 (1981) 1895-1908.",AM,Melt Spinning,Ribbon,Width X Thickness,2-Jan, 0.02-0.03,TEM XRD,Carter,,,10.1007/BF00540638,,,,Radio Frequency Melting,Ar-gas,,,,,,,,,
60490a203e6da430a72124a2,Al8B18Co74,"Inoue, A., Kitamura, A., Masumoto, T.: J. Mater. Sci. 16 (1981) 1895-1908.",AM,Melt Spinning,Ribbon,Width X Thickness,2-Jan, 0.02-0.03,TEM XRD,Carter,,,10.1007/BF00540638,,,,Radio Frequency Melting,Ar-gas,,,,,,,,,
60490a203e6da430a72124a3,Al8B18Fe74,"Inoue, A., Kitamura, A., Masumoto, T.: J. Mater. Sci. 16 (1981) 1895-1908.",AM,Melt Spinning,Ribbon,Width X Thickness,2-Jan, 0.02-0.03,TEM XRD,Carter,,,10.1007/BF00540638,,,,Radio Frequency Melting,Ar-gas,,,,,,,,,
60490a203e6da430a72124a4,Al8B18Ni74,"Inoue, A., Kitamura, A., Masumoto, T.: J. Mater. Sci. 16 (1981) 1895-1908.",AM,Melt Spinning,Ribbon,Width X Thickness,2-Jan, 0.02-0.03,TEM XRD,Carter,,,10.1007/BF00540638,,,,Radio Frequency Melting,Ar-gas,,,,,,,,,
60490a203e6da430a72124a5,Al8B22Co70,"Inoue, A., Kitamura, A., Masumoto, T.: J. Mater. Sci. 16 (1981) 1895-1908.",AM,Melt Spinning,Ribbon,Width X Thickness,2-Jan, 0.02-0.03,TEM XRD,Carter,,,10.1007/BF00540638,,,,Radio Frequency Melting,Ar-gas,,,,,,,,,
60490a203e6da430a72124a6,Al8B22Fe70,"Inoue, A., Kitamura, A., Masumoto, T.: J. Mater. Sci. 16 (1981) 1895-1908.",AM,Melt Spinning,Ribbon,Width X Thickness,2-Jan, 0.02-0.03,TEM XRD,Carter,,,10.1007/BF00540638,,,,Radio Frequency Melting,Ar-gas,,,,,,,,,
60490a203e6da430a72124a7,Al8B22Ni70,"Inoue, A., Kitamura, A., Masumoto, T.: J. Mater. Sci. 16 (1981) 1895-1908.",AM,Melt Spinning,Ribbon,Width X Thickness,2-Jan, 0.02-0.03,TEM XRD,Carter,,,10.1007/BF00540638,,,,Radio Frequency Melting,Ar-gas,,,,,,,,,
60490a203e6da430a72124a8,Al8B26Co66,"Inoue, A., Kitamura, A., Masumoto, T.: J. Mater. Sci. 16 (1981) 1895-1908.",AM,Melt Spinning,Ribbon,Width X Thickness,2-Jan, 0.02-0.03,TEM XRD,Carter,,,10.1007/BF00540638,,,,Radio Frequency Melting,Ar-gas,,,,,,,,,
60490a203e6da430a72124a9,Al8B26Ni66,"Inoue, A., Kitamura, A., Masumoto, T.: J. Mater. Sci. 16 (1981) 1895-1908.",AM,Melt Spinning,Ribbon,Width X Thickness,2-Jan, 0.02-0.03,TEM XRD,Carter,,,10.1007/BF00540638,,,,Radio Frequency Melting,Ar-gas,,,,,,,,,
60490a203e6da430a72124aa,Al8B30Co62,"Inoue, A., Kitamura, A., Masumoto, T.: J. Mater. Sci. 16 (1981) 1895-1908.",AM,Melt Spinning,Ribbon,Width X Thickness,2-Jan, 0.02-0.03,TEM XRD,Carter,,,10.1007/BF00540638,,,,Radio Frequency Melting,Ar-gas,,,,,,,,,
60490a203e6da430a72124ab,Al8B30Ni62,"Inoue, A., Kitamura, A., Masumoto, T.: J. Mater. Sci. 16 (1981) 1895-1908.",AM,Melt Spinning,Ribbon,Width X Thickness,2-Jan, 0.02-0.03,TEM XRD,Carter,,,10.1007/BF00540638,,,,Radio Frequency Melting,Ar-gas,,,,,,,,,
60490a203e6da430a72124ac,Al8B34Co58,"Inoue, A., Kitamura, A., Masumoto, T.: J. Mater. Sci. 16 (1981) 1895-1908.",AM,Melt Spinning,Ribbon,Width X Thickness,2-Jan, 0.02-0.03,TEM XRD,Carter,,,10.1007/BF00540638,,,,Radio Frequency Melting,Ar-gas,,,,,,,,,
60490a203e6da430a72124ad,Al8B34Ni58,"Inoue, A., Kitamura, A., Masumoto, T.: J. Mater. Sci. 16 (1981) 1895-1908.",AM,Melt Spinning,Ribbon,Width X Thickness,2-Jan, 0.02-0.03,TEM XRD,Carter,,,10.1007/BF00540638,,,,Radio Frequency Melting,Ar-gas,,,,,,,,,
60490a203e6da430a72124ae,Al8B38Ni54,"Inoue, A., Kitamura, A., Masumoto, T.: J. Mater. Sci. 16 (1981) 1895-1908.",AM,Melt Spinning,Ribbon,Width X Thickness,2-Jan, 0.02-0.03,TEM XRD,Carter,,,10.1007/BF00540638,,,,Radio Frequency Melting,Ar-gas,,,,,,,,,
60490a203e6da430a72124af,Al8B42Ni50,"Inoue, A., Kitamura, A., Masumoto, T.: J. Mater. Sci. 16 (1981) 1895-1908.",AM,Melt Spinning,Ribbon,Width X Thickness,2-Jan, 0.02-0.03,TEM XRD,Carter,,,10.1007/BF00540638,,,,Radio Frequency Melting,Ar-gas,,,,,,,,,
60490a203e6da430a72124b0,Al8Ce10Cu82,"Inoue, A., Park, J., Nishiyama, N., Masumoto, T.: Mater. Trans. JIM 34 (1993) 82-84.",AM,Melt Spinning,Ribbon,Width X Thickness,1,0.02, SEM  TEM XRD,Carter,,,10.2320/matertrans1989.34.82,,,,Radio Frequency Melting,Ar-gas,,,,,,,,,
60490a203e6da430a72124b1,Al8Ce6Cu86,"Inoue, A., Park, J., Nishiyama, N., Masumoto, T.: Mater. Trans. JIM 34 (1993) 82-84.",AC,Melt Spinning,Ribbon,Width X Thickness,1,0.02, SEM  TEM XRD,Carter,,,10.2320/matertrans1989.34.82,,,,Radio Frequency Melting,Ar-gas,,,,,,,,,
60490a203e6da430a72124b2,Al8Ce8Cu84,"Inoue, A., Park, J., Nishiyama, N., Masumoto, T.: Mater. Trans. JIM 34 (1993) 82-84.",AM,Melt Spinning,Ribbon,Width X Thickness,1,0.02, SEM  TEM XRD,Carter,,,10.2320/matertrans1989.34.82,,,,Radio Frequency Melting,Ar-gas,,,,,,,,,
60490a203e6da430a72124b3,Al8Cu11Ni11Zr70,,AM,Melt Casting,Rod,,,,,Carter,633.0,1175.0,10.1016/j.commatsci.2016.02.037,8.0,706.0,,,,,,,,,,,,
60490a203e6da430a72124b4,Al8Cu12Ni14Zr66,"Hng, H.H., Li, Y., Ng, S.C., Ong, C.K.: Journal of Non-Crystalline Solids. 208 (1996) 127–138.",AM,Melt Casting,Rod,,,,,Carter,649.8,1167.0,10.1016/S0022-3093(96)00503-0,,,1109.7,,,,,,,,50.0,,,
60490a203e6da430a72124b5,Al8Cu12Ni14Zr66,"Z.P. Lu, H. Tan, Y. Li, S.C. Ng, Scripta Mater. 42 (2000) 667.",AM,,,,,,,Carter,655.1,1172.1,10.1016/S1359-6462(99)00417-0,,732.5,,,,,,,,,,,,
60490a203e6da430a72124b6,Al8Cu12Ni14Zr66,,,,,,,,,Ben,655.1,1172.1,10.1016/j.jallcom.2008.07.087,,732.5,,,,,,,,,9.8,,,
60490a203e6da430a72124b7,Al8Cu13.5Ni8.5Zr70,,AM,Melt Casting,Rod,,,,,Carter,625.0,1171.0,10.1016/j.commatsci.2016.02.037,10.0,707.0,,,,,,,,,,,,
60490a203e6da430a72124b8,Al8Cu16Ni6Zr70,,AM,Melt Casting,Rod,,,,,Carter,641.0,1179.0,10.1016/j.commatsci.2016.02.037,6.0,707.0,,,,,,,,,,,,
60490a203e6da430a72124b9,Al8Cu17Ni10Zr65,"Wang, X.-d., Yi, S.: Materials Science and Engineering A. 449–451 (2007) 613–616.",AM,Melt Casting,Rod,,,,,Carter,658.0,1167.0,10.1016/j.msea.2006.02.404,,,,,,,,,,,,,,
60490a203e6da430a72124ba,Al8Cu17Ni11Zr64,"Wang, X.-d., Yi, S.: Materials Science and Engineering A. 449–451 (2007) 613–616.",AM,Melt Casting,Rod,,,,,Carter,666.0,1157.0,10.1016/j.msea.2006.02.404,,758.0,,,,,,,,,,,,
60490a203e6da430a72124bb,Al8Cu17Ni12Zr63,"Wang, X.-d., Yi, S.: Materials Science and Engineering A. 449–451 (2007) 613–616.",AM,Melt Casting,Rod,,,,,Carter,,1151.0,10.1016/j.msea.2006.02.404,,757.0,,,,,,,,,,,,
60490a203e6da430a72124bc,Al8Cu17Ni13Zr62,"Wang, X.-d., Yi, S.: Materials Science and Engineering A. 449–451 (2007) 613–616.",AM,Melt Casting,Rod,,,,,Carter,675.0,1146.0,10.1016/j.msea.2006.02.404,,754.0,,,,,,,,,,,,
60490a203e6da430a72124bd,Al8Cu17Ni14Zr61,"Wang, X.-d., Yi, S.: Materials Science and Engineering A. 449–451 (2007) 613–616.",AM,Melt Casting,Rod,,,,,Carter,679.0,1143.0,10.1016/j.msea.2006.02.404,,758.0,,,,,,,,,,,,
60490a203e6da430a72124be,Al8Cu17Ni15Zr60,"Wang, X.-d., Yi, S.: Materials Science and Engineering A. 449–451 (2007) 613–616.",AM,Melt Casting,Rod,,,,,Carter,687.0,1141.0,10.1016/j.msea.2006.02.404,,752.0,,,,,,,,,,,,
60490a203e6da430a72124bf,Al8Cu18Ni9Zr65,"Iqbal, M., Sun, W.S., Zhang, H.F., Akhter, J.I., Hu, Z.Q.: Materials Science and Engineering A. 447 (2007)167–173.",AM,Melt Casting,Rod,,,,,Carter,612.0,1123.0,10.1016/j.msea.2006.10.039,,741.0,1103.0,,,,,,,,,,,
60490a203e6da430a72124c0,Al8Cu19Ni3Zr70,,AM,Melt Casting,Rod,,,,,Carter,630.0,1200.0,10.1016/j.commatsci.2016.02.037,1.5,689.0,,,,,,,,,,,,
60490a203e6da430a72124c1,Al8Cu36Zr56,,,,,,,,,Ben,685.0,1212.0,10.1007/978-3-642-03481-7,,747.0,,,,,,,,,,,,
60490a203e6da430a72124c2,Al8Cu38Zr54,,,,,,,,,Ben,692.0,1190.0,10.1007/978-3-642-03481-7,,757.0,,,,,,,,,,,,
60490a203e6da430a72124c3,Al8Cu3Ni19Zr70,,AM,Melt Casting,Rod,,,,,Carter,640.0,1220.0,10.1016/j.commatsci.2016.02.037,1.5,710.0,,,,,,,,,,,,
60490a203e6da430a72124c4,Al8Cu45Zr47,,,,,,,,,Ben,714.0,1218.0,10.1007/978-3-642-03481-7,,772.0,,,,,,,,,,,,
60490a203e6da430a72124c5,Al8Cu46Zr46,"Jiang, Q.K., Wang, X.D., Nie, X.P., Zhang, G.Q., Ma, H., Fecht, H.-J., Bendnarcik, J., Franz, H., Liu, Y.G., Cao, Q.P., Jiang, J.Z.: Acta Materialia. 56 (2008) 1785–1796.",AM,Melt Casting,Rod,,,,,Carter,,,10.1016/j.actamat.2007.12.030,5.0,,,,,1673.0,,96.4,3.6,,,,,
60490a203e6da430a72124c6,Al8Cu46Zr46,"Yu, P., Bai, H.Y., Tang, M.B., Wang, W.L.: J. Non-Cryst. Solids 351 (2005) 1328-1332.",AM,Melt Casting,Rod,,,,,Carter,701.0,1155.0,10.1016/j.jnoncrysol.2005.03.012,,783.0,,,,,,93.7,,,,,,
60490a203e6da430a72124c7,Al8Cu46Zr46,,,,,,,,,Ben,701.0,1155.0,10.1007/978-3-642-03481-7,,783.0,,,,,,,,,,,,
60490a203e6da430a72124c8,Al8Cu47Zr45,,,,,,,,,Ben,722.0,1195.0,10.1007/978-3-642-03481-7,,782.0,,,,,,,,,,,,
60490a203e6da430a72124c9,Al8Cu51.5Zr40.5,,,,,,,,,Ben,730.0,1176.0,10.1007/978-3-642-03481-7,,790.0,,,,,,,,,,,,
60490a203e6da430a72124ca,Al8Cu5Ni42Si2.5Ti20Zr22.5,,,,,,,,,Ben,767.0,1367.0,10.1016/j.jallcom.2008.07.087,2.0,833.0,,,,,,,,,,,,
60490a203e6da430a72124cb,Al8Cu5Ni42Si2.5Ti20Zr22.5,,,,,,,,,Lane,767.0,1367.0,10.1016/j.jallcom.2008.07.087,2.0,833.0,,,,,,,,,,,,
60490a203e6da430a72124cc,Al8Cu5Ni42Si2.5Ti20Zr22.5,"W.Z. Liang, J. Shen, J.F. Sun, J. Alloys Comp. 420 (2006) 94.",AM,Melt Casting,Rod,,,,,Carter,767.0,1367.0,10.1016/j.jallcom.2005.10.018,2.0,833.0,,,,,,,,,,,,
60490a203e6da430a72124cd,Al8Cu5Ni42Si3.5Ti19Zr22.5,"W.Z. Liang, J. Shen, J.F. Sun, J. Alloys Comp. 420 (2006) 94.",AM,Melt Casting,Rod,,,,,Carter,780.0,1363.0,10.1016/j.jallcom.2005.10.018,3.0,846.0,,,,,,,,,,,,
60490a203e6da430a72124ce,Al8Cu5Ni42Si3.5Ti19Zr22.5,,,,,,,,,Ben,780.0,1363.0,10.1016/j.jallcom.2008.07.087,3.0,846.0,,,,,,,,,,,,
60490a203e6da430a72124cf,Al8Cu5Ni42Si3.5Ti19Zr22.5,,,,,,,,,Lane,780.0,1363.0,10.1016/j.jallcom.2008.07.087,3.0,846.0,,,,,,,,,,,,
60490a203e6da430a72124d0,Al8Cu5Ni42Si3.5Ti20Zr21.5,"W.Z. Liang, J. Shen, J.F. Sun, J. Alloys Comp. 420 (2006) 94.",AM,Melt Casting,Rod,,,,,Carter,774.0,1366.0,10.1016/j.jallcom.2005.10.018,2.5,846.0,,,,,,,,,,,,
60490a203e6da430a72124d1,Al8Cu5Ni42Si3.5Ti20Zr21.5,,,,,,,,,Lane,774.0,1366.0,10.1016/j.jallcom.2008.07.087,2.5,846.0,,,,,,,,,,,,
60490a203e6da430a72124d2,Al8Cu5Ni42Si3.5Ti20Zr21.5,,,,,,,,,Ben,774.0,1366.0,10.1016/j.jallcom.2008.07.087,2.5,846.0,,,,,,,,,,,,
60490a203e6da430a72124d3,Al8Cu5Ni42Si4.5Ti20Zr20.5,"W.Z. Liang, J. Shen, J.F. Sun, J. Alloys Comp. 420 (2006) 94.",AM,Melt Casting,Rod,,,,,Carter,763.0,1364.0,10.1016/j.jallcom.2005.10.018,2.0,856.0,,,,,,,,,,,,
60490a203e6da430a72124d4,Al8Cu5Ni42Si4.5Ti20Zr20.5,,,,,,,,,Lane,763.0,1364.0,10.1016/j.jallcom.2008.07.087,2.0,856.0,,,,,,,,,,,,
60490a203e6da430a72124d5,Al8Cu5Ni42Si4.5Ti20Zr20.5,,,,,,,,,Ben,763.0,1364.0,10.1016/j.jallcom.2008.07.087,2.0,856.0,,,,,,,,,,,,
60490a203e6da430a72124d6,Al8Cu5Ni42Ti20Zr25,"W.Z. Liang, J. Shen, J.F. Sun, J. Alloys Comp. 420 (2006) 94.",AM,Melt Casting,Rod,,,,,Carter,748.0,1366.0,10.1016/j.jallcom.2005.10.018,0.5,803.0,,,,,,,,,,,,
60490a203e6da430a72124d7,Al8Cu5Ni42Ti20Zr25,,,,,,,,,Ben,748.0,1366.0,10.1016/j.jallcom.2008.07.087,0.5,803.0,,,,,,,,,,,,
60490a203e6da430a72124d8,Al8Cu5Ni42Ti20Zr25,,,,,,,,,Lane,748.0,1366.0,10.1016/j.jallcom.2008.07.087,0.5,803.0,,,,,,,,,,,,
60490a203e6da430a72124d9,Al8Cu6Ni16Zr70,,AM,Melt Casting,Rod,,,,,Carter,631.0,1205.0,10.1016/j.commatsci.2016.02.037,8.0,705.0,,,,,,,,,,,,
60490a203e6da430a72124da,Al8Cu7Ni19Zr66,,,,,,,,,Ben,662.3,1200.8,10.1016/j.jallcom.2008.07.087,,720.7,,,,,,,,,22.7,,,
