Repository: leschultz/Molecular-Dynamic-Characteristic-Temperatures-for-Predicting-Metallic-Glass-Forming-Ability

├── README.md
├── features
│   ├── MDF_DMREF_Metallic_Glasses_v5
│   │   ├── MDF_DMREF_Metallic_Glasses_v5.csv
│   │   └── update_metallic_glasses.py
│   ├── features_dmax_cts
│   │   ├── features_dmax_cts.csv
│   │   ├── features_dmax_cts.json
│   │   └── upload.py
│   ├── features_gfa_cts
│   │   ├── features_gfa_cts.csv
│   │   ├── features_gfa_cts.json
│   │   ├── requirements.txt
│   │   └── upload.py
│   └── prsd_features_gfa_cts
│       └── prsd_features_gfa_cts.csv
└── plots
    ├── classification
    │   ├── original
    │   │   ├── PR_positive.png
    │   │   └── PR_positive_data.csv
    │   └── prsd
    │       ├── PRSD_PR_positive_data.csv
    │       └── PR_positive_PRSD.png

File: features/MDF_DMREF_Metallic_Glasses_v5/MDF_DMREF_Metallic_Glasses_v5.csv (part 19 of 58)
_id,Composition,Reference,Is_Amorphous?,Casting,Type,Size_Measure,Size1,Size2,Characterization,From,Tg_[K],Tl_[K],DOI,Dmax_[mm],Tx_[K],Tm_[K],Melting,Environment,Sigma_[Mpa],Zmax_[mm],E_[GPA],Possion's_Ratio,v,Rc_[K/s],Fracture_Strength_[MPa],G_[GPa],Density_[g/cm^3]
60490a203e6da430a72124db,Al8Cu7Ni19Zr66,"Li, H.Q., Yan, J.H., Xu, J.G.: Materials Science and Technology. 25 (2009) 935–938.",AM,,,,,,,Carter,662.3,1189.0,10.1179/174328408X365739,,,1111.4,,,,,,,,,,,
60490a203e6da430a72124dc,Al8Cu7Ni19Zr66,"Z.P. Lu, H. Tan, Y. Li, S.C. Ng, Scripta Mater. 42 (2000) 667.",AM,,,,,,,Carter,662.3,1200.8,10.1016/S1359-6462(99)00417-0,,720.7,,,,,,,,,,,,
60490a203e6da430a72124dd,Al8Cu82Nd10,"Inoue, A., Park, J., Nishiyama, N., Masumoto, T.: Mater. Trans. JIM 34 (1993) 82-84.",CR,Melt Spinning,Ribbon,Width X Thickness,1,0.02,SEM TEM XRD,Carter,,,10.2320/matertrans1989.34.82,,,,Radio Frequency Melting,Ar-gas,,,,,,,,,
60490a203e6da430a72124de,Al8Cu84Nd8,"Inoue, A., Park, J., Nishiyama, N., Masumoto, T.: Mater. Trans. JIM 34 (1993) 82-84.",AM,Melt Spinning,Ribbon,Width X Thickness,1,0.02,SEM TEM XRD,Carter,,,10.2320/matertrans1989.34.82,,,,Radio Frequency Melting,Ar-gas,,,,,,,,,
60490a203e6da430a72124df,Al8Cu86Nd6,"Inoue, A., Park, J., Nishiyama, N., Masumoto, T.: Mater. Trans. JIM 34 (1993) 82-84.",AC,Melt Spinning,Ribbon,Width X Thickness,1,0.02,SEM TEM XRD,Carter,,,10.2320/matertrans1989.34.82,,,,Radio Frequency Melting,Ar-gas,,,,,,,,,
60490a203e6da430a72124e0,Al8Cu88Nd4,"Inoue, A., Park, J., Nishiyama, N., Masumoto, T.: Mater. Trans. JIM 34 (1993) 82-84.",CR,Melt Spinning,Ribbon,Width X Thickness,1,0.02,SEM TEM XRD,Carter,,,10.2320/matertrans1989.34.82,,,,Radio Frequency Melting,Ar-gas,,,,,,,,,
60490a203e6da430a72124e1,Al8Ga16Mg76,"Mizutani, U., Matsuda, T.: Proc. 5th Int. Conf. Rapidly Quenched Met., W√ºrzburg, Steeb,S., Warlimont, H. (eds.), Elsevier Science Publishers B.V. 1 (1985) 1035-1038.",AM,Melt Spinning,Ribbon,,,,,Carter,,,10.1016/B978-0-444-86939-5.50245-1,,,,Radio Frequency Melting,Ar-gas,,,,,,,,,
60490a203e6da430a72124e2,Al8Ga2Mg90,"Shibata, T., Kawanishi, M., Nagahora, J., Inoue, A., Masumoto, T.: Mater. Sci. Eng. A179/180 (1994) 632-636.",CR,Melt Spinning,Ribbon,Width X Thickness,12,0.1,SEM  TEM  XRD ,Carter,,,10.1016/0921-5093(94)90282-8,,,,Radio Frequency Melting,Ar-gas,,,,,,,,,
60490a203e6da430a72124e3,Al8Ga3Mg89,"Shibata, T., Kawanishi, M., Nagahora, J., Inoue, A., Masumoto, T.: Mater. Sci. Eng. A179/180 (1994) 632-636.",CR,Melt Spinning,Ribbon,Width X Thickness,12,0.1,SEM  TEM  XRD ,Carter,,,10.1016/0921-5093(94)90282-8,,,,Radio Frequency Melting,Ar-gas,,,,,,,,,
60490a203e6da430a72124e4,Al8La86Ni6,"Inoue, A., Zhang, T., Masumoto, T.: Mater. Sci. Eng. A 134 (1991) 1125-1128.",AM,Melt Spinning,Ribbon,Thickness,1,0.02,AXS  OM  SEM  TEM  XRD ,Carter,,,10.1016/0921-5093(91)90938-J,,,,Radio Frequency Melting,Ar-gas,,,,,,,,,
60490a203e6da430a72124e5,Al8Nb42Ni50,"Skakov, Y.A., Djakonova, N.P., Edneral, N.V., Koknaeva, M.R., Semina, V.K.: Mater. Sci.Eng. A 133 (1991) 560-564.",AM,Quenching,,,,,,Carter,,,10.1016/0921-5093(91)90134-9,,,,,,,,,,,,,,
60490a203e6da430a72124e6,Al8Ni26Zr66,"Hng, H.H., Li, Y., Ng, S.C., Ong, C.K.: Journal of Non-Crystalline Solids. 208 (1996) 127–138.",AM,,,,,,,Carter,,1236.0,10.1016/S0022-3093(96)00503-0,,,1186.5,,,,,,,,,,,
60490a203e6da430a72124e7,Al8Ni26Zr66,,,,,,,,,Ben,672.0,1251.0,10.1016/j.jallcom.2008.07.087,,707.6,,,,,,,,,66.6,,,
60490a203e6da430a72124e8,Al8Ni26Zr66,"Z.P. Lu, H. Tan, Y. Li, S.C. Ng, Scripta Mater. 42 (2000) 667.",AM,,,,,,,Carter,672.0,1251.0,10.1016/S1359-6462(99)00417-0,,707.6,,,,,,,,,,,,
60490a203e6da430a72124e9,Al8Ni45Ti20Zr27,"Xu D., Duan G., Johnson W.L., Garland C.: Acta Materialia. 52 (2004) 3493–3497.",AM,Melt Casting,Rod,,,,,Carter,761.0,,10.1016/j.matlet.2006.08.017,,802.0,,,,,,,,,,,,
60490a203e6da430a72124ea,Al8Ni8Zr84,"Inoue, A., Zhang, T., Masumoto, T.: Mater. Sci. Eng. A 134 (1991) 1125-1128.",AM,Melt Spinning,Ribbon,Width X Thickness,1,0.02,  TEM  XRD ,Carter,,,10.1016/0921-5093(91)90938-J,,,,Radio Frequency Melting,,,,,,,,,,
60490a203e6da430a72124eb,Al8Si7Zr85,"Takahashi, Y.: Master Dissertation, Tohoku University, 1982.",AM,Melt Spinning,Ribbon,Width X Thickness,2,0.03,AXS  SEM   TEM  XRD ,Carter,,,,,,,Arc Melting,Ar-gas,,,,,,,,,
60490a203e6da430a72124ec,Al9.2Cu13.1Ni13.2Zr64.5,"Chen, W., Wang, Y., Qiang, J., Dong, C.: Acta Materialia. 51 (2003) 1899–1907.",AM,Melt Casting,Rod,,,,,Carter,658.0,1143.0,10.1016/S1359-6454(02)00596-7,,757.0,1086.0,,,,,,,,,,,
60490a203e6da430a72124ed,Al9.2Cu13.1Ni13.2Zr64.5,,,,,,,,,Ben,658.0,1138.0,10.2320/matertrans.45.1177 ,,757.0,,,,,,,,,,,,
60490a203e6da430a72124ee,Al9.43Cu15.09Ni13.84Zr61.64,"Savalia, R.T., Lad, K.N., Pratap, A., Dey, G.K., Banerjee, S.: Journal of Thermal Analysis and Calorimetry. 78- 2004 745–751.",AM,,,,,,,Carter,,,10.1007/s10973-005-0441-0,,,,,,,,,,,,,,
60490a203e6da430a72124ef,Al9.5Cu36.1Ti1.9Y5Zr47.5,,AM,Melt Casting,Rod,,,,,Carter,664.0,1145.0, 10.1109/ICIST.2011.5765113,6.0,721.0,,,,,,,,,,,,
60490a203e6da430a72124f0,Al9.7Cu36.86Ti1.94Y3Zr48.5,,AM,Melt Casting,Rod,,,,,Carter,665.0,1146.0, 10.1109/ICIST.2011.5765113,16.0,736.0,,,,,,,,,,,,
60490a203e6da430a72124f1,Al9.8Cu24La62Mg4.2,,AM,Melt Casting,Rod,,,,,Carter,386.0,719.0,10.1016/j.commatsci.2016.02.037,10.0,440.0,,,,,,,,,,,,
60490a203e6da430a72124f2,Al9.8Cu37.24Ti1.96Y2Zr49,,AM,Melt Casting,Rod,,,,,Carter,671.0,1148.0, 10.1109/ICIST.2011.5765113,20.0,739.0,,,,,,,,,,,,
60490a203e6da430a72124f3,Al9.9Cu37.62Ti1.98Y1Zr49.5,,AM,Melt Casting,Rod,,,,,Carter,681.0,1145.0, 10.1109/ICIST.2011.5765113,18.0,741.0,,,,,,,,,,,,
60490a203e6da430a72124f4,Al90.5Mm1.5Ni8,"Ohtera, K., Kita, K., Nagahama, H., Inoue, A., Masumoto, T.: Mater. Sci. Eng. A 179/180(1994) 592-595.",CR,Melt Spinning,Bulk,,,,OM  TEM  XRD,Carter,,,10.1016/0921-5093(94)90273-9,,,,,N-gas,,,,,,,,,
60490a203e6da430a72124f5,Al90.5Ni8Zr1.5,"Ohtera, K., Kita, K., Nagahama, H., Inoue, A., Masumoto, T.: Mater. Sci. Eng. A 179/180(1994) 592-595.",CR,,Bulk,,,,  TEM  XRD ,Carter,,,10.1016/0921-5093(94)90273-9,,,,,,,,,,,,,,
60490a203e6da430a72124f6,Al90Ca10,"Inoue, A., Nishiyama, N., Hatakeyama, K., Masumoto, T.: Mater. Trans. JIM 35 (1994)282-285.",AM,Melt Spinning,Ribbon,Width X Thickness,1,0.02,['TEM XRD' 'TEM  XRD'],Carter,,,10.2320/matertrans1989.35.282,,,,Arc Melting,Ar-gas,,,,,,,,,
60490a203e6da430a72124f7,Al90Ca10,"Inoue, A., Kawase, D., Tsai, A.-P., Zhang, T., Masumoto, T.: Mater. Sci. Eng. A 178(1994) 255-263.",AM,Melt Spinning,Ribbon,Width X Thickness,1,0.02,TEM  XRD ,Carter,,,10.1016/0921-5093(94)90551-7,,,,Radio Frequency Melting,Ar-gas,,,,,,,,,
60490a203e6da430a72124f8,Al90Ca10,"Ayers, J.D., Jones, H.N., Vold, C.L.: Scr. Metall. 29 (1993) 205-209.",AC,Melt Spinning,Ribbon,,,, XRD,Carter,,,10.1016/0956-716X(93)90309-G,,,,Arc Melting,He-gas,,,,,,,,,
60490a203e6da430a72124f9,Al90Ca5Fe5,"Ayers, J.D., Jones, H.N., Vold, C.L.: Scr. Metall. 29 (1993) 205-209.",OT,Melt Spinning,Ribbon,,,, XRD,Carter,,,10.1016/0956-716X(93)90309-G,,,,Arc Melting,He-gas,,,,,,,,,
60490a203e6da430a72124fa,Al90Ca5Ni5,"Ayers, J.D., Jones, H.N., Vold, C.L.: Scr. Metall. 29 (1993) 205-209.",OT,Melt Spinning,Ribbon,Width X Thickness,1.5-3,.02-0.25, XRD,Carter,,,10.1016/0956-716X(93)90309-G,,,,Arc Melting,He-gas,,,,,,,,,
60490a203e6da430a72124fb,Al90Ca7.5Fe2.5,"Ayers, J.D., Jones, H.N., Vold, C.L.: Scr. Metall. 29 (1993) 205-209.",AM,Melt Spinning,Ribbon,,,, XRD,Carter,,,10.1016/0956-716X(93)90309-G,,,,Arc Melting,He-gas,,,,,,,,,
60490a203e6da430a72124fc,Al90Ca7.5Ni2.5,"Ayers, J.D., Jones, H.N., Vold, C.L.: Scr. Metall. 29 (1993) 205-209.",AM,Melt Spinning,Ribbon,Width X Thickness,1.5-3,.02-0.25, XRD,Carter,,,10.1016/0956-716X(93)90309-G,,,,Arc Melting,He-gas,,,,,,,,,
60490a203e6da430a72124fd,Al90Ce10,"Inoue, A., Ohtera, K., Tsai, A.-P., Kimura, H., Masumoto, T.: Jpn. J. Appl. Phys. 27 (1988)L1579-L1582.",AM,Melt Spinning,Ribbon,Width X Thickness,1.5,0.03, OM  TEM  XRD,Carter,,,10.1143/JJAP.27.L1579,,,,Arc Melting,Ar-gas,,,,,,,,,
60490a203e6da430a72124fe,Al90Ce10,"Inoue, A., Ohtera, K., Kita, K., Masumoto, T.: Jpn. J. Appl. Phys. 27 (1988) L1796-L1799.",AM,Melt Spinning,Ribbon,Width X Thickness,1,0.02,['DSC TEM XRD' 'DSC  TEM XRD'],Carter,,,10.1143/JJAP.27.L1796,,,,Arc Melting,['Ar-gas' 'He-gas'],,,,,,,,,
60490a203e6da430a72124ff,Al90Ce10,"Zhang, T.: Master Dissertation, Tohoku University, 1990.",AM,Melt Spinning,Ribbon,Thickness,0.02-1.5,,AXS  OM  SEM  TEM  XRD,Carter,,,,,,,Arc Melting,Ar-gas,,,,,,,,,
60490a203e6da430a7212500,Al90Ce3Co7,"Inoue, A., Ohtera, K., Kita, K., Masumoto, T.: Jpn. J. Appl. Phys. 27 (1988) L1796-L1799.",AM,Melt Spinning,Ribbon,Width X Thickness,1,0.02,DSC TEM XRD,Carter,,,10.1143/JJAP.27.L1796,,,,Arc Melting,Ar-gas,,,,,,,,,
60490a203e6da430a7212501,Al90Ce3Fe7,"Inoue, A., Ohtera, K., Kita, K., Masumoto, T.: Jpn. J. Appl. Phys. 27 (1988) L1796-L1799.",AM,Melt Spinning,Ribbon,Width X Thickness,1,0.02,DSC  TEM XRD,Carter,,,10.1143/JJAP.27.L1796,,,,Arc Melting,He-gas,,,,,,,,,
60490a203e6da430a7212502,Al90Ce5Co5,"Inoue, A., Ohtera, K., Kita, K., Masumoto, T.: Jpn. J. Appl. Phys. 27 (1988) L1796-L1799.",AM,Melt Spinning,Ribbon,Width X Thickness,1,0.02,DSC TEM XRD,Carter,,,10.1143/JJAP.27.L1796,,,,Arc Melting,Ar-gas,,,,,,,,,
60490a203e6da430a7212503,Al90Ce5Cu5,"Inoue, A., Ohtera, K., Kita, K., Masumoto, T.: Jpn. J. Appl. Phys. 27 (1988) L1796-L1799.",AC,Melt Spinning,Ribbon,Width X Thickness,1,0.02,DSC  TEM XRD,Carter,,,10.1143/JJAP.27.L1796,,,,Arc Melting,Ar-gas,,,,,,,,,
60490a203e6da430a7212504,Al90Ce5Fe5,"Stadnik, Z.M., Mueller, F., Stroink, G., Rosenberg, M.: J. Non-Cryst. Solids 156-158(1993) 319-323.",AM,Melt Spinning,Ribbon,Width,3,, TEM XRD,Carter,,,10.1016/0022-3093(93)90188-4,,,,Arc Melting,He-gas,,,,,,,,,
60490a203e6da430a7212505,Al90Ce5Nb5,"Inoue, A., Ohtera, K., Kita, K., Masumoto, T.: Jpn. J. Appl. Phys. 27 (1988) L1796-L1799.",CR,Melt Spinning,Ribbon,Width X Thickness,1,0.02,DSC TEM XRD,Carter,,,10.1143/JJAP.27.L1796,,,,Arc Melting,Ar-gas,,,,,,,,,
60490a203e6da430a7212506,Al90Ce5Ni5,"Zhang, T.: Master Dissertation, Tohoku University, 1990.",AC,Melt Spinning,Ribbon,Thickness,0.02-1.5,,AXS  OM  SEM  TEM  XRD,Carter,,,,,,,Arc Melting,Ar-gas,,,,,,,,,
60490a203e6da430a7212507,Al90Ce8Nb2,"Inoue, A., Ohtera, K., Kita, K., Masumoto, T.: Jpn. J. Appl. Phys. 27 (1988) L1796-L1799.",AM,Melt Spinning,Ribbon,Width X Thickness,1,0.02,DSC TEM XRD,Carter,,,10.1143/JJAP.27.L1796,,,,Arc Melting,Ar-gas,,,,,,,,,
60490a203e6da430a7212508,Al90Co10,"Inoue, A., Horio, Y., Masumoto, T.: Mater. Trans. JIM 34 (1993) 85-88.",AC,Melt Spinning,Ribbon,Width X Thickness,1,0.02,OM SEM TEM XRD,Carter,,,10.2320/matertrans1989.34.85,,,,Arc Melting,Ar-gas,,,,,,,,,
60490a203e6da430a7212509,Al90Co10,"Inoue, A., Ohtera, K., Kita, K., Masumoto, T.: Jpn. J. Appl. Phys. 27 (1988) L1796-L1799.",CR,Melt Spinning,Ribbon,Width X Thickness,1,0.02,DSC TEM XRD,Carter,,,10.1143/JJAP.27.L1796,,,,Arc Melting,Ar-gas,,,,,,,,,
60490a203e6da430a721250a,Al90Co10,"Horio, Y., Inoue, A., Masumoto, T.: Mater. Sci. Eng. A 179/180 (1994) 596-599.",AC,Melt Spinning,Ribbon,Width X Thickness,1,0.02,['OM SEM TEM XRD' 'TEM XRD'],Carter,,,10.1016/0921-5093(94)90274-7,,,,Arc Melting,Ar-gas,,,,,,,,,
60490a203e6da430a721250b,Al90Co2Fe8,"Horio, Y., Inoue, A., Masumoto, T.: Mater. Sci. Eng. A 179/180 (1994) 596-599.",AC,Melt Spinning,Ribbon,Width X Thickness,1,0.02,OM SEM TEM XRD,Carter,,,10.1016/0921-5093(94)90274-7,,,,Arc Melting,Ar-gas,,,,,,,,,
60490a203e6da430a721250c,Al90Co2Mn8,"Horio, Y., Inoue, A., Masumoto, T.: Mater. Sci. Eng. A 179/180 (1994) 596-599.",OT,Melt Spinning,Ribbon,,,,TEM XRD,Carter,,,10.1016/0921-5093(94)90274-7,,,,Arc Melting,Ar-gas,,,,,,,,,
60490a203e6da430a721250d,Al90Co2Ni8,"Horio, Y., Inoue, A., Masumoto, T.: Mater. Sci. Eng. A 179/180 (1994) 596-599.",AC,Melt Spinning,Ribbon,Width X Thickness,1,0.02,OM SEM TEM XRD,Carter,,,10.1016/0921-5093(94)90274-7,,,,Arc Melting,Ar-gas,,,,,,,,,
60490a203e6da430a721250e,Al90Co2Ni8,"Inoue, A., Horio, Y., Masumoto, T.: Mater. Trans. JIM 34 (1993) 85-88.",AC,Melt Spinning,Ribbon,Width X Thickness,1,0.02,OM SEM TEM XRD,Carter,,,10.2320/matertrans1989.34.85,,,,Arc Melting,Ar-gas,,,,,,,,,
60490a203e6da430a721250f,Al90Co4Fe6,"Horio, Y., Inoue, A., Masumoto, T.: Mater. Sci. Eng. A 179/180 (1994) 596-599.",AC,Melt Spinning,Ribbon,Width X Thickness,1,0.02,OM SEM TEM XRD,Carter,,,10.1016/0921-5093(94)90274-7,,,,Arc Melting,Ar-gas,,,,,,,,,
60490a203e6da430a7212510,Al90Co4Mn6,"Horio, Y., Inoue, A., Masumoto, T.: Mater. Sci. Eng. A 179/180 (1994) 596-599.",OT,Melt Spinning,Ribbon,,,,TEM XRD,Carter,,,10.1016/0921-5093(94)90274-7,,,,Arc Melting,Ar-gas,,,,,,,,,
60490a203e6da430a7212511,Al90Co4Ni6,"Horio, Y., Inoue, A., Masumoto, T.: Mater. Sci. Eng. A 179/180 (1994) 596-599.",AC,Melt Spinning,Ribbon,Width X Thickness,1,0.02,OM SEM TEM XRD,Carter,,,10.1016/0921-5093(94)90274-7,,,,Arc Melting,Ar-gas,,,,,,,,,
60490a203e6da430a7212512,Al90Co4Ni6,"Inoue, A., Horio, Y., Masumoto, T.: Mater. Trans. JIM 34 (1993) 85-88.",AC,Melt Spinning,Ribbon,Width X Thickness,1,0.02,OM SEM TEM XRD,Carter,,,10.2320/matertrans1989.34.85,,,,Arc Melting,Ar-gas,,,,,,,,,
60490a203e6da430a7212513,Al90Co5Ni5,"Horio, Y., Inoue, A., Masumoto, T.: Mater. Sci. Eng. A 179/180 (1994) 596-599.",AC,Melt Spinning,Ribbon,Width X Thickness,1,0.02,OM SEM TEM XRD,Carter,,,10.1016/0921-5093(94)90274-7,,,,Arc Melting,Ar-gas,,,,,,,,,
60490a203e6da430a7212514,Al90Co5Ni5,"Inoue, A., Horio, Y., Masumoto, T.: Mater. Trans. JIM 34 (1993) 85-88.",AC,Melt Spinning,Ribbon,Width X Thickness,1,0.02,OM SEM TEM XRD,Carter,,,10.2320/matertrans1989.34.85,,,,Arc Melting,Ar-gas,,,,,,,,,
60490a203e6da430a7212515,Al90Co6Fe4,"Horio, Y., Inoue, A., Masumoto, T.: Mater. Sci. Eng. A 179/180 (1994) 596-599.",AC,Melt Spinning,Ribbon,Width X Thickness,1,0.02,OM SEM TEM XRD,Carter,,,10.1016/0921-5093(94)90274-7,,,,Arc Melting,Ar-gas,,,,,,,,,
60490a203e6da430a7212516,Al90Co6Mn4,"Horio, Y., Inoue, A., Masumoto, T.: Mater. Sci. Eng. A 179/180 (1994) 596-599.",AC,Melt Spinning,Ribbon,,,,TEM XRD,Carter,,,10.1016/0921-5093(94)90274-7,,,,Arc Melting,Ar-gas,,,,,,,,,
60490a203e6da430a7212517,Al90Co6Ni4,"Inoue, A., Horio, Y., Masumoto, T.: Mater. Trans. JIM 34 (1993) 85-88.",AC,Melt Spinning,Ribbon,Width X Thickness,1,0.02,OM SEM TEM XRD,Carter,,,10.2320/matertrans1989.34.85,,,,Arc Melting,Ar-gas,,,,,,,,,
60490a203e6da430a7212518,Al90Co6Ni4,"Horio, Y., Inoue, A., Masumoto, T.: Mater. Sci. Eng. A 179/180 (1994) 596-599.",AC,Melt Spinning,Ribbon,Width X Thickness,1,0.02,OM SEM TEM XRD,Carter,,,10.1016/0921-5093(94)90274-7,,,,Arc Melting,Ar-gas,,,,,,,,,
60490a203e6da430a7212519,Al90Co8Fe2,"Horio, Y., Inoue, A., Masumoto, T.: Mater. Sci. Eng. A 179/180 (1994) 596-599.",AC,Melt Spinning,Ribbon,Width X Thickness,1,0.02,OM SEM TEM XRD,Carter,,,10.1016/0921-5093(94)90274-7,,,,Arc Melting,Ar-gas,,,,,,,,,
60490a203e6da430a721251a,Al90Co8Mn2,"Horio, Y., Inoue, A., Masumoto, T.: Mater. Sci. Eng. A 179/180 (1994) 596-599.",AC,Melt Spinning,Ribbon,,,,TEM XRD,Carter,,,10.1016/0921-5093(94)90274-7,,,,Arc Melting,Ar-gas,,,,,,,,,
60490a203e6da430a721251b,Al90Co8Ni2,"Inoue, A., Horio, Y., Masumoto, T.: Mater. Trans. JIM 34 (1993) 85-88.",AC,Melt Spinning,Ribbon,Width X Thickness,1,0.02,OM SEM TEM XRD,Carter,,,10.2320/matertrans1989.34.85,,,,Arc Melting,Ar-gas,,,,,,,,,
60490a203e6da430a721251c,Al90Co8Ni2,"Horio, Y., Inoue, A., Masumoto, T.: Mater. Sci. Eng. A 179/180 (1994) 596-599.",AC,Melt Spinning,Ribbon,Width X Thickness,1,0.02,OM SEM TEM XRD,Carter,,,10.1016/0921-5093(94)90274-7,,,,Arc Melting,Ar-gas,,,,,,,,,
60490a203e6da430a721251d,Al90Cr10,"Kimura, H., Inoue, A., Bizen, Y., Masumoto, T.: Mater. Sci. Eng. 99 (1988) 449-452.",OT,Melt Spinning,Ribbon,Width X Thickness,1,0.02,DSC  TEM  XRD,Carter,,,10.1016/0025-5416(88)90375-8,,,,Arc Melting,Ar-gas,,,,,,,,,
60490a203e6da430a721251e,Al90Cr5Si5,"Kimura, H., Inoue, A., Bizen, Y., Masumoto, T.: Mater. Sci. Eng. 99 (1988) 449-452.",OT,Melt Spinning,Ribbon,Width X Thickness,1,0.02,DSC  TEM  XRD,Carter,,,10.1016/0025-5416(88)90375-8,,,,Arc Melting,Ar-gas,,,,,,,,,
60490a203e6da430a721251f,Al90Cu5Fe5,"Tsai, A.-P., Kataoka, N., Inoue, A., Masumoto, T.: Sci. Rep. Res. Inst. Tohoku Univ. Ser. A36 (1992) 300-315.",AM,Deposition,,,,,SEM  XRD,Carter,,,,,,,Arc Melting,Ar-gas,,,,,,,,,
60490a203e6da430a7212520,Al90Cu5La5,"Inoue, A., Yamaguchi, H., Zhang, T., Masumoto, T.: Mater. Trans. JIM 31 (1990) 104-109.",AM,Melt Spinning,Ribbon,Width X Thickness,1,0.02,AXS  SEM  XRD,Carter,,,10.2320/matertrans1989.31.104,,,,Radio Frequency Melting,Ar-gas,,,,,,,,,
60490a203e6da430a7212521,Al90Fe10,"Horio, Y., Inoue, A., Masumoto, T.: Mater. Sci. Eng. A 179/180 (1994) 596-599.",AC,Melt Spinning,Ribbon,Width X Thickness,1,0.02,['OM SEM TEM XRD' 'OM  SEM  TEM XRD'],Carter,,,10.1016/0921-5093(94)90274-7,,,,Arc Melting,Ar-gas,,,,,,,,,
60490a203e6da430a7212522,Al90Fe10,"Inoue, A., Matsuki, K., Masumoto, T.: Sci. Rep. Res. Inst. Tohoku Univ. Ser A 38 (1993)99-111.",AC,Melt Spinning,Ribbon,Width X Thickness,1,0.02,OM  SEM  TEM XRD,Carter,,,,,,,Arc Melting,Ar-gas,,,,,,,,,
60490a203e6da430a7212523,Al90Fe1Ni9,"Horio, Y., Inoue, A., Masumoto, T.: Mater. Sci. Eng. A 179/180 (1994) 596-599.",AC,Melt Spinning,Ribbon,Width X Thickness,1,0.02,OM  SEM  TEM XRD,Carter,,,10.1016/0921-5093(94)90274-7,,,,Arc Melting,Ar-gas,,,,,,,,,
60490a203e6da430a7212524,Al90Fe2Ni8,"Inoue, A., Matsuki, K., Masumoto, T.: Sci. Rep. Res. Inst. Tohoku Univ. Ser A 38 (1993)99-111.",AC,Melt Spinning,Ribbon,Width X Thickness,1,0.02,OM  SEM  TEM XRD,Carter,,,,,,,Arc Melting,Ar-gas,,,,,,,,,
60490a203e6da430a7212525,Al90Fe2Ni8,"Horio, Y., Inoue, A., Masumoto, T.: Mater. Sci. Eng. A 179/180 (1994) 596-599.",AC,Melt Spinning,Ribbon,Width X Thickness,1,0.02,OM  SEM  TEM XRD,Carter,,,10.1016/0921-5093(94)90274-7,,,,Arc Melting,Ar-gas,,,,,,,,,
60490a203e6da430a7212526,Al90Fe4Ni6,"Horio, Y., Inoue, A., Masumoto, T.: Mater. Sci. Eng. A 179/180 (1994) 596-599.",AC,Melt Spinning,Ribbon,Width X Thickness,1,0.02,OM  SEM  TEM XRD,Carter,,,10.1016/0921-5093(94)90274-7,,,,Arc Melting,Ar-gas,,,,,,,,,
60490a203e6da430a7212527,Al90Fe4Ni6,"Inoue, A., Matsuki, K., Masumoto, T.: Sci. Rep. Res. Inst. Tohoku Univ. Ser A 38 (1993)99-111.",AC,Melt Spinning,Ribbon,Width X Thickness,1,0.02,OM  SEM  TEM XRD,Carter,,,,,,,Arc Melting,Ar-gas,,,,,,,,,
60490a203e6da430a7212528,Al90Fe5Ni5,"Inoue, A., Matsuki, K., Masumoto, T.: Sci. Rep. Res. Inst. Tohoku Univ. Ser A 38 (1993)99-111.",AC,Melt Spinning,Ribbon,Width X Thickness,1,0.02,OM  SEM  TEM XRD,Carter,,,,,,,Arc Melting,Ar-gas,,,,,,,,,
60490a203e6da430a7212529,Al90Fe5Ni5,"Horio, Y., Inoue, A., Masumoto, T.: Mater. Sci. Eng. A 179/180 (1994) 596-599.",AC,Melt Spinning,Ribbon,Width X Thickness,1,0.02,OM  SEM  TEM XRD,Carter,,,10.1016/0921-5093(94)90274-7,,,,Arc Melting,Ar-gas,,,,,,,,,
60490a203e6da430a721252a,Al90Fe6Ni4,"Inoue, A., Matsuki, K., Masumoto, T.: Sci. Rep. Res. Inst. Tohoku Univ. Ser A 38 (1993)99-111.",AC,Melt Spinning,Ribbon,Width X Thickness,1,0.02,OM  SEM  TEM XRD,Carter,,,,,,,Arc Melting,Ar-gas,,,,,,,,,
60490a203e6da430a721252b,Al90Fe6Ni4,"Horio, Y., Inoue, A., Masumoto, T.: Mater. Sci. Eng. A 179/180 (1994) 596-599.",AC,Melt Spinning,Ribbon,Width X Thickness,1,0.02,OM  SEM  TEM XRD,Carter,,,10.1016/0921-5093(94)90274-7,,,,Arc Melting,Ar-gas,,,,,,,,,
60490a203e6da430a721252c,Al90Fe8Ni2,"Inoue, A., Matsuki, K., Masumoto, T.: Sci. Rep. Res. Inst. Tohoku Univ. Ser A 38 (1993)99-111.",AC,Melt Spinning,Ribbon,Width X Thickness,1,0.02,OM  SEM  TEM XRD,Carter,,,,,,,Arc Melting,Ar-gas,,,,,,,,,
60490a203e6da430a721252d,Al90Fe8Ni2,"Horio, Y., Inoue, A., Masumoto, T.: Mater. Sci. Eng. A 179/180 (1994) 596-599.",AC,Melt Spinning,Ribbon,Width X Thickness,1,0.02,OM  SEM  TEM XRD,Carter,,,10.1016/0921-5093(94)90274-7,,,,Arc Melting,Ar-gas,,,,,,,,,
60490a203e6da430a721252e,Al90Fe8Si2,"Bendersky, L.A., Kaufman, M.J., Boettinger, W.J., Biancaniello, F.S.: Mater. Sci. Eng. 98(1988) 213-216.",CR,Melt Spinning,Ribbon,,,,TEM  XRD,Carter,,,10.1016/0025-5416(88)90157-7,,,,Radio Frequency Melting,Vacuum,,,,,,,,,
60490a203e6da430a721252f,Al90Gd10,"Zhang, T.: Master Dissertation, Tohoku University, 1990.",AM,Melt Spinning,Ribbon,Thickness, 0.02-1.5,,AXS  SEM  TEM  XRD ,Carter,,,,,,,Arc Melting,Ar-gas,,,,,,,,,
60490a203e6da430a7212530,Al90Gd5Ni5,"Zhang, T.: Master Dissertation, Tohoku University, 1990.",AM,Melt Spinning,Ribbon,Thickness, 0.02-1.5,,AXS  SEM  TEM  XRD ,Carter,,,,,,,Arc Melting,Ar-gas,,,,,,,,,
60490a203e6da430a7212531,Al90La10,"Inoue, A., Zhang, T., Masumoto, T.: Mater. Trans. JIM 30 (1989) 965-972.",AM,Melt Spinning,Ribbon,,,, OM  XRD ,Carter,,,10.2320/matertrans1989.30.965,,,,Radio Frequency Melting,Ar-gas,,,,,,,,,
60490a203e6da430a7212532,Al90La10,"Inoue, A., Yamaguchi, H., Zhang, T., Masumoto, T.: Mater. Trans. JIM 31 (1990) 104-109.",AM,Melt Spinning,Ribbon,Width X Thickness,1,0.02,AXS  SEM  XRD,Carter,,,10.2320/matertrans1989.31.104,,,,Radio Frequency Melting,Ar-gas,,,,,,,,,
60490a203e6da430a7212533,Al90La10,"Zhang, T.: Master Dissertation, Tohoku University, 1990.",AM,Melt Spinning,Ribbon,Thickness, 0.02-1.5,,AXS  OM  SEM  TEM  XRD ,Carter,,,,,,,Arc Melting,Ar-gas,,,,,,,,,
60490a203e6da430a7212534,Al90La5Ni5,"Inoue, A., Zhang, T., Masumoto, T.: Mater. Trans. JIM 30 (1989) 965-972.",AC,Melt Spinning,Ribbon,,,, OM  XRD ,Carter,,,10.2320/matertrans1989.30.965,,,,Radio Frequency Melting,Ar-gas,,,,,,,,,
60490a203e6da430a7212535,Al90La5Ni5,"Zhang, T.: Master Dissertation, Tohoku University, 1990.",AC,Melt Spinning,Ribbon,Thickness, 0.02-1.5,,AXS  OM  SEM  TEM  XRD ,Carter,,,,,,,Arc Melting,Ar-gas,,,,,,,,,
60490a203e6da430a7212536,Al90La8Ni2,"Inoue, A., Zhang, T., Masumoto, T.: Mater. Sci. Eng. A 134 (1991) 1125-1128.",AM,Melt Spinning,Ribbon,Thickness,1,0.02,AXS  OM  SEM  TEM  XRD ,Carter,,,10.1016/0921-5093(91)90938-J,,,,Radio Frequency Melting,Ar-gas,,,,,,,,,
60490a203e6da430a7212537,Al90Mn2Ni8,"Horio, Y., Inoue, A., Masumoto, T.: Mater. Sci. Eng. A 179/180 (1994) 596-599.",AC,Melt Spinning,Ribbon,Width X Thickness,1,0.02,OM  SEM  TEM XRD ,Carter,,,10.1016/0921-5093(94)90274-7,,,,Arc Melting,Ar-gas,,,,,,,,,
60490a203e6da430a7212538,Al90Mn4Ni6,"Horio, Y., Inoue, A., Masumoto, T.: Mater. Sci. Eng. A 179/180 (1994) 596-599.",AC,Melt Spinning,Ribbon,Width X Thickness,1,0.02,OM  SEM  TEM XRD ,Carter,,,10.1016/0921-5093(94)90274-7,,,,Arc Melting,Ar-gas,,,,,,,,,
60490a203e6da430a7212539,Al90Mn6Ni4,"Horio, Y., Inoue, A., Masumoto, T.: Mater. Sci. Eng. A 179/180 (1994) 596-599.",AC,Melt Spinning,Ribbon,Width X Thickness,1,0.02,OM  SEM  TEM XRD ,Carter,,,10.1016/0921-5093(94)90274-7,,,,Arc Melting,Ar-gas,,,,,,,,,
60490a203e6da430a721253a,Al90Mn8Ni2,"Horio, Y., Inoue, A., Masumoto, T.: Mater. Sci. Eng. A 179/180 (1994) 596-599.",OT,Melt Spinning,Ribbon,Width X Thickness,1,0.02,OM  SEM  TEM XRD ,Carter,,,10.1016/0921-5093(94)90274-7,,,,Arc Melting,Ar-gas,,,,,,,,,
60490a203e6da430a721253b,Al90Nd10,"Zhang, T.: Master Dissertation, Tohoku University, 1990.",AM,Melt Spinning,Ribbon,Thickness, 0.02-1.5,,AXS  SEM  TEM XRD,Carter,,,,,,,Arc Melting,Ar-gas,,,,,,,,,
60490a203e6da430a721253c,Al90Nd10,"Inoue, A., Ochiai, T., Horio, Y., Masumoto, T.: Mater. Sci. Eng. A 179/180 (1994) 649-653.",AM,Melt Spinning,Ribbon,Width X Thickness,1,0.02, TEM XRD,Carter,,,10.1016/0921-5093(94)90286-0,,,,Arc Melting,Ar-gas,,,,,,,,,
60490a203e6da430a721253d,Al90Nd1Ni9,"Inoue, A., Ochiai, T., Horio, Y., Masumoto, T.: Mater. Sci. Eng. A 179/180 (1994) 649-653.",AC,Melt Spinning,Ribbon,Width X Thickness,1,0.02, TEM XRD,Carter,,,10.1016/0921-5093(94)90286-0,,,,Arc Melting,Ar-gas,,,,,,,,,
60490a203e6da430a721253e,Al90Nd2Ni8,"Inoue, A., Ochiai, T., Horio, Y., Masumoto, T.: Mater. Sci. Eng. A 179/180 (1994) 649-653.",AM,Melt Spinning,Ribbon,Width X Thickness,1,0.02, TEM XRD,Carter,,,10.1016/0921-5093(94)90286-0,,,,Arc Melting,Ar-gas,,,,,,,,,
60490a203e6da430a721253f,Al90Nd3Ni7,"Inoue, A., Ochiai, T., Horio, Y., Masumoto, T.: Mater. Sci. Eng. A 179/180 (1994) 649-653.",AM,Melt Spinning,Ribbon,Width X Thickness,1,0.02, TEM XRD,Carter,,,10.1016/0921-5093(94)90286-0,,,,Arc Melting,Ar-gas,,,,,,,,,
60490a203e6da430a7212540,Al90Nd4Ni6,"Inoue, A., Ochiai, T., Horio, Y., Masumoto, T.: Mater. Sci. Eng. A 179/180 (1994) 649-653.",AM,Melt Spinning,Ribbon,Width X Thickness,1,0.02, TEM XRD,Carter,,,10.1016/0921-5093(94)90286-0,,,,Arc Melting,Ar-gas,,,,,,,,,
60490a203e6da430a7212541,Al90Nd5Ni5,"Zhang, T.: Master Dissertation, Tohoku University, 1990.",AM,Melt Spinning,Ribbon,Thickness, 0.02-1.5,,AXS  SEM  TEM XRD,Carter,,,,,,,Arc Melting,Ar-gas,,,,,,,,,
60490a203e6da430a7212542,Al90Nd6Ni4,"Inoue, A., Ochiai, T., Horio, Y., Masumoto, T.: Mater. Sci. Eng. A 179/180 (1994) 649-653.",AM,Melt Spinning,Ribbon,Width X Thickness,1,0.02, TEM XRD,Carter,,,10.1016/0921-5093(94)90286-0,,,,Arc Melting,Ar-gas,,,,,,,,,
60490a203e6da430a7212543,Al90Nd8Ni2,"Inoue, A., Ochiai, T., Horio, Y., Masumoto, T.: Mater. Sci. Eng. A 179/180 (1994) 649-653.",AM,Melt Spinning,Ribbon,Width X Thickness,1,0.02, TEM XRD,Carter,,,10.1016/0921-5093(94)90286-0,,,,Arc Melting,Ar-gas,,,,,,,,,
60490a203e6da430a7212544,Al90Ni10,"Inoue, A., Ohtera, K., Tsai, A.-P., Kimura, H., Masumoto, T.: Jpn. J. Appl. Phys. 27 (1988)L1579-L1582.",CR,Melt Spinning,Ribbon,Width X Thickness,1.5,0.03,[' OM  TEM  XRD' ' TEM XRD'],Carter,,,10.1143/JJAP.27.L1579,,,,Arc Melting,Ar-gas,,,,,,,,,
60490a203e6da430a7212545,Al90Ni10,"Inoue, A., Matsuki, K., Masumoto, T.: Sci. Rep. Res. Inst. Tohoku Univ. Ser A 38 (1993)99-111.",AC,Melt Spinning,Ribbon,Width X Thickness,1,0.02,OM  SEM  TEM XRD,Carter,,,,,,,Arc Melting,Ar-gas,,,,,,,,,
60490a203e6da430a7212546,Al90Ni10,"Horio, Y., Inoue, A., Masumoto, T.: Mater. Sci. Eng. A 179/180 (1994) 596-599.",AC,Melt Spinning,Ribbon,Width X Thickness,1,0.02,['OM SEM TEM XRD' 'OM  SEM  TEM XRD' 'OM  SEM  TEM XRD '],Carter,,,10.1016/0921-5093(94)90274-7,,,,Arc Melting,Ar-gas,,,,,,,,,
60490a203e6da430a7212547,Al90Ni10,"Inoue, A., Zhang, T., Masumoto, T.: Mater. Trans. JIM 31 (1990) 177-183.",CR,Melt Spinning,Ribbon,Width X Thickness,1,0.03,  TEM  XRD ,Carter,,,10.2320/matertrans1989.31.177,,,,Arc Melting,,,,,,,,,,
60490a203e6da430a7212548,Al90Ni10,"Ayers, J.D., Jones, H.N., Vold, C.L.: Scr. Metall. 29 (1993) 205-209.",CR,Melt Spinning,Ribbon,Width X Thickness,1.5-3,.02-0.25, XRD,Carter,,,10.1016/0956-716X(93)90309-G,,,,Arc Melting,He-gas,,,,,,,,,
60490a203e6da430a7212549,Al90Ni10,"Inoue, A., Horio, Y., Masumoto, T.: Mater. Trans. JIM 34 (1993) 85-88.",AC,Melt Spinning,Ribbon,Width X Thickness,1,0.02,OM SEM TEM XRD,Carter,,,10.2320/matertrans1989.34.85,,,,Arc Melting,Ar-gas,,,,,,,,,
60490a203e6da430a721254a,Al90Ni5Sm5,"Zhang, T.: Master Dissertation, Tohoku University, 1990.",AM,Melt Spinning,Ribbon,Thickness, 0.02-1.5,,AXS SEM TEM XRD,Carter,,,,,,,Arc Melting,Ar-gas,,,,,,,,,
60490a203e6da430a721254b,Al90Ni5Y5,"Zhang, T.: Master Dissertation, Tohoku University, 1990.",AM,Melt Spinning,Ribbon,Thickness, 0.02-1.5,,AXS  SEM  TEM XRD,Carter,,,,,,,Arc Melting,Ar-gas,,,,,,,,,
60490a203e6da430a721254c,Al90Ni5Y5,"Inoue, A., Ohtera, K., Tsai, A.-P., Kimura, H., Masumoto, T.: Jpn. J. Appl. Phys. 27 (1988)L1579-L1582.",['AM' 'AC'],Melt Spinning,Ribbon,,,, TEM XRD,Carter,,,10.1143/JJAP.27.L1579,,,,Arc Melting,Ar-gas,,,,,,,,,
60490a203e6da430a721254d,Al90Ni5Zr5,"Inoue, A., Zhang, T., Masumoto, T.: Mater. Trans. JIM 31 (1990) 177-183.",CR,Melt Spinning,Ribbon,Width X Thickness,1,0.03,  TEM  XRD ,Carter,,,10.2320/matertrans1989.31.177,,,,Arc Melting,,,,,,,,,,
60490a203e6da430a721254e,Al90Sm10,"Zhang, T.: Master Dissertation, Tohoku University, 1990.",AM,Melt Spinning,Ribbon,Thickness, 0.02-1.5,,AXS SEM TEM XRD,Carter,,,,,,,Arc Melting,Ar-gas,,,,,,,,,
60490a203e6da430a721254f,Al90Ti10,"Akiyama, E., Habazaki, H., Kawashima, A., Asami, K., Hashimoto, K.: Proc. Symp.Corros. Electrochem. Catal. Metastable Metals and Intermetallics, Clayton, C.R.,Hashimoto, K. (eds.), Pennington: The Electrochem. Soc.,1993, p. 26-37.",AC,Deposition,Thin Film,,,,XRD,Carter,,,,,,,,Ar-gas,,,,,,,,,
60490a203e6da430a7212550,Al90Y10,"Inoue, A., Ohtera, K., Tsai, A.-P., Kimura, H., Masumoto, T.: Jpn. J. Appl. Phys. 27 (1988)L1579-L1582.",AM,Melt Spinning,Ribbon,,,, TEM XRD,Carter,,,10.1143/JJAP.27.L1579,,,,Arc Melting,Ar-gas,,,,,,,,,
60490a203e6da430a7212551,Al90Y10,"Zhang, T.: Master Dissertation, Tohoku University, 1990.",AM,Melt Spinning,Ribbon,Thickness, 0.02-1.5,,AXS  SEM  TEM XRD,Carter,,,,,,,Arc Melting,Ar-gas,,,,,,,,,
60490a203e6da430a7212552,Al91.1Fe0.9Ni4Y4,"Shi, X.L., Mishra, R.S., Watson, T.J.: Materials Science and Engineering A 494 (2008) 247–252.",AM,,,,,,,Carter,,,10.1016/j.msea.2008.06.044,,,,,,,,,,,,,,
60490a203e6da430a7212553,Al91Ca9,"Inoue, A., Nishiyama, N., Hatakeyama, K., Masumoto, T.: Mater. Trans. JIM 35 (1994)282-285.",AM,Melt Spinning,Ribbon,Width X Thickness,1,0.02,['TEM XRD' 'TEM  XRD' 'TEM  XRD '],Carter,,,10.2320/matertrans1989.35.282,,,,['Arc Melting' 'Radio Frequency Melting'],Ar-gas,,,,,,,,,
60490a203e6da430a7212554,Al91Ce5Ni4,"Manov, V., Rubshtein, A., Voronel, A., Popel, P., Vereshagin, A.: Mater. Sci. Eng. A179/180 (1994) 91-96.",AM,Melt Spinning,Ribbon,,,, OM  XRD,Carter,,,10.1016/0921-5093(94)90171-6,,,,Arc Melting,He-gas,,,,,,,,,
60490a203e6da430a7212555,Al91Ce9,"Inoue, A., Ohtera, K., Kita, K., Masumoto, T.: Jpn. J. Appl. Phys. 27 (1988) L1796-L1799.",AM,Melt Spinning,Ribbon,Width X Thickness,1,0.02,['DSC TEM XRD' 'DSC  TEM XRD'],Carter,,,10.1143/JJAP.27.L1796,,,,Arc Melting,['Ar-gas' 'He-gas'],,,,,,,,,
60490a203e6da430a7212556,Al91Ce9,"Inoue, A., Ohtera, K., Tsai, A.-P., Kimura, H., Masumoto, T.: Jpn. J. Appl. Phys. 27 (1988)L1579-L1582.",AM,Melt Spinning,Ribbon,Width X Thickness,1.5,0.03, OM  TEM  XRD,Carter,,,10.1143/JJAP.27.L1579,,,,Arc Melting,Ar-gas,,,,,,,,,
60490a203e6da430a7212557,Al91Co1Ni8,"Horio, Y., Inoue, A., Masumoto, T.: Mater. Sci. Eng. A 179/180 (1994) 596-599.",AC,Melt Spinning,Ribbon,Width X Thickness,1,0.02,OM SEM TEM XRD,Carter,,,10.1016/0921-5093(94)90274-7,,,,Arc Melting,Ar-gas,,,,,,,,,
60490a203e6da430a7212558,Al91Co1Ni8,"Inoue, A., Horio, Y., Masumoto, T.: Mater. Trans. JIM 34 (1993) 85-88.",AC,Melt Spinning,Ribbon,Width X Thickness,1,0.02,OM SEM TEM XRD,Carter,,,10.2320/matertrans1989.34.85,,,,Arc Melting,Ar-gas,,,,,,,,,
60490a203e6da430a7212559,Al91Co2Ni7,"Inoue, A., Horio, Y., Masumoto, T.: Mater. Trans. JIM 34 (1993) 85-88.",AC,Melt Spinning,Ribbon,Width X Thickness,1,0.02,OM SEM TEM XRD,Carter,,,10.2320/matertrans1989.34.85,,,,Arc Melting,Ar-gas,,,,,,,,,
60490a203e6da430a721255a,Al91Co2Ni7,"Horio, Y., Inoue, A., Masumoto, T.: Mater. Sci. Eng. A 179/180 (1994) 596-599.",AC,Melt Spinning,Ribbon,Width X Thickness,1,0.02,OM SEM TEM XRD,Carter,,,10.1016/0921-5093(94)90274-7,,,,Arc Melting,Ar-gas,,,,,,,,,
60490a203e6da430a721255b,Al91Fe1Ni8,"Horio, Y., Inoue, A., Masumoto, T.: Mater. Sci. Eng. A 179/180 (1994) 596-599.",AC,Melt Spinning,Ribbon,Width X Thickness,1,0.02,OM  SEM  TEM XRD,Carter,,,10.1016/0921-5093(94)90274-7,,,,Arc Melting,Ar-gas,,,,,,,,,
60490a203e6da430a721255c,Al91Fe2Ni7,"Horio, Y., Inoue, A., Masumoto, T.: Mater. Sci. Eng. A 179/180 (1994) 596-599.",AC,Melt Spinning,Ribbon,Width X Thickness,1,0.02,OM  SEM  TEM XRD,Carter,,,10.1016/0921-5093(94)90274-7,,,,Arc Melting,Ar-gas,,,,,,,,,
60490a203e6da430a721255d,Al91Fe3Ni6,"Horio, Y., Inoue, A., Masumoto, T.: Mater. Sci. Eng. A 179/180 (1994) 596-599.",AC,Melt Spinning,Ribbon,Width X Thickness,1,0.02,OM  SEM  TEM XRD,Carter,,,10.1016/0921-5093(94)90274-7,,,,Arc Melting,Ar-gas,,,,,,,,,
60490a203e6da430a721255e,Al91Fe6Ni3,"Horio, Y., Inoue, A., Masumoto, T.: Mater. Sci. Eng. A 179/180 (1994) 596-599.",AC,Melt Spinning,Ribbon,Width X Thickness,1,0.02,OM  SEM  TEM XRD,Carter,,,10.1016/0921-5093(94)90274-7,,,,Arc Melting,Ar-gas,,,,,,,,,
60490a203e6da430a721255f,Al91La5Ni4,"Manov, V., Rubshtein, A., Voronel, A., Popel, P., Vereshagin, A.: Mater. Sci. Eng. A179/180 (1994) 91-96.",AM,Melt Casting,Bulk,,,, OM  XRD ,Carter,,,10.1016/0921-5093(94)90171-6,,,,Radio Frequency Melting,,,,,,,,,,
60490a203e6da430a7212560,Al91La5Ni4,"Berner, A., Katsman, A., Klinger, L., Levin, L., Manov, V.: Mater. Sci. Eng. A 181/182(1994) 1249-1252.",AM,Melt Spinning,Ribbon,Width X Thickness,3,0.02, OM  SEM  XRD ,Carter,,,10.1016/0921-5093(94)90840-0,,,,Arc Melting,Vacuum,,,,,,,,,
60490a203e6da430a7212561,Al91La7Ni2,"Zhang, T.: Master Dissertation, Tohoku University, 1990.",AM,Melt Spinning,Ribbon,Thickness, 0.02-1.5,,AXS  OM  SEM  TEM  XRD ,Carter,,,,,,,Arc Melting,Ar-gas,,,,,,,,,
60490a203e6da430a7212562,Al91Y9,"Inoue, A., Ohtera, K., Tsai, A.-P., Kimura, H., Masumoto, T.: Jpn. J. Appl. Phys. 27 (1988)L1579-L1582.",AM,Melt Spinning,Ribbon,,,, TEM XRD,Carter,,,10.1143/JJAP.27.L1579,,,,Arc Melting,Ar-gas,,,,,,,,,
60490a203e6da430a7212563,Al92.5Ca2.5Fe5,"Ayers, J.D., Jones, H.N., Vold, C.L.: Scr. Metall. 29 (1993) 205-209.",CR,Melt Spinning,Ribbon,,,, XRD,Carter,,,10.1016/0956-716X(93)90309-G,,,,Arc Melting,He-gas,,,,,,,,,
60490a203e6da430a7212564,Al92.5Ca2.5Ni5,"Ayers, J.D., Jones, H.N., Vold, C.L.: Scr. Metall. 29 (1993) 205-209.",CR,Melt Spinning,Ribbon,Width X Thickness,1.5-3,.02-0.25, XRD,Carter,,,10.1016/0956-716X(93)90309-G,,,,Arc Melting,He-gas,,,,,,,,,
60490a203e6da430a7212565,Al92.5Ca7.5,"Ayers, J.D., Jones, H.N., Vold, C.L.: Scr. Metall. 29 (1993) 205-209.",CR,Melt Spinning,Ribbon,,,, XRD,Carter,,,10.1016/0956-716X(93)90309-G,,,,Arc Melting,He-gas,,,,,,,,,
60490a203e6da430a7212566,Al92Ce6Nb2,"Inoue, A., Ohtera, K., Kita, K., Masumoto, T.: Jpn. J. Appl. Phys. 27 (1988) L1796-L1799.",AM,Melt Spinning,Ribbon,Width X Thickness,1,0.02,DSC TEM XRD,Carter,,,10.1143/JJAP.27.L1796,,,,Arc Melting,Ar-gas,,,,,,,,,
60490a203e6da430a7212567,Al92Ce8,"Inoue, A., Ohtera, K., Kita, K., Masumoto, T.: Jpn. J. Appl. Phys. 27 (1988) L1796-L1799.",AM,Melt Spinning,Ribbon,Width X Thickness,1,0.02,['DSC TEM XRD' 'DSC  TEM XRD'],Carter,,,10.1143/JJAP.27.L1796,,,,Arc Melting,['Ar-gas' 'He-gas'],,,,,,,,,
60490a203e6da430a7212568,Al92Ce8,"Inoue, A., Ohtera, K., Tsai, A.-P., Kimura, H., Masumoto, T.: Jpn. J. Appl. Phys. 27 (1988)L1579-L1582.",AM,Melt Spinning,Ribbon,Width X Thickness,1.5,0.03, OM  TEM  XRD,Carter,,,10.1143/JJAP.27.L1579,,,,Arc Melting,Ar-gas,,,,,,,,,
60490a203e6da430a7212569,Al92Co2Fe6,"Horio, Y., Inoue, A., Masumoto, T.: Mater. Sci. Eng. A 179/180 (1994) 596-599.",AC,Melt Spinning,Ribbon,Width X Thickness,1,0.02,OM SEM TEM XRD,Carter,,,10.1016/0921-5093(94)90274-7,,,,Arc Melting,Ar-gas,,,,,,,,,
60490a203e6da430a721256a,Al92Co2Mn6,"Horio, Y., Inoue, A., Masumoto, T.: Mater. Sci. Eng. A 179/180 (1994) 596-599.",OT,Melt Spinning,Ribbon,,,,TEM XRD,Carter,,,10.1016/0921-5093(94)90274-7,,,,Arc Melting,Ar-gas,,,,,,,,,
60490a203e6da430a721256b,Al92Co2Ni6,"Horio, Y., Inoue, A., Masumoto, T.: Mater. Sci. Eng. A 179/180 (1994) 596-599.",AC,Melt Spinning,Ribbon,Width X Thickness,1,0.02,OM SEM TEM XRD,Carter,,,10.1016/0921-5093(94)90274-7,,,,Arc Melting,Ar-gas,,,,,,,,,
60490a203e6da430a721256c,Al92Co2Ni6,"Inoue, A., Horio, Y., Masumoto, T.: Mater. Trans. JIM 34 (1993) 85-88.",AC,Melt Spinning,Ribbon,Width X Thickness,1,0.02,OM SEM TEM XRD,Carter,,,10.2320/matertrans1989.34.85,,,,Arc Melting,Ar-gas,,,,,,,,,
60490a203e6da430a721256d,Al92Co4Fe4,"Horio, Y., Inoue, A., Masumoto, T.: Mater. Sci. Eng. A 179/180 (1994) 596-599.",AC,Melt Spinning,Ribbon,Width X Thickness,1,0.02,OM SEM TEM XRD,Carter,,,10.1016/0921-5093(94)90274-7,,,,Arc Melting,Ar-gas,,,,,,,,,
60490a203e6da430a721256e,Al92Co4Mn4,"Horio, Y., Inoue, A., Masumoto, T.: Mater. Sci. Eng. A 179/180 (1994) 596-599.",AC,Melt Spinning,Ribbon,,,,TEM XRD,Carter,,,10.1016/0921-5093(94)90274-7,,,,Arc Melting,Ar-gas,,,,,,,,,
60490a203e6da430a721256f,Al92Co4Ni4,"Inoue, A., Horio, Y., Masumoto, T.: Mater. Trans. JIM 34 (1993) 85-88.",AC,Melt Spinning,Ribbon,Width X Thickness,1,0.02,OM SEM TEM XRD,Carter,,,10.2320/matertrans1989.34.85,,,,Arc Melting,Ar-gas,,,,,,,,,
60490a203e6da430a7212570,Al92Co4Ni4,"Horio, Y., Inoue, A., Masumoto, T.: Mater. Sci. Eng. A 179/180 (1994) 596-599.",AC,Melt Spinning,Ribbon,Width X Thickness,1,0.02,OM SEM TEM XRD,Carter,,,10.1016/0921-5093(94)90274-7,,,,Arc Melting,Ar-gas,,,,,,,,,
60490a203e6da430a7212571,Al92Co6Fe2,"Horio, Y., Inoue, A., Masumoto, T.: Mater. Sci. Eng. A 179/180 (1994) 596-599.",AC,Melt Spinning,Ribbon,Width X Thickness,1,0.02,OM SEM TEM XRD,Carter,,,10.1016/0921-5093(94)90274-7,,,,Arc Melting,Ar-gas,,,,,,,,,
60490a203e6da430a7212572,Al92Co6Mn2,"Horio, Y., Inoue, A., Masumoto, T.: Mater. Sci. Eng. A 179/180 (1994) 596-599.",AC,Melt Spinning,Ribbon,,,,TEM XRD,Carter,,,10.1016/0921-5093(94)90274-7,,,,Arc Melting,Ar-gas,,,,,,,,,
60490a203e6da430a7212573,Al92Co6Ni2,"Inoue, A., Horio, Y., Masumoto, T.: Mater. Trans. JIM 34 (1993) 85-88.",AC,Melt Spinning,Ribbon,Width X Thickness,1,0.02,OM SEM TEM XRD,Carter,,,10.2320/matertrans1989.34.85,,,,Arc Melting,Ar-gas,,,,,,,,,
60490a203e6da430a7212574,Al92Co6Ni2,"Horio, Y., Inoue, A., Masumoto, T.: Mater. Sci. Eng. A 179/180 (1994) 596-599.",AC,Melt Spinning,Ribbon,Width X Thickness,1,0.02,OM SEM TEM XRD,Carter,,,10.1016/0921-5093(94)90274-7,,,,Arc Melting,Ar-gas,,,,,,,,,
60490a203e6da430a7212575,Al92Co8,"Horio, Y., Inoue, A., Masumoto, T.: Mater. Sci. Eng. A 179/180 (1994) 596-599.",AC,Melt Spinning,Ribbon,Width X Thickness,1,0.02,['OM SEM TEM XRD' 'TEM XRD'],Carter,,,10.1016/0921-5093(94)90274-7,,,,Arc Melting,Ar-gas,,,,,,,,,
60490a203e6da430a7212576,Al92Co8,"Inoue, A., Horio, Y., Masumoto, T.: Mater. Trans. JIM 34 (1993) 85-88.",AC,Melt Spinning,Ribbon,Width X Thickness,1,0.02,OM SEM TEM XRD,Carter,,,10.2320/matertrans1989.34.85,,,,Arc Melting,Ar-gas,,,,,,,,,
60490a203e6da430a7212577,Al92Cr8,"Kimura, H., Inoue, A., Bizen, Y., Masumoto, T.: Mater. Sci. Eng. 99 (1988) 449-452.",OT,Melt Spinning,Ribbon,Width X Thickness,1,0.02,DSC  TEM  XRD,Carter,,,10.1016/0025-5416(88)90375-8,,,,Arc Melting,Ar-gas,,,,,,,,,
60490a203e6da430a7212578,Al92Fe2Ni6,"Inoue, A., Matsuki, K., Masumoto, T.: Sci. Rep. Res. Inst. Tohoku Univ. Ser A 38 (1993)99-111.",AC,Melt Spinning,Ribbon,Width X Thickness,1,0.02,OM  SEM  TEM XRD,Carter,,,,,,,Arc Melting,Ar-gas,,,,,,,,,
60490a203e6da430a7212579,Al92Fe2Ni6,"Horio, Y., Inoue, A., Masumoto, T.: Mater. Sci. Eng. A 179/180 (1994) 596-599.",AC,Melt Spinning,Ribbon,Width X Thickness,1,0.02,OM  SEM  TEM XRD,Carter,,,10.1016/0921-5093(94)90274-7,,,,Arc Melting,Ar-gas,,,,,,,,,
60490a203e6da430a721257a,Al92Fe4Ni4,"Inoue, A., Matsuki, K., Masumoto, T.: Sci. Rep. Res. Inst. Tohoku Univ. Ser A 38 (1993)99-111.",AC,Melt Spinning,Ribbon,Width X Thickness,1,0.02,OM  SEM  TEM XRD,Carter,,,,,,,Arc Melting,Ar-gas,,,,,,,,,
60490a203e6da430a721257b,Al92Fe4Ni4,"Horio, Y., Inoue, A., Masumoto, T.: Mater. Sci. Eng. A 179/180 (1994) 596-599.",AC,Melt Spinning,Ribbon,Width X Thickness,1,0.02,OM  SEM  TEM XRD,Carter,,,10.1016/0921-5093(94)90274-7,,,,Arc Melting,Ar-gas,,,,,,,,,
60490a203e6da430a721257c,Al92Fe5Ni3,"Horio, Y., Inoue, A., Masumoto, T.: Mater. Sci. Eng. A 179/180 (1994) 596-599.",AC,Melt Spinning,Ribbon,Width X Thickness,1,0.02,OM  SEM  TEM XRD,Carter,,,10.1016/0921-5093(94)90274-7,,,,Arc Melting,Ar-gas,,,,,,,,,
60490a203e6da430a721257d,Al92Fe6Ni2,"Inoue, A., Matsuki, K., Masumoto, T.: Sci. Rep. Res. Inst. Tohoku Univ. Ser A 38 (1993)99-111.",AC,Melt Spinning,Ribbon,Width X Thickness,1,0.02,OM  SEM  TEM XRD,Carter,,,,,,,Arc Melting,Ar-gas,,,,,,,,,
60490a203e6da430a721257e,Al92Fe6Ni2,"Horio, Y., Inoue, A., Masumoto, T.: Mater. Sci. Eng. A 179/180 (1994) 596-599.",AC,Melt Spinning,Ribbon,Width X Thickness,1,0.02,OM  SEM  TEM XRD,Carter,,,10.1016/0921-5093(94)90274-7,,,,Arc Melting,Ar-gas,,,,,,,,,
60490a203e6da430a721257f,Al92Fe8,"Inoue, A., Matsuki, K., Masumoto, T.: Sci. Rep. Res. Inst. Tohoku Univ. Ser A 38 (1993)99-111.",AC,Melt Spinning,Ribbon,Width X Thickness,1,0.02,OM  SEM  TEM XRD,Carter,,,,,,,Arc Melting,Ar-gas,,,,,,,,,
60490a203e6da430a7212580,Al92Fe8,"Horio, Y., Inoue, A., Masumoto, T.: Mater. Sci. Eng. A 179/180 (1994) 596-599.",AC,Melt Spinning,Ribbon,Width X Thickness,1,0.02,['OM SEM TEM XRD' 'OM  SEM  TEM XRD'],Carter,,,10.1016/0921-5093(94)90274-7,,,,Arc Melting,Ar-gas,,,,,,,,,
60490a203e6da430a7212581,Al92Gd8,"Zhang, T.: Master Dissertation, Tohoku University, 1990.",AM,Melt Spinning,Ribbon,Thickness, 0.02-1.5,,AXS  SEM  TEM  XRD ,Carter,,,,,,,Arc Melting,Ar-gas,,,,,,,,,
