Repository: leschultz/Molecular-Dynamic-Characteristic-Temperatures-for-Predicting-Metallic-Glass-Forming-Ability

├── README.md
├── features
│   ├── MDF_DMREF_Metallic_Glasses_v5
│   │   ├── MDF_DMREF_Metallic_Glasses_v5.csv
│   │   └── update_metallic_glasses.py
│   ├── features_dmax_cts
│   │   ├── features_dmax_cts.csv
│   │   ├── features_dmax_cts.json
│   │   └── upload.py
│   ├── features_gfa_cts
│   │   ├── features_gfa_cts.csv
│   │   ├── features_gfa_cts.json
│   │   ├── requirements.txt
│   │   └── upload.py
│   └── prsd_features_gfa_cts
│       └── prsd_features_gfa_cts.csv
└── plots
    ├── classification
    │   ├── original
    │   │   ├── PR_positive.png
    │   │   └── PR_positive_data.csv
    │   └── prsd
    │       ├── PRSD_PR_positive_data.csv
    │       └── PR_positive_PRSD.png

File: features/MDF_DMREF_Metallic_Glasses_v5/MDF_DMREF_Metallic_Glasses_v5.csv (part 20 of 58)
_id,Composition,Reference,Is_Amorphous?,Casting,Type,Size_Measure,Size1,Size2,Characterization,From,Tg_[K],Tl_[K],DOI,Dmax_[mm],Tx_[K],Tm_[K],Melting,Environment,Sigma_[Mpa],Zmax_[mm],E_[GPA],Possion's_Ratio,v,Rc_[K/s],Fracture_Strength_[MPa],G_[GPa],Density_[g/cm^3]
60490a203e6da430a7212582,Al92La8,"Inoue, A., Zhang, T., Masumoto, T.: Mater. Sci. Eng. A 134 (1991) 1125-1128.",AM,Melt Spinning,Ribbon,Thickness,1,0.02,AXS  OM  SEM  TEM  XRD ,Carter,,,10.1016/0921-5093(91)90938-J,,,,Radio Frequency Melting,Ar-gas,,,,,,,,,
60490a203e6da430a7212583,Al92Mn2Ni6,"Horio, Y., Inoue, A., Masumoto, T.: Mater. Sci. Eng. A 179/180 (1994) 596-599.",AC,Melt Spinning,Ribbon,Width X Thickness,1,0.02,OM  SEM  TEM XRD ,Carter,,,10.1016/0921-5093(94)90274-7,,,,Arc Melting,Ar-gas,,,,,,,,,
60490a203e6da430a7212584,Al92Mn4Ni4,"Horio, Y., Inoue, A., Masumoto, T.: Mater. Sci. Eng. A 179/180 (1994) 596-599.",AC,Melt Spinning,Ribbon,Width X Thickness,1,0.02,OM  SEM  TEM XRD ,Carter,,,10.1016/0921-5093(94)90274-7,,,,Arc Melting,Ar-gas,,,,,,,,,
60490a203e6da430a7212585,Al92Mn6Ni2,"Horio, Y., Inoue, A., Masumoto, T.: Mater. Sci. Eng. A 179/180 (1994) 596-599.",AC,Melt Spinning,Ribbon,Width X Thickness,1,0.02,OM  SEM  TEM XRD ,Carter,,,10.1016/0921-5093(94)90274-7,,,,Arc Melting,Ar-gas,,,,,,,,,
60490a203e6da430a7212586,Al92Mn8,"Horio, Y., Inoue, A., Masumoto, T.: Mater. Sci. Eng. A 179/180 (1994) 596-599.",OT,Melt Spinning,Ribbon,,,,['TEM XRD' 'OM  SEM  TEM XRD '],Carter,,,10.1016/0921-5093(94)90274-7,,,,Arc Melting,Ar-gas,,,,,,,,,
60490a203e6da430a7212587,Al92Nd2Ni6,"Inoue, A., Ochiai, T., Horio, Y., Masumoto, T.: Mater. Sci. Eng. A 179/180 (1994) 649-653.",AC,Melt Spinning,Ribbon,Width X Thickness,1,0.02, TEM XRD,Carter,,,10.1016/0921-5093(94)90286-0,,,,Arc Melting,Ar-gas,,,,,,,,,
60490a203e6da430a7212588,Al92Nd4Ni4,"Inoue, A., Ochiai, T., Horio, Y., Masumoto, T.: Mater. Sci. Eng. A 179/180 (1994) 649-653.",AC,Melt Spinning,Ribbon,Width X Thickness,1,0.02, TEM XRD,Carter,,,10.1016/0921-5093(94)90286-0,,,,Arc Melting,Ar-gas,,,,,,,,,
60490a203e6da430a7212589,Al92Nd6Ni2,"Inoue, A., Ochiai, T., Horio, Y., Masumoto, T.: Mater. Sci. Eng. A 179/180 (1994) 649-653.",AC,Melt Spinning,Ribbon,Width X Thickness,1,0.02, TEM XRD,Carter,,,10.1016/0921-5093(94)90286-0,,,,Arc Melting,Ar-gas,,,,,,,,,
60490a203e6da430a721258a,Al92Nd8,"Zhang, T.: Master Dissertation, Tohoku University, 1990.",AM,Melt Spinning,Ribbon,Thickness, 0.02-1.5,,AXS  SEM  TEM XRD,Carter,,,,,,,Arc Melting,Ar-gas,,,,,,,,,
60490a203e6da430a721258b,Al92Nd8,"Inoue, A., Ochiai, T., Horio, Y., Masumoto, T.: Mater. Sci. Eng. A 179/180 (1994) 649-653.",AM,Melt Spinning,Ribbon,Width X Thickness,1,0.02, TEM XRD,Carter,,,10.1016/0921-5093(94)90286-0,,,,Arc Melting,Ar-gas,,,,,,,,,
60490a203e6da430a721258c,Al92Ni8,"Inoue, A., Horio, Y., Masumoto, T.: Mater. Trans. JIM 34 (1993) 85-88.",AC,Melt Spinning,Ribbon,Width X Thickness,1,0.02,OM SEM TEM XRD,Carter,,,10.2320/matertrans1989.34.85,,,,Arc Melting,Ar-gas,,,,,,,,,
60490a203e6da430a721258d,Al92Ni8,"Inoue, A., Matsuki, K., Masumoto, T.: Sci. Rep. Res. Inst. Tohoku Univ. Ser A 38 (1993)99-111.",AC,Melt Spinning,Ribbon,Width X Thickness,1,0.02,OM  SEM  TEM XRD,Carter,,,,,,,Arc Melting,Ar-gas,,,,,,,,,
60490a203e6da430a721258e,Al92Ni8,"Horio, Y., Inoue, A., Masumoto, T.: Mater. Sci. Eng. A 179/180 (1994) 596-599.",AC,Melt Spinning,Ribbon,Width X Thickness,1,0.02,['OM SEM TEM XRD' 'OM  SEM  TEM XRD' 'OM  SEM  TEM XRD '],Carter,,,10.1016/0921-5093(94)90274-7,,,,Arc Melting,Ar-gas,,,,,,,,,
60490a203e6da430a721258f,Al92Ni8,"Ohtera, K., Kita, K., Nagahama, H., Inoue, A., Masumoto, T.: Mater. Sci. Eng. A 179/180(1994) 592-595.",CR,Melt Casting,Bulk,,,,OM  TEM  XRD,Carter,,,10.1016/0921-5093(94)90273-9,,,,,N-gas,,,,,,,,,
60490a203e6da430a7212590,Al92Sm8,"Zhang, T.: Master Dissertation, Tohoku University, 1990.",AM,Melt Spinning,Ribbon,Thickness, 0.02-1.5,,AXS SEM TEM XRD,Carter,,,,,,,Arc Melting,Ar-gas,,,,,,,,,
60490a203e6da430a7212591,Al92Ti8,"Akiyama, E., Habazaki, H., Kawashima, A., Asami, K., Hashimoto, K.: Proc. Symp.Corros. Electrochem. Catal. Metastable Metals and Intermetallics, Clayton, C.R.,Hashimoto, K. (eds.), Pennington: The Electrochem. Soc.,1993, p. 26-37.",CR,Deposition,Thin Film,,,,XRD,Carter,,,,,,,,Ar-gas,,,,,,,,,
60490a203e6da430a7212592,Al92Y8,"Zhang, T.: Master Dissertation, Tohoku University, 1990.",CR,Melt Spinning,Ribbon,Thickness, 0.02-1.5,,AXS  SEM  TEM XRD,Carter,,,,,,,Arc Melting,Ar-gas,,,,,,,,,
60490a203e6da430a7212593,Al92Y8,"Inoue, A., Ohtera, K., Tsai, A.-P., Kimura, H., Masumoto, T.: Jpn. J. Appl. Phys. 27 (1988)L1579-L1582.",['AM' 'CR'],Melt Spinning,Ribbon,,,, TEM XRD,Carter,,,10.1143/JJAP.27.L1579,,,,Arc Melting,Ar-gas,,,,,,,,,
60490a203e6da430a7212594,Al93Ce2Cr5,"Watanabe, M., Ito, M., Kimura, H., Inoue, A., Masumoto, T.: Mater. Sci. Eng. A 179/180 (1994) 659-664. ",OT,Melt Spinning,Ribbon,Width X Thickness,1,0.02, TEM XRD,Carter,,,10.1016/0921-5093(94)90288-7,,,,Radio Frequency Melting,Ar-gas,,,,,,,,,
60490a203e6da430a7212595,Al93Ce2Mn5,"Watanabe, M., Ito, M., Kimura, H., Inoue, A., Masumoto, T.: Mater. Sci. Eng. A 179/180 (1994) 659-664. ",OT,Melt Spinning,Ribbon,Width X Thickness,1,0.02, TEM XRD,Carter,,,10.1016/0921-5093(94)90288-7,,,,Radio Frequency Melting,Ar-gas,,,,,,,,,
60490a203e6da430a7212596,Al93Ce7,"Inoue, A., Ohtera, K., Tsai, A.-P., Kimura, H., Masumoto, T.: Jpn. J. Appl. Phys. 27 (1988)L1579-L1582.",AM,Melt Spinning,Ribbon,Width X Thickness,1.5,0.03, OM  TEM  XRD,Carter,,,10.1143/JJAP.27.L1579,,,,Arc Melting,Ar-gas,,,,,,,,,
60490a203e6da430a7212597,Al93Ce7,"Inoue, A., Ohtera, K., Kita, K., Masumoto, T.: Jpn. J. Appl. Phys. 27 (1988) L1796-L1799.",AM,Melt Spinning,Ribbon,Width X Thickness,1,0.02,['DSC TEM XRD' 'DSC  TEM XRD'],Carter,,,10.1143/JJAP.27.L1796,,,,Arc Melting,['Ar-gas' 'He-gas'],,,,,,,,,
60490a203e6da430a7212598,Al93Ce7,"Zhang, T.: Master Dissertation, Tohoku University, 1990.",AM,Melt Spinning,Ribbon,Thickness,0.02-1.5,,AXS  OM  SEM  TEM  XRD,Carter,,,,,,,Arc Melting,Ar-gas,,,,,,,,,
60490a203e6da430a7212599,Al94.1Ti5.9,"Nie, J.F., Majumdar, A., Muddle, B.C.: Mater. Sci. Eng. A 179/180 (1994) 619-624.",CR,Melt Spinning,Ribbon,Width X Thickness,4-Feb, 0.04-0.07, TEM XRD,Carter,,,10.1016/0921-5093(94)90279-8,,,,,N-gas,,,,,,,,,
60490a203e6da430a721259a,Al94Ce2Cr4,"Watanabe, M., Ito, M., Kimura, H., Inoue, A., Masumoto, T.: Mater. Sci. Eng. A 179/180 (1994) 659-664. ",OT,Melt Spinning,Ribbon,Width X Thickness,1,0.02, TEM XRD,Carter,,,10.1016/0921-5093(94)90288-7,,,,Radio Frequency Melting,Ar-gas,,,,,,,,,
60490a203e6da430a721259b,Al94Ce2Fe4,"Inoue, A., Ohtera, K., Kita, K., Masumoto, T.: Jpn. J. Appl. Phys. 27 (1988) L1796-L1799.",CR,Melt Spinning,Ribbon,Width X Thickness,1,0.02,DSC  TEM XRD,Carter,,,10.1143/JJAP.27.L1796,,,,Arc Melting,He-gas,,,,,,,,,
60490a203e6da430a721259c,Al94Ce2Fe4,"Watanabe, M., Ito, M., Kimura, H., Inoue, A., Masumoto, T.: Mater. Sci. Eng. A 179/180 (1994) 659-664. ",OT,Melt Spinning,Ribbon,Width X Thickness,1,0.02, TEM XRD,Carter,,,10.1016/0921-5093(94)90288-7,,,,Radio Frequency Melting,He-gas,,,,,,,,,
60490a203e6da430a721259d,Al94Ce2Mn4,"Watanabe, M., Ito, M., Kimura, H., Inoue, A., Masumoto, T.: Mater. Sci. Eng. A 179/180 (1994) 659-664. ",OT,Melt Spinning,Ribbon,Width X Thickness,1,0.02, TEM XRD,Carter,,,10.1016/0921-5093(94)90288-7,,,,Radio Frequency Melting,Ar-gas,,,,,,,,,
60490a203e6da430a721259e,Al94Ce2V4,"Watanabe, M., Ito, M., Kimura, H., Inoue, A., Masumoto, T.: Mater. Sci. Eng. A 179/180 (1994) 659-664. ",OT,Melt Spinning,Ribbon,Width X Thickness,1,0.02, TEM XRD,Carter,,,10.1016/0921-5093(94)90288-7,,,,Radio Frequency Melting,Ar-gas,,,,,,,,,
60490a203e6da430a721259f,Al94Ce4Co2,"Inoue, A., Ohtera, K., Kita, K., Masumoto, T.: Jpn. J. Appl. Phys. 27 (1988) L1796-L1799.",CR,Melt Spinning,Ribbon,Width X Thickness,1,0.02,DSC TEM XRD,Carter,,,10.1143/JJAP.27.L1796,,,,Arc Melting,Ar-gas,,,,,,,,,
60490a203e6da430a72125a0,Al94Ce4Fe2,"Inoue, A., Ohtera, K., Kita, K., Masumoto, T.: Jpn. J. Appl. Phys. 27 (1988) L1796-L1799.",CR,Melt Spinning,Ribbon,Width X Thickness,1,0.02,DSC  TEM XRD,Carter,,,10.1143/JJAP.27.L1796,,,,Arc Melting,He-gas,,,,,,,,,
60490a203e6da430a72125a1,Al94Ce6,"Inoue, A., Ohtera, K., Kita, K., Masumoto, T.: Jpn. J. Appl. Phys. 27 (1988) L1796-L1799.",CR,Melt Spinning,Ribbon,Width X Thickness,1,0.02,['DSC TEM XRD' 'DSC  TEM XRD'],Carter,,,10.1143/JJAP.27.L1796,,,,Arc Melting,['Ar-gas' 'He-gas'],,,,,,,,,
60490a203e6da430a72125a2,Al94Ce6,"Inoue, A., Ohtera, K., Tsai, A.-P., Kimura, H., Masumoto, T.: Jpn. J. Appl. Phys. 27 (1988)L1579-L1582.",CR,Melt Spinning,Ribbon,Width X Thickness,1.5,0.03, OM  TEM  XRD,Carter,,,10.1143/JJAP.27.L1579,,,,Arc Melting,Ar-gas,,,,,,,,,
60490a203e6da430a72125a3,Al94Co2Fe4,"Horio, Y., Inoue, A., Masumoto, T.: Mater. Sci. Eng. A 179/180 (1994) 596-599.",AC,Melt Spinning,Ribbon,Width X Thickness,1,0.02,OM SEM TEM XRD,Carter,,,10.1016/0921-5093(94)90274-7,,,,Arc Melting,Ar-gas,,,,,,,,,
60490a203e6da430a72125a4,Al94Co2Mn4,"Horio, Y., Inoue, A., Masumoto, T.: Mater. Sci. Eng. A 179/180 (1994) 596-599.",CR,Melt Spinning,Ribbon,,,,TEM XRD,Carter,,,10.1016/0921-5093(94)90274-7,,,,Arc Melting,Ar-gas,,,,,,,,,
60490a203e6da430a72125a5,Al94Co2Ni4,"Inoue, A., Horio, Y., Masumoto, T.: Mater. Trans. JIM 34 (1993) 85-88.",CR,Melt Spinning,Ribbon,Width X Thickness,1,0.02,OM SEM TEM XRD,Carter,,,10.2320/matertrans1989.34.85,,,,Arc Melting,Ar-gas,,,,,,,,,
60490a203e6da430a72125a6,Al94Co2Ni4,"Horio, Y., Inoue, A., Masumoto, T.: Mater. Sci. Eng. A 179/180 (1994) 596-599.",CR,Melt Spinning,Ribbon,Width X Thickness,1,0.02,OM SEM TEM XRD,Carter,,,10.1016/0921-5093(94)90274-7,,,,Arc Melting,Ar-gas,,,,,,,,,
60490a203e6da430a72125a7,Al94Co4Fe2,"Horio, Y., Inoue, A., Masumoto, T.: Mater. Sci. Eng. A 179/180 (1994) 596-599.",AC,Melt Spinning,Ribbon,Width X Thickness,1,0.02,OM SEM TEM XRD,Carter,,,10.1016/0921-5093(94)90274-7,,,,Arc Melting,Ar-gas,,,,,,,,,
60490a203e6da430a72125a8,Al94Co4Mn2,"Horio, Y., Inoue, A., Masumoto, T.: Mater. Sci. Eng. A 179/180 (1994) 596-599.",AC,Melt Spinning,Ribbon,,,,TEM XRD,Carter,,,10.1016/0921-5093(94)90274-7,,,,Arc Melting,Ar-gas,,,,,,,,,
60490a203e6da430a72125a9,Al94Co4Ni2,"Inoue, A., Horio, Y., Masumoto, T.: Mater. Trans. JIM 34 (1993) 85-88.",CR,Melt Spinning,Ribbon,Width X Thickness,1,0.02,OM SEM TEM XRD,Carter,,,10.2320/matertrans1989.34.85,,,,Arc Melting,Ar-gas,,,,,,,,,
60490a203e6da430a72125aa,Al94Co4Ni2,"Horio, Y., Inoue, A., Masumoto, T.: Mater. Sci. Eng. A 179/180 (1994) 596-599.",CR,Melt Spinning,Ribbon,Width X Thickness,1,0.02,OM SEM TEM XRD,Carter,,,10.1016/0921-5093(94)90274-7,,,,Arc Melting,Ar-gas,,,,,,,,,
60490a203e6da430a72125ab,Al94Co6,"Inoue, A., Horio, Y., Masumoto, T.: Mater. Trans. JIM 34 (1993) 85-88.",AC,Melt Spinning,Ribbon,Width X Thickness,1,0.02,OM SEM TEM XRD,Carter,,,10.2320/matertrans1989.34.85,,,,Arc Melting,Ar-gas,,,,,,,,,
60490a203e6da430a72125ac,Al94Co6,"Horio, Y., Inoue, A., Masumoto, T.: Mater. Sci. Eng. A 179/180 (1994) 596-599.",AC,Melt Spinning,Ribbon,Width X Thickness,1,0.02,['OM SEM TEM XRD' 'TEM XRD'],Carter,,,10.1016/0921-5093(94)90274-7,,,,Arc Melting,Ar-gas,,,,,,,,,
60490a203e6da430a72125ad,Al94Cr6,"Kimura, H., Inoue, A., Bizen, Y., Masumoto, T.: Mater. Sci. Eng. 99 (1988) 449-452.",OT,Melt Spinning,Ribbon,Width X Thickness,1,0.02,DSC  TEM  XRD,Carter,,,10.1016/0025-5416(88)90375-8,,,,Arc Melting,Ar-gas,,,,,,,,,
60490a203e6da430a72125ae,Al94Fe2Ni4,"Inoue, A., Matsuki, K., Masumoto, T.: Sci. Rep. Res. Inst. Tohoku Univ. Ser A 38 (1993)99-111.",CR,Melt Spinning,Ribbon,Width X Thickness,1,0.02,OM  SEM  TEM XRD,Carter,,,,,,,Arc Melting,Ar-gas,,,,,,,,,
60490a203e6da430a72125af,Al94Fe2Ni4,"Horio, Y., Inoue, A., Masumoto, T.: Mater. Sci. Eng. A 179/180 (1994) 596-599.",CR,Melt Spinning,Ribbon,Width X Thickness,1,0.02,OM  SEM  TEM XRD,Carter,,,10.1016/0921-5093(94)90274-7,,,,Arc Melting,Ar-gas,,,,,,,,,
60490a203e6da430a72125b0,Al94Fe4Ni2,"Inoue, A., Matsuki, K., Masumoto, T.: Sci. Rep. Res. Inst. Tohoku Univ. Ser A 38 (1993)99-111.",CR,Melt Spinning,Ribbon,Width X Thickness,1,0.02,OM  SEM  TEM XRD,Carter,,,,,,,Arc Melting,Ar-gas,,,,,,,,,
60490a203e6da430a72125b1,Al94Fe4Ni2,"Horio, Y., Inoue, A., Masumoto, T.: Mater. Sci. Eng. A 179/180 (1994) 596-599.",CR,Melt Spinning,Ribbon,Width X Thickness,1,0.02,OM  SEM  TEM XRD,Carter,,,10.1016/0921-5093(94)90274-7,,,,Arc Melting,Ar-gas,,,,,,,,,
60490a203e6da430a72125b2,Al94Fe6,"Horio, Y., Inoue, A., Masumoto, T.: Mater. Sci. Eng. A 179/180 (1994) 596-599.",AC,Melt Spinning,Ribbon,Width X Thickness,1,0.02,['OM SEM TEM XRD' 'OM  SEM  TEM XRD'],Carter,,,10.1016/0921-5093(94)90274-7,,,,Arc Melting,Ar-gas,,,,,,,,,
60490a203e6da430a72125b3,Al94Fe6,"Inoue, A., Matsuki, K., Masumoto, T.: Sci. Rep. Res. Inst. Tohoku Univ. Ser A 38 (1993)99-111.",AC,Melt Spinning,Ribbon,Width X Thickness,1,0.02,OM  SEM  TEM XRD,Carter,,,,,,,Arc Melting,Ar-gas,,,,,,,,,
60490a203e6da430a72125b4,Al94Gd6,"Zhang, T.: Master Dissertation, Tohoku University, 1990.",CR,Melt Spinning,Ribbon,Thickness, 0.02-1.5,,AXS  SEM  TEM  XRD ,Carter,,,,,,,Arc Melting,Ar-gas,,,,,,,,,
60490a203e6da430a72125b5,Al94Mn2Ni4,"Horio, Y., Inoue, A., Masumoto, T.: Mater. Sci. Eng. A 179/180 (1994) 596-599.",AC,Melt Spinning,Ribbon,Width X Thickness,1,0.02,OM  SEM  TEM XRD ,Carter,,,10.1016/0921-5093(94)90274-7,,,,Arc Melting,Ar-gas,,,,,,,,,
60490a203e6da430a72125b6,Al94Mn4Ni2,"Horio, Y., Inoue, A., Masumoto, T.: Mater. Sci. Eng. A 179/180 (1994) 596-599.",AC,Melt Spinning,Ribbon,Width X Thickness,1,0.02,OM  SEM  TEM XRD ,Carter,,,10.1016/0921-5093(94)90274-7,,,,Arc Melting,Ar-gas,,,,,,,,,
60490a203e6da430a72125b7,Al94Mn6,"Horio, Y., Inoue, A., Masumoto, T.: Mater. Sci. Eng. A 179/180 (1994) 596-599.",CR,Melt Spinning,Ribbon,,,,['TEM XRD' 'OM  SEM  TEM XRD '],Carter,,,10.1016/0921-5093(94)90274-7,,,,Arc Melting,Ar-gas,,,,,,,,,
60490a203e6da430a72125b8,Al94Nd2Ni4,"Inoue, A., Ochiai, T., Horio, Y., Masumoto, T.: Mater. Sci. Eng. A 179/180 (1994) 649-653.",CR,Melt Spinning,Ribbon,Width X Thickness,1,0.02, TEM XRD,Carter,,,10.1016/0921-5093(94)90286-0,,,,Arc Melting,Ar-gas,,,,,,,,,
60490a203e6da430a72125b9,Al94Nd4Ni2,"Inoue, A., Ochiai, T., Horio, Y., Masumoto, T.: Mater. Sci. Eng. A 179/180 (1994) 649-653.",AC,Melt Spinning,Ribbon,Width X Thickness,1,0.02, TEM XRD,Carter,,,10.1016/0921-5093(94)90286-0,,,,Arc Melting,Ar-gas,,,,,,,,,
60490a203e6da430a72125ba,Al94Nd6,"Zhang, T.: Master Dissertation, Tohoku University, 1990.",CR,Melt Spinning,Ribbon,Thickness, 0.02-1.5,,AXS  SEM  TEM XRD,Carter,,,,,,,Arc Melting,Ar-gas,,,,,,,,,
60490a203e6da430a72125bb,Al94Nd6,"Inoue, A., Ochiai, T., Horio, Y., Masumoto, T.: Mater. Sci. Eng. A 179/180 (1994) 649-653.",AC,Melt Spinning,Ribbon,Width X Thickness,1,0.02, TEM XRD,Carter,,,10.1016/0921-5093(94)90286-0,,,,Arc Melting,Ar-gas,,,,,,,,,
60490a203e6da430a72125bc,Al94Ni6,"Horio, Y., Inoue, A., Masumoto, T.: Mater. Sci. Eng. A 179/180 (1994) 596-599.",CR,Melt Spinning,Ribbon,Width X Thickness,1,0.02,['OM SEM TEM XRD' 'OM  SEM  TEM XRD' 'OM  SEM  TEM XRD '],Carter,,,10.1016/0921-5093(94)90274-7,,,,Arc Melting,Ar-gas,,,,,,,,,
60490a203e6da430a72125bd,Al94Ni6,"Inoue, A., Matsuki, K., Masumoto, T.: Sci. Rep. Res. Inst. Tohoku Univ. Ser A 38 (1993)99-111.",CR,Melt Spinning,Ribbon,Width X Thickness,1,0.02,OM  SEM  TEM XRD,Carter,,,,,,,Arc Melting,Ar-gas,,,,,,,,,
60490a203e6da430a72125be,Al94Ni6,"Inoue, A., Horio, Y., Masumoto, T.: Mater. Trans. JIM 34 (1993) 85-88.",CR,Melt Spinning,Ribbon,Width X Thickness,1,0.02,OM SEM TEM XRD,Carter,,,10.2320/matertrans1989.34.85,,,,Arc Melting,Ar-gas,,,,,,,,,
60490a203e6da430a72125bf,Al94Sm6,"Zhang, T.: Master Dissertation, Tohoku University, 1990.",CR,Melt Spinning,Ribbon,Thickness, 0.02-1.5,,AXS SEM TEM XRD,Carter,,,,,,,Arc Melting,Ar-gas,,,,,,,,,
60490a203e6da430a72125c0,Al95.8Ni0.7Ti3.5,"Nie, J.F., Majumdar, A., Muddle, B.C.: Mater. Sci. Eng. A 179/180 (1994) 619-624.",CR,Melt Spinning,Ribbon,Width X Thickness,4-Feb, 0.04-0.07, TEM XRD,Carter,,,10.1016/0921-5093(94)90279-8,,,,,N-gas,,,,,,,,,
60490a203e6da430a72125c1,Al95Ce2Co3,"Inoue, A., Ohtera, K., Kita, K., Masumoto, T.: Jpn. J. Appl. Phys. 27 (1988) L1796-L1799.",CR,Melt Spinning,Ribbon,Width X Thickness,1,0.02,DSC TEM XRD,Carter,,,10.1143/JJAP.27.L1796,,,,Arc Melting,Ar-gas,,,,,,,,,
60490a203e6da430a72125c2,Al95Ce5,"Zhang, T.: Master Dissertation, Tohoku University, 1990.",CR,Melt Spinning,Ribbon,Thickness,0.02-1.5,,AXS  OM  SEM  TEM  XRD,Carter,,,,,,,Arc Melting,Ar-gas,,,,,,,,,
60490a203e6da430a72125c3,Al96Co2Fe2,"Horio, Y., Inoue, A., Masumoto, T.: Mater. Sci. Eng. A 179/180 (1994) 596-599.",CR,Melt Spinning,Ribbon,Width X Thickness,1,0.02,OM SEM TEM XRD,Carter,,,10.1016/0921-5093(94)90274-7,,,,Arc Melting,Ar-gas,,,,,,,,,
60490a203e6da430a72125c4,Al96Co2Mn2,"Horio, Y., Inoue, A., Masumoto, T.: Mater. Sci. Eng. A 179/180 (1994) 596-599.",CR,Melt Spinning,Ribbon,,,,TEM XRD,Carter,,,10.1016/0921-5093(94)90274-7,,,,Arc Melting,Ar-gas,,,,,,,,,
60490a203e6da430a72125c5,Al96Co2Ni2,"Horio, Y., Inoue, A., Masumoto, T.: Mater. Sci. Eng. A 179/180 (1994) 596-599.",CR,Melt Spinning,Ribbon,Width X Thickness,1,0.02,OM SEM TEM XRD,Carter,,,10.1016/0921-5093(94)90274-7,,,,Arc Melting,Ar-gas,,,,,,,,,
60490a203e6da430a72125c6,Al96Co2Ni2,"Inoue, A., Horio, Y., Masumoto, T.: Mater. Trans. JIM 34 (1993) 85-88.",CR,Melt Spinning,Ribbon,Width X Thickness,1,0.02,OM SEM TEM XRD,Carter,,,10.2320/matertrans1989.34.85,,,,Arc Melting,Ar-gas,,,,,,,,,
60490a203e6da430a72125c7,Al96Co4,"Inoue, A., Horio, Y., Masumoto, T.: Mater. Trans. JIM 34 (1993) 85-88.",CR,Melt Spinning,Ribbon,Width X Thickness,1,0.02,OM SEM TEM XRD,Carter,,,10.2320/matertrans1989.34.85,,,,Arc Melting,Ar-gas,,,,,,,,,
60490a203e6da430a72125c8,Al96Co4,"Horio, Y., Inoue, A., Masumoto, T.: Mater. Sci. Eng. A 179/180 (1994) 596-599.",CR,Melt Spinning,Ribbon,Width X Thickness,1,0.02,['OM SEM TEM XRD' 'TEM XRD'],Carter,,,10.1016/0921-5093(94)90274-7,,,,Arc Melting,Ar-gas,,,,,,,,,
60490a203e6da430a72125c9,Al96Cr4,"Kimura, H., Inoue, A., Bizen, Y., Masumoto, T.: Mater. Sci. Eng. 99 (1988) 449-452.",CR,Melt Spinning,Ribbon,Width X Thickness,1,0.02,DSC  TEM  XRD,Carter,,,10.1016/0025-5416(88)90375-8,,,,Arc Melting,Ar-gas,,,,,,,,,
60490a203e6da430a72125ca,Al96Fe2Ni2,"Horio, Y., Inoue, A., Masumoto, T.: Mater. Sci. Eng. A 179/180 (1994) 596-599.",CR,Melt Spinning,Ribbon,Width X Thickness,1,0.02,OM  SEM  TEM XRD,Carter,,,10.1016/0921-5093(94)90274-7,,,,Arc Melting,Ar-gas,,,,,,,,,
60490a203e6da430a72125cb,Al96Fe2Ni2,"Inoue, A., Matsuki, K., Masumoto, T.: Sci. Rep. Res. Inst. Tohoku Univ. Ser A 38 (1993)99-111.",CR,Melt Spinning,Ribbon,Width X Thickness,1,0.02,OM  SEM  TEM XRD,Carter,,,,,,,Arc Melting,Ar-gas,,,,,,,,,
60490a203e6da430a72125cc,Al96Fe4,"Horio, Y., Inoue, A., Masumoto, T.: Mater. Sci. Eng. A 179/180 (1994) 596-599.",CR,Melt Spinning,Ribbon,Width X Thickness,1,0.02,['OM SEM TEM XRD' 'OM  SEM  TEM XRD'],Carter,,,10.1016/0921-5093(94)90274-7,,,,Arc Melting,Ar-gas,,,,,,,,,
60490a203e6da430a72125cd,Al96Fe4,"Inoue, A., Matsuki, K., Masumoto, T.: Sci. Rep. Res. Inst. Tohoku Univ. Ser A 38 (1993)99-111.",CR,Melt Spinning,Ribbon,Width X Thickness,1,0.02,OM  SEM  TEM XRD,Carter,,,,,,,Arc Melting,Ar-gas,,,,,,,,,
60490a203e6da430a72125ce,Al96Mn2Ni2,"Horio, Y., Inoue, A., Masumoto, T.: Mater. Sci. Eng. A 179/180 (1994) 596-599.",CR,Melt Spinning,Ribbon,Width X Thickness,1,0.02,OM  SEM  TEM XRD ,Carter,,,10.1016/0921-5093(94)90274-7,,,,Arc Melting,Ar-gas,,,,,,,,,
60490a203e6da430a72125cf,Al96Mn4,"Horio, Y., Inoue, A., Masumoto, T.: Mater. Sci. Eng. A 179/180 (1994) 596-599.",CR,Melt Spinning,Ribbon,,,,['TEM XRD' 'OM  SEM  TEM XRD '],Carter,,,10.1016/0921-5093(94)90274-7,,,,Arc Melting,Ar-gas,,,,,,,,,
60490a203e6da430a72125d0,Al96Nd2Ni2,"Inoue, A., Ochiai, T., Horio, Y., Masumoto, T.: Mater. Sci. Eng. A 179/180 (1994) 649-653.",CR,Melt Spinning,Ribbon,Width X Thickness,1,0.02, TEM XRD,Carter,,,10.1016/0921-5093(94)90286-0,,,,Arc Melting,Ar-gas,,,,,,,,,
60490a203e6da430a72125d1,Al96Nd4,"Inoue, A., Ochiai, T., Horio, Y., Masumoto, T.: Mater. Sci. Eng. A 179/180 (1994) 649-653.",AC,Melt Spinning,Ribbon,Width X Thickness,1,0.02, TEM XRD,Carter,,,10.1016/0921-5093(94)90286-0,,,,Arc Melting,Ar-gas,,,,,,,,,
60490a203e6da430a72125d2,Al96Ni4,"Horio, Y., Inoue, A., Masumoto, T.: Mater. Sci. Eng. A 179/180 (1994) 596-599.",CR,Melt Spinning,Ribbon,Width X Thickness,1,0.02,['OM SEM TEM XRD' 'OM  SEM  TEM XRD' 'OM  SEM  TEM XRD '],Carter,,,10.1016/0921-5093(94)90274-7,,,,Arc Melting,Ar-gas,,,,,,,,,
60490a203e6da430a72125d3,Al96Ni4,"Inoue, A., Horio, Y., Masumoto, T.: Mater. Trans. JIM 34 (1993) 85-88.",CR,Melt Spinning,Ribbon,Width X Thickness,1,0.02,OM SEM TEM XRD,Carter,,,10.2320/matertrans1989.34.85,,,,Arc Melting,Ar-gas,,,,,,,,,
60490a203e6da430a72125d4,Al96Ni4,"Inoue, A., Matsuki, K., Masumoto, T.: Sci. Rep. Res. Inst. Tohoku Univ. Ser A 38 (1993)99-111.",CR,Melt Spinning,Ribbon,Width X Thickness,1,0.02,OM  SEM  TEM XRD,Carter,,,,,,,Arc Melting,Ar-gas,,,,,,,,,
60490a203e6da430a72125d5,Al97.1Ti2.9,"Nie, J.F., Majumdar, A., Muddle, B.C.: Mater. Sci. Eng. A 179/180 (1994) 619-624.",CR,Melt Spinning,Ribbon,Width X Thickness,4-Feb, 0.04-0.07, TEM XRD,Carter,,,10.1016/0921-5093(94)90279-8,,,,,N-gas,,,,,,,,,
60490a203e6da430a72125d6,Al98.9Ti1.1,"Nie, J.F., Majumdar, A., Muddle, B.C.: Mater. Sci. Eng. A 179/180 (1994) 619-624.",CR,Melt Spinning,Ribbon,Width X Thickness,4-Feb, 0.04-0.07, TEM XRD,Carter,,,10.1016/0921-5093(94)90279-8,,,,,N-gas,,,,,,,,,
60490a203e6da430a72125d7,Al98Co2,"Horio, Y., Inoue, A., Masumoto, T.: Mater. Sci. Eng. A 179/180 (1994) 596-599.",CR,Melt Spinning,Ribbon,Width X Thickness,1,0.02,['OM SEM TEM XRD' 'TEM XRD'],Carter,,,10.1016/0921-5093(94)90274-7,,,,Arc Melting,Ar-gas,,,,,,,,,
60490a203e6da430a72125d8,Al98Co2,"Inoue, A., Horio, Y., Masumoto, T.: Mater. Trans. JIM 34 (1993) 85-88.",CR,Melt Spinning,Ribbon,Width X Thickness,1,0.02,OM SEM TEM XRD,Carter,,,10.2320/matertrans1989.34.85,,,,Arc Melting,Ar-gas,,,,,,,,,
60490a203e6da430a72125d9,Al98Fe2,"Horio, Y., Inoue, A., Masumoto, T.: Mater. Sci. Eng. A 179/180 (1994) 596-599.",CR,Melt Spinning,Ribbon,Width X Thickness,1,0.02,['OM SEM TEM XRD' 'OM  SEM  TEM XRD'],Carter,,,10.1016/0921-5093(94)90274-7,,,,Arc Melting,Ar-gas,,,,,,,,,
60490a203e6da430a72125da,Al98Fe2,"Inoue, A., Matsuki, K., Masumoto, T.: Sci. Rep. Res. Inst. Tohoku Univ. Ser A 38 (1993)99-111.",CR,Melt Spinning,Ribbon,Width X Thickness,1,0.02,OM  SEM  TEM XRD,Carter,,,,,,,Arc Melting,Ar-gas,,,,,,,,,
60490a203e6da430a72125db,Al98Mn2,"Horio, Y., Inoue, A., Masumoto, T.: Mater. Sci. Eng. A 179/180 (1994) 596-599.",CR,Melt Spinning,Ribbon,,,,['TEM XRD' 'OM  SEM  TEM XRD '],Carter,,,10.1016/0921-5093(94)90274-7,,,,Arc Melting,Ar-gas,,,,,,,,,
60490a203e6da430a72125dc,Al98Nd2,"Inoue, A., Ochiai, T., Horio, Y., Masumoto, T.: Mater. Sci. Eng. A 179/180 (1994) 649-653.",AC,Melt Spinning,Ribbon,Width X Thickness,1,0.02, TEM XRD,Carter,,,10.1016/0921-5093(94)90286-0,,,,Arc Melting,Ar-gas,,,,,,,,,
60490a203e6da430a72125dd,Al98Ni2,"Inoue, A., Matsuki, K., Masumoto, T.: Sci. Rep. Res. Inst. Tohoku Univ. Ser A 38 (1993)99-111.",CR,Melt Spinning,Ribbon,Width X Thickness,1,0.02,OM  SEM  TEM XRD,Carter,,,,,,,Arc Melting,Ar-gas,,,,,,,,,
60490a203e6da430a72125de,Al98Ni2,"Horio, Y., Inoue, A., Masumoto, T.: Mater. Sci. Eng. A 179/180 (1994) 596-599.",CR,Melt Spinning,Ribbon,Width X Thickness,1,0.02,['OM SEM TEM XRD' 'OM  SEM  TEM XRD' 'OM  SEM  TEM XRD '],Carter,,,10.1016/0921-5093(94)90274-7,,,,Arc Melting,Ar-gas,,,,,,,,,
60490a203e6da430a72125df,Al98Ni2,"Inoue, A., Horio, Y., Masumoto, T.: Mater. Trans. JIM 34 (1993) 85-88.",CR,Melt Spinning,Ribbon,Width X Thickness,1,0.02,OM SEM TEM XRD,Carter,,,10.2320/matertrans1989.34.85,,,,Arc Melting,Ar-gas,,,,,,,,,
60490a203e6da430a72125e0,Al9Cu16Ni9Zr66,,,,,,,,,Ben,657.2,1170.6,10.1016/j.jallcom.2008.07.087,,736.7,,,,,,,,,4.1,,,
60490a203e6da430a72125e1,Al9Cu16Ni9Zr66,"Z.P. Lu, H. Tan, Y. Li, S.C. Ng, Scripta Mater. 42 (2000) 667.",AM,,,,,,,Carter,657.2,1170.6,10.1016/S1359-6462(99)00417-0,,736.7,,,,,,,,,,,,
60490a203e6da430a72125e2,Al9Cu16Ni9Zr66,"Hng, H.H., Li, Y., Ng, S.C., Ong, C.K.: Journal of Non-Crystalline Solids. 208 (1996) 127–138.",AM,,,,,,,Carter,646.5,,10.1016/S0022-3093(96)00503-0,,,1110.9,,,,,,,,,,,
60490a203e6da430a72125e3,Al9Cu31Ni5Zr55,"Takashina, K., Yabe, H., Oguri, K., Miyazawa, Y., Nishi, Y.: International Journal of Applied Electromagnetics and Mechanics. 12 (2000) 101–105.",AM,,,,,,,Carter,,,10.3233/JAE-2000-191,,,,,,,,,,,,,,
60490a203e6da430a72125e4,Al9Cu45Y3.45Zr42.55,"Shen, Y., Ma, E., Xu, J.: Journal of Materials Science and Technology. 24 (2008) 149–152.",AM,Melt Casting,Rod,,,,,Carter,706.0,1130.0,10.1179/174328408X287691,14.0,746.0,1058.0,,,,,,,,,,,
60490a203e6da430a72125e5,Al9Cu49Hf42,,,,,,,,,Ben,778.0,1249.0,10.1016/j.jallcom.2008.07.087,10.0,863.0,,,,,,,,,,,,
60490a203e6da430a72125e6,Al9Cu49Hf42,"P. Jia, H. Guo, Y. Li, J. Xu a, E. Ma, Scripta Mater. 54 (2006) 2165.",AM,Melt Casting,Rod,,,,,Carter,778.0,1249.0,10.1016/j.scriptamat.2006.02.042,10.0,863.0,1212.0,,,,,,,,,,,
60490a203e6da430a72125e7,Al9Cu49Hf42,,,,,,,,,Lane,778.0,1249.0,10.1016/j.jallcom.2008.07.087,10.0,863.0,,,,,,,,,,,,
60490a203e6da430a72125e8,Al9Ga2Mg89,"Shibata, T., Kawanishi, M., Nagahora, J., Inoue, A., Masumoto, T.: Mater. Sci. Eng. A179/180 (1994) 632-636.",CR,Melt Spinning,Ribbon,Width X Thickness,12,0.1,SEM  TEM  XRD ,Carter,,,10.1016/0921-5093(94)90282-8,,,,Radio Frequency Melting,Ar-gas,,,,,,,,,
60490a203e6da430a72125e9,Al9La27Ni64,"Inoue, A., Zhang, T., Masumoto, T.: Mater. Sci. Eng. A 134 (1991) 1125-1128.",AM,Melt Spinning,Ribbon,Thickness,1,0.02,AXS  OM  SEM  TEM  XRD ,Carter,,,10.1016/0921-5093(91)90938-J,,,,Radio Frequency Melting,Ar-gas,,,,,,,,,
60490a203e6da430a72125ea,Al9Mg41Ti50,"Akiyama, E., Yoshioka, H., Kim, J.H., Habazaki, H., Kawashima, A., Asami, K.,Hashimoto, K.: Corros. Sci. 34 (1993) 27-40.",CR,Deposition,Thin Film,,,,XRD,Carter,,,10.1016/0010-938X(93)90256-G,,,,,Ar-gas,,,,,,,,,
60490a203e6da430a72125eb,Al9Mg51Ti40,"Akiyama, E., Yoshioka, H., Kim, J.H., Habazaki, H., Kawashima, A., Asami, K.,Hashimoto, K.: Corros. Sci. 34 (1993) 27-40.",CR,Deposition,Thin Film,,,,XRD,Carter,,,10.1016/0010-938X(93)90256-G,,,,,Ar-gas,,,,,,,,,
60490a203e6da430a72125ec,Al9Ni62Zr29,"Inoue, A., Zhang, T., Masumoto, T.: Mater. Sci. Eng. A 134 (1991) 1125-1128.",AM,Melt Spinning,Ribbon,Width X Thickness,1,0.02,  TEM  XRD ,Carter,,,10.1016/0921-5093(91)90938-J,,,,Radio Frequency Melting,,,,,,,,,,
60490a203e6da430a72125ed,Au1.7Pd81.8Si16.5," Chen, H.S.: Acta Metall. 22 (1974) 1505-1511.",AM,,Foil,Width X Thickness,3,0.05, TEM XRD,Carter,,,,,,,,,,,,,,,,,
60490a203e6da430a72125ee,Au10B20Fe70,"Fukamichi, K., Satoh, T., Masumoto, T.: J. Appl. Phys. 53 (1982) 7741-7743.",AM,Deposition,Thin Film,,,,XRD,Carter,,,10.1063/1.330155,,,,,,,,,,,,,,
60490a203e6da430a72125ef,Au10Cu15Mg65Y10,"Baricco, M., Castellero, A., Di Chio, M., Kovacs, Zs., Rizzi, P., Satta, M., Ziggiotti, A.: Journal of Alloys and Compounds 434–435 (2007) 183–186.",AM,,,,,,,Carter,,,10.1063/1.2008374,,,733.0,,,,,,,,,,,
60490a203e6da430a72125f0,Au10Pb67.5Sb22.5,"Kim, C.O., Johnson, W.L.: Phys. Rev. B 23 (1981) 143-147.",CR,Mechanical,,,,,XRD TEM,Carter,,,10.1103/PhysRevB.23.143,,,,,Liquid nitrogen,,,,,,,,,
60490a203e6da430a72125f1,Au10Pd72Si18,"Chou, C.-P.P., Turnbull, D.: J. Non-Cryst. Solids 17 (1975) 169-188.",AM,,Foil,Width X Thickness,1,0.05-0.07,SAXS  TEM XRD,Carter,,,10.1016/0022-3093(75)90049-6,,,,,,,,,,,,,,
60490a203e6da430a72125f2,Au10Pd73.5Si16.5," Chen, H.S.: Acta Metall. 22 (1974) 1505-1511.",AM,,Foil,Width X Thickness,3,0.05, TEM XRD,Carter,,,,,,,,,,,,,,,,,
60490a203e6da430a72125f3,Au10Pd73.5Si16.5,"Chou, C.-P.P., Turnbull, D.: J. Non-Cryst. Solids 17 (1975) 169-188.",AM,,Foil,Width X Thickness,1,0.05-0.07,SAXS  TEM XRD,Carter,,,10.1016/0022-3093(75)90049-6,,,,,,,,,,,,,,
60490a203e6da430a72125f4,Au12.5Pd71Si16.5," Chen, H.S.: Acta Metall. 22 (1974) 1505-1511.",AM,,Foil,Width X Thickness,3,0.05, TEM XRD,Carter,,,,,,,,,,,,,,,,,
60490a203e6da430a72125f5,Au12Pd68Si20,"Chen, H.S., Goldstein, M.: J. Appl. Phys. 43 (1972) 1642-1648. Polk, D.E., ",AM,,Foil,Thickness, 0.01-0.06,, TEM XRD,Carter,,,10.1063/1.1661374,,,,,,,,,,,,,,
60490a203e6da430a72125f6,Au12Pd71Si17,"Chen, H.S., Goldstein, M.: J. Appl. Phys. 43 (1972) 1642-1648. Polk, D.E., ",AM,,Foil,Thickness, 0.01-0.06,, TEM XRD,Carter,,,10.1063/1.1661374,,,,,,,,,,,,,,
60490a203e6da430a72125f7,Au13.75Cu41.25La45,"Atzmon, M., Johnson, W.L.: J. Non-Cryst. Solids 55 (1983) 395-403.",AM,Melt Spinning,Ribbon,Width X Thickness,1, 0.02-0.025,XRD,Carter,,,10.1016/0022-3093(83)90044-3,,,,Radio Frequency Melting,Ar-gas,,,,,,,,,
60490a203e6da430a72125f8,Au15.8Pd69.6Si14.6,"Rosenblum, M.P., Turnbull, D.: J. Non-Cryst. Solids 37 (1980) 45-51.",AM,,Thin Film,Thickness,0.0015-0.003,,SAXS  TEM XRD,Carter,,,10.1016/0022-3093(80)90478-0,,,,,,,,,,,,,,
60490a203e6da430a72125f9,Au15Pb21.25Sb63.75,"Kim, C.O., Johnson, W.L.: Phys. Rev. B 23 (1981) 143-147.",CR,Mechanical,,,,,XRD TEM,Carter,,,10.1103/PhysRevB.23.143,,,,,Liquid nitrogen,,,,,,,,,
60490a203e6da430a72125fa,Au15Pb42.5Sb42.5,"Kim, C.O., Johnson, W.L.: Phys. Rev. B 23 (1981) 143-147.",CR,Mechanical,,,,,XRD TEM,Carter,,,10.1103/PhysRevB.23.143,,,,,Liquid nitrogen,,,,,,,,,
60490a203e6da430a72125fb,Au15Pd68.5Si16.5," Chen, H.S.: Acta Metall. 22 (1974) 1505-1511.",AM,,Foil,Width X Thickness,3,0.05, TEM XRD,Carter,,,,,,,,,,,,,,,,,
60490a203e6da430a72125fc,Au18B10Pr72,"Sellmyer, D.J., Hadjipanayis, G., Cornelison, S.G.: J. Non-Cryst. Solids 40 (1980) 437-445.",AM,Melt Spinning,Ribbon,,,,XRD,Carter,,,10.1016/0022-3093(80)90119-2,,,,,,,,,,,,,,
60490a203e6da430a72125fd,Au1Cu29Mg70,"Richter, R., Baxter, D.V., Strom-Olsen, J.O.: Mater. Sci. Eng. 99 (1988) 183-186.",AM,,Ribbon,,,,,Carter,,,10.1016/0025-5416(88)90318-7,,,,Radio Frequency Melting,Ar-gas,,,,,,,,,
60490a203e6da430a72125fe,Au1Pd81Si18,"Chou, C.-P.P., Turnbull, D.: J. Non-Cryst. Solids 17 (1975) 169-188.",AM,,Foil,Width X Thickness,1,0.05-0.07,SAXS  TEM XRD,Carter,,,10.1016/0022-3093(75)90049-6,,,,,,,,,,,,,,
60490a203e6da430a72125ff,Au1Pd81Si18,"Suzuki, R.O., Shingu, P.H.: J. Non-Cryst. Solids 61-62 (1984) 1003-1008.",AM,Melt Spinning,Ribbon,Width X Thickness,2,0.025, TEM XRD,Carter,,,10.1016/0022-3093(84)90674-4,,,,,,,,,,,,,,
60490a203e6da430a7212600,Au20.9Pd62.6Si16.5," Chen, H.S.: Acta Metall. 22 (1974) 1505-1511.",CR,,Foil,Width X Thickness,3,0.05, TEM XRD,Carter,,,,,,,,,,,,,,,,,
60490a203e6da430a7212601,Au20Pb40Sb40,"Kim, C.O., Johnson, W.L.: Phys. Rev. B 23 (1981) 143-147.",CR,Mechanical,,,,,XRD TEM,Carter,,,10.1103/PhysRevB.23.143,,,,,Liquid nitrogen,,,,,,,,,
60490a203e6da430a7212602,Au20Pb60Sb20,"Kim, C.O., Johnson, W.L.: Phys. Rev. B 23 (1981) 143-147.",['AM' 'AC'],Mechanical,,,,,XRD TEM,Carter,,,10.1103/PhysRevB.23.143,,,,,Liquid nitrogen,,,,,,,,,
60490a203e6da430a7212603,Au20Sb80,"Kim, C.O., Johnson, W.L.: Phys. Rev. B 23 (1981) 143-147.",CR,Mechanical,,,,,XRD TEM,Carter,,,10.1103/PhysRevB.23.143,,,,,Liquid nitrogen,,,,,,,,,
60490a203e6da430a7212604,Au22.5B10Er67.5,"Sellmyer, D.J., Hadjipanayis, G., Cornelison, S.G.: J. Non-Cryst. Solids 40 (1980) 437-445.",AM,Melt Spinning,Foil,,,,XRD,Carter,,,10.1016/0022-3093(80)90119-2,,,,,,,,,,,,,,
60490a203e6da430a7212605,Au22.5B10Gd67.5,"Sellmyer, D.J., Hadjipanayis, G., Cornelison, S.G.: J. Non-Cryst. Solids 40 (1980) 437-445.",AM,Melt Spinning,Ribbon,,,,XRD,Carter,,,10.1016/0022-3093(80)90119-2,,,,,,,,,,,,,,
60490a203e6da430a7212606,Au22.5B10Pr67.5,"Sellmyer, D.J., Hadjipanayis, G., Cornelison, S.G.: J. Non-Cryst. Solids 40 (1980) 437-445.",AM,Melt Spinning,Ribbon,,,,XRD,Carter,,,10.1016/0022-3093(80)90119-2,,,,,,,,,,,,,,
60490a203e6da430a7212607,Au22.5B10Tb67.5,"Sellmyer, D.J., Hadjipanayis, G., Cornelison, S.G.: J. Non-Cryst. Solids 40 (1980) 437-445.",AM,Melt Spinning,Ribbon,,,,XRD,Carter,,,10.1016/0022-3093(80)90119-2,,,,,,,,,,,,,,
60490a203e6da430a7212608,Au25Gd75,"Sellmyer, D.J., Hadjipanayis, G., Cornelison, S.G.: J. Non-Cryst. Solids 40 (1980) 437-445.",AM,Melt Spinning,Ribbon,,,,XRD,Carter,,,10.1016/0022-3093(80)90119-2,,,,,,,,,,,,,,
60490a203e6da430a7212609,Au25Pb37.5Sb37.5,"Kim, C.O., Johnson, W.L.: Phys. Rev. B 23 (1981) 143-147.",AC,Mechanical,,,,,XRD TEM,Carter,,,10.1103/PhysRevB.23.143,,,,,Liquid nitrogen,,,,,,,,,
60490a203e6da430a721260a,Au25Pb56.25Sb18.75,"Kim, C.O., Johnson, W.L.: Phys. Rev. B 23 (1981) 143-147.",AM,Mechanical,,,,,XRD TEM,Carter,,,10.1103/PhysRevB.23.143,,,,,Liquid nitrogen,,,,,,,,,
60490a203e6da430a721260b,Au25Tb75,"Sellmyer, D.J., Hadjipanayis, G., Cornelison, S.G.: J. Non-Cryst. Solids 40 (1980) 437-445.",AM,Melt Spinning,Ribbon,,,,XRD,Carter,,,10.1016/0022-3093(80)90119-2,,,,,,,,,,,,,,
60490a203e6da430a721260c,Au2B18Fe80,"Walter, J.L., Berkowitz, A.E.: Proc. 5th Int. Conf. Rapidly Quenched Met., W√ºrzburg,Steeb, S., Warlimont, H. (eds.), Elsevier Science Publishers B.V. 2 (1985) 1303-1306.",AM,Quenching,Ribbon,Width X Thickness, 1-2,0.027,XRD,Carter,,,,,,,,,,,,,,,,,
60490a203e6da430a721260d,Au2Pd80Si18,"Chou, C.-P.P., Turnbull, D.: J. Non-Cryst. Solids 17 (1975) 169-188.",AM,,Foil,Width X Thickness,1,0.05-0.07,SAXS  TEM XRD,Carter,,,10.1016/0022-3093(75)90049-6,,,,,,,,,,,,,,
60490a203e6da430a721260e,Au2Pd80Si18,"Suzuki, R.O., Shingu, P.H.: J. Non-Cryst. Solids 61-62 (1984) 1003-1008.",AM,Melt Spinning,Ribbon,Width X Thickness,2,0.025, TEM XRD,Carter,,,10.1016/0022-3093(84)90674-4,,,,,,,,,,,,,,
60490a203e6da430a721260f,Au2Pd80Si18,"Osamura, K., Suzuki, R., Murakami, Y.: Proc. 4th Int. Conf. Rapidly Quenched Met.,Sendai, Masumoto, T., Suzuki, K. (eds.), The Japan Institute of Metals 1 (1982) 431-434.",AM,,Thin Film,Thickness,0.0015-0.004,,SAXS  TEM XRD,Carter,,,,,,,,,,,,,,,,,
60490a203e6da430a7212610,Au2Pd81.5Si16.5,"Chou, C.-P.P., Turnbull, D.: J. Non-Cryst. Solids 17 (1975) 169-188.",AM,,Foil,Width X Thickness,1,0.05-0.07,SAXS  TEM XRD,Carter,,,10.1016/0022-3093(75)90049-6,,,,,,,,,,,,,,
60490a203e6da430a7212611,Au3.5Pd80.5Si16,"Chen, H.S., Goldstein, M.: J. Appl. Phys. 43 (1972) 1642-1648. Polk, D.E., ",AM,,Foil,Thickness, 0.01-0.06,, TEM XRD,Carter,,,10.1063/1.1661374,,,,,,,,,,,,,,
60490a203e6da430a7212612,Au3.5Pd80Si16.5,"Chen, H.S., Goldstein, M.: J. Appl. Phys. 43 (1972) 1642-1648. Polk, D.E., ",AM,,Foil,Thickness, 0.01-0.06,, TEM XRD,Carter,,,10.1063/1.1661374,,,,,,,,,,,,,,
60490a203e6da430a7212613,Au30Pb17.5Sb52.5,"Kim, C.O., Johnson, W.L.: Phys. Rev. B 23 (1981) 143-147.",AC,Mechanical,,,,,XRD TEM,Carter,,,10.1103/PhysRevB.23.143,,,,,Liquid nitrogen,,,,,,,,,
60490a203e6da430a7212614,Au30Pb35Sb35,"Kim, C.O., Johnson, W.L.: Phys. Rev. B 23 (1981) 143-147.",AM,Mechanical,,,,,XRD TEM,Carter,,,10.1103/PhysRevB.23.143,,,,,Liquid nitrogen,,,,,,,,,
60490a203e6da430a7212615,Au30Pb52.5Sb17.5,"Kim, C.O., Johnson, W.L.: Phys. Rev. B 23 (1981) 143-147.",AM,Mechanical,,,,,XRD TEM,Carter,,,10.1103/PhysRevB.23.143,,,,,Liquid nitrogen,,,,,,,,,
60490a203e6da430a7212616,Au30Sb70,"Kim, C.O., Johnson, W.L.: Phys. Rev. B 23 (1981) 143-147.",CR,Mechanical,,,,,XRD TEM,Carter,,,10.1103/PhysRevB.23.143,,,,,Liquid nitrogen,,,,,,,,,
60490a203e6da430a7212617,Au34.45Ge18.3Si47.25,"Chen, H.S., Turnbull, D.: Appl. Phys. Lett. 10 (1967) 284-286.",AM,Melt Spinning,Foil,,,,XRD ,Carter,,,10.1063/1.1754813,,,,,,,,,,,,,,
60490a203e6da430a7212618,Au35Ca65,,,,,,,,,Ben,567.0,1116.0,10.1179/095066010X12646898728200,,,,,,,,,,,,,,
60490a203e6da430a7212619,Au35Pb48.75Sb16.25,"Kim, C.O., Johnson, W.L.: Phys. Rev. B 23 (1981) 143-147.",AM,Mechanical,,,,,XRD TEM,Carter,,,10.1103/PhysRevB.23.143,,,,,Liquid nitrogen,,,,,,,,,
60490a203e6da430a721261a,Au3Cu27Mg70,"Richter, R., Baxter, D.V., Strom-Olsen, J.O.: Mater. Sci. Eng. 99 (1988) 183-186.",AM,,Ribbon,,,,,Carter,,,10.1016/0025-5416(88)90318-7,,,,Radio Frequency Melting,Ar-gas,,,,,,,,,
60490a203e6da430a721261b,Au3Mg70Zn27,"Richter, R., Baxter, D.V., Strom-Olsen, J.O.: Mater. Sci. Eng. 99 (1988) 183-186.",AM,,,,,,,Carter,,,10.1016/0025-5416(88)90318-7,,,,Radio Frequency Melting,Ar-gas,,,,,,,,,
60490a203e6da430a721261c,Au3Pd79Si18,"Suzuki, R.O., Shingu, P.H.: J. Non-Cryst. Solids 61-62 (1984) 1003-1008.",AM,Melt Spinning,Ribbon,Width X Thickness,2,0.025, TEM XRD,Carter,,,10.1016/0022-3093(84)90674-4,,,,,,,,,,,,,,
60490a203e6da430a721261d,Au3Pd79Si18,"Chou, C.-P.P., Turnbull, D.: J. Non-Cryst. Solids 17 (1975) 169-188.",AM,,Foil,Width X Thickness,1,0.05-0.07,SAXS  TEM XRD,Carter,,,10.1016/0022-3093(75)90049-6,,,,,,,,,,,,,,
60490a203e6da430a721261e,Au3Pd80.5Si16.5,"Chou, C.-P.P., Turnbull, D.: J. Non-Cryst. Solids 17 (1975) 169-188.",AM,,Foil,Width X Thickness,1,0.05-0.07,SAXS  TEM XRD,Carter,,,10.1016/0022-3093(75)90049-6,,,,,,,,,,,,,,
60490a203e6da430a721261f,Au4.2Pd79.3Si16.5," Chen, H.S.: Acta Metall. 22 (1974) 1505-1511.",AM,,Foil,Width X Thickness,3,0.05, TEM XRD,Carter,,,,,,,,,,,,,,,,,
60490a203e6da430a7212620,Au40Pb30Sb30,"Kim, C.O., Johnson, W.L.: Phys. Rev. B 23 (1981) 143-147.",AM,Mechanical,,,,,XRD TEM,Carter,,,10.1103/PhysRevB.23.143,,,,,Liquid nitrogen,,,,,,,,,
60490a203e6da430a7212621,Au40Pb45Sb15,"Kim, C.O., Johnson, W.L.: Phys. Rev. B 23 (1981) 143-147.",AM,Mechanical,,,,,XRD TEM,Carter,,,10.1103/PhysRevB.23.143,,,,,Liquid nitrogen,,,,,,,,,
60490a203e6da430a7212622,Au40Sb60,"Kim, C.O., Johnson, W.L.: Phys. Rev. B 23 (1981) 143-147.",CR,Mechanical,,,,,XRD TEM,Carter,,,10.1103/PhysRevB.23.143,,,,,Liquid nitrogen,,,,,,,,,
60490a203e6da430a7212623,Au44.5Cu44.5La11,"Atzmon, M., Johnson, W.L.: J. Non-Cryst. Solids 55 (1983) 395-403.",AM,Melt Spinning,Ribbon,Width X Thickness,1, 0.02-0.025,XRD,Carter,,,10.1016/0022-3093(83)90044-3,,,,Radio Frequency Melting,Ar-gas,,,,,,,,,
60490a203e6da430a7212624,Au45.5Cu45.5La9,"Atzmon, M., Johnson, W.L.: J. Non-Cryst. Solids 55 (1983) 395-403.",AM,Melt Spinning,Ribbon,Width X Thickness,1, 0.02-0.025,XRD,Carter,,,10.1016/0022-3093(83)90044-3,,,,Radio Frequency Melting,Ar-gas,,,,,,,,,
60490a203e6da430a7212625,Au45Cu45La10,"Atzmon, M., Johnson, W.L.: J. Non-Cryst. Solids 55 (1983) 395-403.",AM,Melt Spinning,Ribbon,Width X Thickness,1, 0.02-0.025,XRD,Carter,,,10.1016/0022-3093(83)90044-3,,,,Radio Frequency Melting,Ar-gas,,,,,,,,,
60490a203e6da430a7212626,Au45Pb41.25Sb13.75,"Kim, C.O., Johnson, W.L.: Phys. Rev. B 23 (1981) 143-147.",AM,Mechanical,,,,,XRD TEM,Carter,,,10.1103/PhysRevB.23.143,,,,,Liquid nitrogen,,,,,,,,,
60490a203e6da430a7212627,Au4B18Fe78,"Walter, J.L., Berkowitz, A.E.: Proc. 5th Int. Conf. Rapidly Quenched Met., W√ºrzburg,Steeb, S., Warlimont, H. (eds.), Elsevier Science Publishers B.V. 2 (1985) 1303-1306.",AM,Quenching,Ribbon,Width X Thickness, 1-2,0.027,XRD,Carter,,,,,,,,,,,,,,,,,
60490a203e6da430a7212628,Au4B20Fe76,"Fukamichi, K., Satoh, T., Masumoto, T.: J. Appl. Phys. 53 (1982) 7741-7743.",AM,Deposition,Thin Film,,,,XRD,Carter,,,10.1063/1.330155,,,,,,,,,,,,,,
60490a203e6da430a7212629,Au4Pd75Si21,"Chen, H.S., Goldstein, M.: J. Appl. Phys. 43 (1972) 1642-1648. Polk, D.E., ",AM,,Foil,Thickness, 0.01-0.06,, TEM XRD,Carter,,,10.1063/1.1661374,,,,,,,,,,,,,,
60490a203e6da430a721262a,Au4Pd76Si20,"Chen, H.S., Goldstein, M.: J. Appl. Phys. 43 (1972) 1642-1648. Polk, D.E., ",AM,,Foil,Thickness, 0.01-0.06,, TEM XRD,Carter,,,10.1063/1.1661374,,,,,,,,,,,,,,
60490a203e6da430a721262b,Au4Pd78Si18,"Suzuki, R.O., Shingu, P.H.: J. Non-Cryst. Solids 61-62 (1984) 1003-1008.",AM,Melt Spinning,Ribbon,Width X Thickness,2,0.025, TEM XRD,Carter,,,10.1016/0022-3093(84)90674-4,,,,,,,,,,,,,,
60490a203e6da430a721262c,Au4Pd78Si18,"['Osamura, K., Suzuki, R., Murakami, Y.: Proc. 4th Int. Conf. Rapidly Quenched Met.,Sendai, Masumoto, T., Suzuki, K. (eds.), The Japan Institute of Metals 1 (1982) 431-434.'
 'Sakamoto, Y., Miyamoto, H., Shingu, P.H., Suzuki, R., Takayama, S.: Proc. 4th Int. Conf.Rapidly Quenched Met., Sendai, Masumoto, T., Suzuki, K. (eds.), The Japan Institute ofMetals 2 (1982) 1645-1648.']",AM,,,,,,['SAXS  TEM XRD' ' TEM XRD'],Carter,,,,,,,,,,,,,,,,,
60490a203e6da430a721262d,Au4Pd78Si18,"Chou, C.-P.P., Turnbull, D.: J. Non-Cryst. Solids 17 (1975) 169-188.",AM,,Foil,Width X Thickness,1,0.05-0.07,SAXS  TEM XRD,Carter,,,10.1016/0022-3093(75)90049-6,,,,,,,,,,,,,,
60490a203e6da430a721262e,Au4Pd78Si18,"Chen, H.S., Goldstein, M.: J. Appl. Phys. 43 (1972) 1642-1648. Polk, D.E., ",AM,,Foil,Thickness, 0.01-0.06,, TEM XRD,Carter,,,10.1063/1.1661374,,,,,,,,,,,,,,
