Repository: leschultz/Molecular-Dynamic-Characteristic-Temperatures-for-Predicting-Metallic-Glass-Forming-Ability

├── README.md
├── features
│   ├── MDF_DMREF_Metallic_Glasses_v5
│   │   ├── MDF_DMREF_Metallic_Glasses_v5.csv
│   │   └── update_metallic_glasses.py
│   ├── features_dmax_cts
│   │   ├── features_dmax_cts.csv
│   │   ├── features_dmax_cts.json
│   │   └── upload.py
│   ├── features_gfa_cts
│   │   ├── features_gfa_cts.csv
│   │   ├── features_gfa_cts.json
│   │   ├── requirements.txt
│   │   └── upload.py
│   └── prsd_features_gfa_cts
│       └── prsd_features_gfa_cts.csv
└── plots
    ├── classification
    │   ├── original
    │   │   ├── PR_positive.png
    │   │   └── PR_positive_data.csv
    │   └── prsd
    │       ├── PRSD_PR_positive_data.csv
    │       └── PR_positive_PRSD.png

File: features/MDF_DMREF_Metallic_Glasses_v5/MDF_DMREF_Metallic_Glasses_v5.csv (part 21 of 58)
_id,Composition,Reference,Is_Amorphous?,Casting,Type,Size_Measure,Size1,Size2,Characterization,From,Tg_[K],Tl_[K],DOI,Dmax_[mm],Tx_[K],Tm_[K],Melting,Environment,Sigma_[Mpa],Zmax_[mm],E_[GPA],Possion's_Ratio,v,Rc_[K/s],Fracture_Strength_[MPa],G_[GPa],Density_[g/cm^3]
60490a203e6da430a721262f,Au4Pd79.5Si16.5,"Chou, C.-P.P., Turnbull, D.: J. Non-Cryst. Solids 17 (1975) 169-188.",AM,,Foil,Width X Thickness,1,0.05-0.07,SAXS  TEM XRD,Carter,,,10.1016/0022-3093(75)90049-6,,,,,,,,,,,,,,
60490a203e6da430a7212630,Au4Pd79.5Si16.5,"Chen, H.S., Goldstein, M.: J. Appl. Phys. 43 (1972) 1642-1648. Polk, D.E., ",AM,,Ribbon,Thickness,0.05-0.08,, TEM XRD,Carter,,,10.1063/1.1661374,,,,,,,,,,,,,,
60490a203e6da430a7212631,Au4Pd79.5Si16.5,,,,,,,,,Ben,620.0,1040.0,10.1038/ncomms10313,,,,,,,,,,,,,,
60490a203e6da430a7212632,Au4Pd79.5Si16.5,,,,,,,,,Lane,620.0,1040.0,10.1038/ncomms10313,2.0,,,,,,,,,,,,,
60490a203e6da430a7212633,Au4Pd79Si17,"Chen, H.S., Goldstein, M.: J. Appl. Phys. 43 (1972) 1642-1648. Polk, D.E., ",AM,,Foil,Thickness, 0.01-0.06,, TEM XRD,Carter,,,10.1063/1.1661374,,,,,,,,,,,,,,
60490a203e6da430a7212634,Au4Pd81Si15,"Hirata, T.: Scr. Metall. 13 (1979) 555-559.",AM,,,,,,SAXS  TEM XRD,Carter,,,10.1016/0036-9748(79)90107-8,,,,,,,,,,,,,,
60490a203e6da430a7212635,Au4Pd81Si15,"Chen, H.S., Goldstein, M.: J. Appl. Phys. 43 (1972) 1642-1648. Polk, D.E., ",AM,,Foil,Thickness, 0.01-0.06,, TEM XRD,Carter,,,10.1063/1.1661374,,,,,,,,,,,,,,
60490a203e6da430a7212636,Au50Pb25Sb25,"Kim, C.O., Johnson, W.L.: Phys. Rev. B 23 (1981) 143-147.",AM,Mechanical,,,,,XRD TEM,Carter,,,10.1103/PhysRevB.23.143,,,,,Liquid nitrogen,,,,,,,,,
60490a203e6da430a7212637,Au50Pb37.5Sb12.5,"Kim, C.O., Johnson, W.L.: Phys. Rev. B 23 (1981) 143-147.",AM,Mechanical,,,,,XRD TEM,Carter,,,10.1103/PhysRevB.23.143,,,,,Liquid nitrogen,,,,,,,,,
60490a203e6da430a7212638,Au50Sb50,"Kim, C.O., Johnson, W.L.: Phys. Rev. B 23 (1981) 143-147.",CR,Mechanical,,,,,XRD TEM,Carter,,,10.1103/PhysRevB.23.143,,,,,Liquid nitrogen,,,,,,,,,
60490a203e6da430a7212639,Au52Cu29.2Pd2.3Si16.5,,,,,,,,,Lane,393.0,651.0,10.1016/j.jallcom.2008.07.087,2.0,427.0,,,,,,,,,,,,
60490a203e6da430a721263a,Au52Cu29.2Pd2.3Si16.5,"Schroers, J., Lohwongwatana, B., Johnson, W.L., Peker, A.: Appl. Phys. Lett. 87 (2005) 061912.",AM,Melt Casting,Rod,,,,,Carter,393.0,651.0,10.1016/j.stam.2003.09.003,2.0,427.0,,,,,,,,,,,,
60490a203e6da430a721263b,Au53.2Pb27.5Sb19.3,"Lee, M.C., Fecht, H.J., Allen, J.L., Perepezko, J.H., Ohsaka, K., Johnson, W.L.: Mater. Sci.Eng. 97 (1988) 301-305.",AM,Melt Spinning,Splat,Diameter,,,XRD,Carter,,,10.1016/0025-5416(88)90061-4,,,,,,,,,,,,,,
60490a203e6da430a721263c,Au53.2Pb27.6Sb19.2,"Klose, G., Fecht, H.-J.: Mater. Sci. Eng. A 179/180 (1994) 77-80.",AM,Mechanical,Splat,,,,XRD,Carter,,,10.1016/0921-5093(94)90168-6,,,,Arc Melting,Ar-gas,,,,,,,,,
60490a203e6da430a721263d,Au54.6Cu36.4La9,"Atzmon, M., Johnson, W.L.: J. Non-Cryst. Solids 55 (1983) 395-403.",AM,Melt Spinning,Ribbon,Width X Thickness,1, 0.02-0.025,XRD,Carter,,,10.1016/0022-3093(83)90044-3,,,,Radio Frequency Melting,Ar-gas,,,,,,,,,
60490a203e6da430a721263e,Au55Cu25Si20,,,,,,,,,Lane,348.0,654.0,10.1016/j.jallcom.2008.07.087,0.5,383.0,,,,,,,,,,,,
60490a203e6da430a721263f,Au55Cu25Si20,,,,,,,,,Ben,348.0,654.0,10.1016/j.msea.2007.01.033,,383.0,,,,,0.5,,,,,,,
60490a203e6da430a7212640,Au55Cu25Si20,"J. Schroers, B. Lohwongwatana, W.L. Johnson, A. Peker, Appl. Phys. Lett.87 (2005) 061912. ",AM,Melt Casting,Wedge,,,,,Carter,348.0,654.0,10.1063/1.2008374,,383.0,,,,,0.5,,,,,,,
60490a203e6da430a7212641,Au55Pb22.5Sb22.5,"Klose, G., Fecht, H.-J.: Mater. Sci. Eng. A 179/180 (1994) 77-80.",AM,Mechanical,Splat,,,,XRD,Carter,,,10.1016/0921-5093(94)90168-6,,,,Arc Melting,Ar-gas,,,,,,,,,
60490a203e6da430a7212642,Au55Pb22.5Sb22.5,"Lee, M.C., Fecht, H.J., Allen, J.L., Perepezko, J.H., Ohsaka, K., Johnson, W.L.: Mater. Sci.Eng. 97 (1988) 301-305.",AM,Melt Spinning,Splat,Diameter,,,XRD,Carter,,,10.1016/0025-5416(88)90061-4,,,,,,,,,,,,,,
60490a203e6da430a7212643,Au55Pb33.75Sb11.25,"Kim, C.O., Johnson, W.L.: Phys. Rev. B 23 (1981) 143-147.",AM,Mechanical,,,,,XRD TEM,Carter,,,10.1103/PhysRevB.23.143,,,,,Liquid nitrogen,,,,,,,,,
60490a203e6da430a7212644,Au5Pd77Si18,"Suzuki, R.O., Shingu, P.H.: J. Non-Cryst. Solids 61-62 (1984) 1003-1008.",AM,Melt Spinning,Ribbon,Width X Thickness,2,0.025, TEM XRD,Carter,,,10.1016/0022-3093(84)90674-4,,,,,,,,,,,,,,
60490a203e6da430a7212645,Au5Pd78.5Si16.5,"Chou, C.-P.P., Turnbull, D.: J. Non-Cryst. Solids 17 (1975) 169-188.",AM,,Foil,Width X Thickness,1,0.05-0.07,SAXS  TEM XRD,Carter,,,10.1016/0022-3093(75)90049-6,,,,,,,,,,,,,,
60490a203e6da430a7212646,Au6.7Pd76.8Si16.5," Chen, H.S.: Acta Metall. 22 (1974) 1505-1511.",AM,,Foil,Width X Thickness,3,0.05, TEM XRD,Carter,,,,,,,,,,,,,,,,,
60490a203e6da430a7212647,Au60Pb10Sb30,"Kim, C.O., Johnson, W.L.: Phys. Rev. B 23 (1981) 143-147.",CR,Mechanical,,,,,XRD TEM,Carter,,,10.1103/PhysRevB.23.143,,,,,Liquid nitrogen,,,,,,,,,
60490a203e6da430a7212648,Au60Pb20Sb20,"Kim, C.O., Johnson, W.L.: Phys. Rev. B 23 (1981) 143-147.",AM,Mechanical,,,,,XRD TEM,Carter,,,10.1103/PhysRevB.23.143,,,,,Liquid nitrogen,,,,,,,,,
60490a203e6da430a7212649,Au60Pb30Sb10,"Kim, C.O., Johnson, W.L.: Phys. Rev. B 23 (1981) 143-147.",AM,Mechanical,,,,,XRD TEM,Carter,,,10.1103/PhysRevB.23.143,,,,,Liquid nitrogen,,,,,,,,,
60490a203e6da430a721264a,Au60Sb40,"Kim, C.O., Johnson, W.L.: Phys. Rev. B 23 (1981) 143-147.",CR,Mechanical,,,,,XRD TEM,Carter,,,10.1103/PhysRevB.23.143,,,,,Liquid nitrogen,,,,,,,,,
60490a203e6da430a721264b,Au65Pb26.25Sb8.75,"Kim, C.O., Johnson, W.L.: Phys. Rev. B 23 (1981) 143-147.",AC,Mechanical,,,,,XRD TEM,Carter,,,10.1103/PhysRevB.23.143,,,,,Liquid nitrogen,,,,,,,,,
60490a203e6da430a721264c,Au66Pd16Si18,"Hirata, T.: Scr. Metall. 13 (1979) 555-559.",AM,,,,,,SAXS  TEM XRD,Carter,,,10.1016/0036-9748(79)90107-8,,,,,,,,,,,,,,
60490a203e6da430a721264d,Au66Pd16Si18,"Chen, H.S., Goldstein, M.: J. Appl. Phys. 43 (1972) 1642-1648. Polk, D.E., ",AM,,Foil,Thickness, 0.01-0.06,, TEM XRD,Carter,,,10.1063/1.1661374,,,,,,,,,,,,,,
60490a203e6da430a721264e,Au6B18Fe76,"Walter, J.L., Berkowitz, A.E.: Proc. 5th Int. Conf. Rapidly Quenched Met., W√ºrzburg,Steeb, S., Warlimont, H. (eds.), Elsevier Science Publishers B.V. 2 (1985) 1303-1306.",AM,Quenching,Ribbon,Width X Thickness, 1-2,0.027,XRD,Carter,,,,,,,,,,,,,,,,,
60490a203e6da430a721264f,Au6B20Fe74,"Fukamichi, K., Satoh, T., Masumoto, T.: J. Appl. Phys. 53 (1982) 7741-7743.",AM,Deposition,Thin Film,,,,XRD,Carter,,,10.1063/1.330155,,,,,,,,,,,,,,
60490a203e6da430a7212650,Au6Pd76Si18,"Suzuki, R.O., Shingu, P.H.: J. Non-Cryst. Solids 61-62 (1984) 1003-1008.",AM,Melt Spinning,Ribbon,Width X Thickness,2,0.025, TEM XRD,Carter,,,10.1016/0022-3093(84)90674-4,,,,,,,,,,,,,,
60490a203e6da430a7212651,Au6Pd76Si18,"Osamura, K., Suzuki, R., Murakami, Y.: Proc. 4th Int. Conf. Rapidly Quenched Met.,Sendai, Masumoto, T., Suzuki, K. (eds.), The Japan Institute of Metals 1 (1982) 431-434.",AM,,,,,,SAXS  TEM XRD,Carter,,,,,,,,,,,,,,,,,
60490a203e6da430a7212652,Au6Pd76Si18,"Chou, C.-P.P., Turnbull, D.: J. Non-Cryst. Solids 17 (1975) 169-188.",AM,,Foil,Width X Thickness,1,0.05-0.07,SAXS  TEM XRD,Carter,,,10.1016/0022-3093(75)90049-6,,,,,,,,,,,,,,
60490a203e6da430a7212653,Au6Pd77.5Si16.5,"Chou, C.-P.P., Turnbull, D.: J. Non-Cryst. Solids 17 (1975) 169-188.",AM,,Foil,Width X Thickness,1,0.05-0.07,SAXS  TEM XRD,Carter,,,10.1016/0022-3093(75)90049-6,,,,,,,,,,,,,,
60490a203e6da430a7212654,Au6Pd78Si16,"Chen, H.S., Goldstein, M.: J. Appl. Phys. 43 (1972) 1642-1648. Polk, D.E., ",AM,,Foil,Thickness, 0.01-0.06,, TEM XRD,Carter,,,10.1063/1.1661374,,,,,,,,,,,,,,
60490a203e6da430a7212655,Au7.5Pd76Si16.5,"Chen, H.S., Goldstein, M.: J. Appl. Phys. 43 (1972) 1642-1648. Polk, D.E., ",AM,,Ribbon,Thickness,0.04-0.06,, TEM XRD,Carter,,,10.1063/1.1661374,,,,,,,,,,,,,,
60490a203e6da430a7212656,Au70Pb15Sb15,"Kim, C.O., Johnson, W.L.: Phys. Rev. B 23 (1981) 143-147.",AM,Mechanical,,,,,XRD TEM,Carter,,,10.1103/PhysRevB.23.143,,,,,Liquid nitrogen,,,,,,,,,
60490a203e6da430a7212657,Au75Pb12.5Sb12.5,"Kim, C.O., Johnson, W.L.: Phys. Rev. B 23 (1981) 143-147.",AC,Mechanical,,,,,XRD TEM,Carter,,,10.1103/PhysRevB.23.143,,,,,Liquid nitrogen,,,,,,,,,
60490a203e6da430a7212658,Au77.8Ge13.7Si8.5,"Turnbull, D.: Scr. Metall. 11 (1977) 1131-1136.",AM,,,,,,XRD ,Carter,,,10.1016/0036-9748(77)90320-9,,,,,,,,,,,,,,
60490a203e6da430a7212659,Au77.8Ge13.8Si8.4,,,,,,,,,Ben,293.0,629.0,10.1016/j.intermet.2006.10.017,,293.0,,,,,,,,,3000000.0,,,
60490a203e6da430a721265a,Au77.8Ge13.8Si8.4,"Anderson III, P.M., Steinberg, J., Lord jr., A.E.: J. Non-Cryst. Solids 34 (1979) 267-272. ",AM,,,,,,XRD ,Carter,,,10.1016/0022-3093(79)90041-3,,,,,,,,,,,,,,
60490a203e6da430a721265b,Au77Ge13.6Si9.4,"Hirata, T.: Scr. Metall. 13 (1979) 555-559.",AM,,,,,,,Carter,,,10.1016/0036-9748(79)90107-8,,,,,,,,,,,,,,
60490a203e6da430a721265c,Au77Ge13.6Si9.4,,,,,,,,,Lane,293.0,625.0,10.1038/ncomms10313,0.06,,,,,,,,,,,,,
60490a203e6da430a721265d,Au77Ge13.6Si9.4,,,,,,,,,Ben,293.0,625.0,10.1038/ncomms10313,,,,,,,,,,,,,,
60490a203e6da430a721265e,Au77Ge13.6Si9.4,"Anderson III, P.M., Steinberg, J., Lord jr., A.E.: J. Non-Cryst. Solids 34 (1979) 267-272. ",AM,,,,,,XRD ,Carter,,,10.1016/0022-3093(79)90041-3,,,,,,,,,,,,,,
60490a203e6da430a721265f,Au77Ge14Si9,"Chen, H.S.: Sci. Rep. Res. Inst. Tohoku Univ. Ser. A 27 (1979) 97-109.",AM,,,,,,XRD ,Carter,,,,,,,,,,,,,,,,,
60490a203e6da430a7212660,Au77Ge14Si9,"Chen, H.S.: J. Non-Cryst. Solids 29 (1978) 223-229.",AM,Melt Spinning,Ribbon,,,,XRD ,Carter,,,10.1016/0022-3093(78)90116-3,,,,,,,,,,,,,,
60490a203e6da430a7212661,Au77Ge9Si14,"Spaepen, F.: J. Non-Cryst. Solids 31 (1979) 207-221.",AM,,,,,,,Carter,,,10.1016/0022-3093(78)90105-9,,,,,,,,,,,,,,
60490a203e6da430a7212662,Au7Pd73Si20,"Chen, H.S., Goldstein, M.: J. Appl. Phys. 43 (1972) 1642-1648. Polk, D.E., ",AM,,Foil,Thickness, 0.01-0.06,, TEM XRD,Carter,,,10.1063/1.1661374,,,,,,,,,,,,,,
60490a203e6da430a7212663,Au7Pd75Si18,"Suzuki, R.O., Shingu, P.H.: J. Non-Cryst. Solids 61-62 (1984) 1003-1008.",AM,Melt Spinning,Ribbon,Width X Thickness,2,0.025, TEM XRD,Carter,,,10.1016/0022-3093(84)90674-4,,,,,,,,,,,,,,
60490a203e6da430a7212664,Au7Pd76.5Si16.5,"Chou, C.-P.P., Turnbull, D.: J. Non-Cryst. Solids 17 (1975) 169-188.",AM,,Foil,Width X Thickness,1,0.05-0.07,SAXS  TEM XRD,Carter,,,10.1016/0022-3093(75)90049-6,,,,,,,,,,,,,,
60490a203e6da430a7212665,Au80Si20,"Turnbull, D.: Scr. Metall. 11 (1977) 1131-1136.",AM,,,,,,XRD ,Carter,,,10.1016/0036-9748(77)90320-9,,,,,,,,,,,,,,
60490a203e6da430a7212666,Au81.4Si18.6,"Hirata, T.: Scr. Metall. 13 (1979) 555-559.",AM,,,,,,,Carter,,,10.1016/0036-9748(79)90107-8,,,,,,,,,,,,,,
60490a203e6da430a7212667,Au8Pd74Si18,"Osamura, K., Suzuki, R., Murakami, Y.: Proc. 4th Int. Conf. Rapidly Quenched Met.,Sendai, Masumoto, T., Suzuki, K. (eds.), The Japan Institute of Metals 1 (1982) 431-434.",AM,,,,,,SAXS  TEM XRD,Carter,,,,,,,,,,,,,,,,,
60490a203e6da430a7212668,Au8Pd74Si18,"Suzuki, R.O., Shingu, P.H.: J. Non-Cryst. Solids 61-62 (1984) 1003-1008.",AM,Melt Spinning,Ribbon,Width X Thickness,2,0.025, TEM XRD,Carter,,,10.1016/0022-3093(84)90674-4,,,,,,,,,,,,,,
60490a203e6da430a7212669,Au9Cu21Mg70,"Richter, R., Baxter, D.V., Strom-Olsen, J.O.: Mater. Sci. Eng. 99 (1988) 183-186.",AM,,Ribbon,,,,,Carter,,,10.1016/0025-5416(88)90318-7,,,,Radio Frequency Melting,Ar-gas,,,,,,,,,
60490a203e6da430a721266a,Au9Pd75Si16,"Chen, H.S., Goldstein, M.: J. Appl. Phys. 43 (1972) 1642-1648. Polk, D.E., ",AM,,Foil,Thickness, 0.01-0.06,, TEM XRD,Carter,,,10.1063/1.1661374,,,,,,,,,,,,,,
60490a203e6da430a721266b,B0.5La15.9Mg60Ni23.6,"Gonzalez, S., Figueroa, I.A., Todd, I.: Journal of Alloys and Compounds 484 (2009) 612–618. ",AM,Melt Casting,Rod,,,,,Carter,454.0,824.0,10.1016/j.jallcom.2009.05.002,2.0,493.0,776.0,,,,,,,,,,,
60490a203e6da430a721266c,B1.31Fe88.11Si10.58,"Yavari, A.R.: Mater. Sci. Eng. 98 (1988) 491-493.",AM,,Tape,,,,DTA  MS  OM  SEM  TEM  UPS  XRD  -,Carter,,,10.1016/0025-5416(88)90214-5,,,,,,,,,,,,,,
60490a203e6da430a721266d,B1.5Cr18.5Ni72.5Si7.5,"Prakash, B.: Wear 258 (2005) 217–224.",AM,,,,,,,Carter,,,10.1016/j.wear.2004.09.010,,,,,,,,,,,,,,
60490a203e6da430a721266e,B1.5Cr8.5Nb3Ni69P18,,,,,,,,,Lane,664.0,1134.0,10.1038/ncomms10313,3.0,,,,,,,,,,,,,
60490a203e6da430a721266f,B1.5Cr8.5Nb3Ni69P18,,,,,,,,,Ben,664.0,1134.0,10.1038/ncomms10313,,,,,,,,,,,,,,
60490a203e6da430a7212670,B1.5Fe92Zr6.5,"Kobayashi, H., Onodera, H., Yamauchi, H., Yamamoto, H.: Sci. Rep. Res. Inst. TohokuUniv. Ser. A 33 (1986) 49-57.",AM,Melt Spinning,Ribbon,Width X Thickness,2,0.015,,Carter,,,,,,,Radio Frequency Melting,,,,,,,,,,
60490a203e6da430a7212671,B1.8Ni81.5P16.7,"Fogarassy, B., Cziraki, A., Bakonyi, I., Wetzig, K., Ziess, G., Szabo, I.: Proc. 5th Int. Conf.Rapidly Quenched Met., W√ºrzburg, Steeb, S., Warlimont, H. (eds.), Elsevier SciencePublishers B.V. 1 (1985) 389-392.",AM,Melt Spinning,Ribbon,,,,TEM ,Carter,,,10.1016/B978-0-444-86939-5.50097-X,,,,Radio Frequency Melting,,,,,,,,,,
60490a203e6da430a7212672,B10.5Mo30Ni59.5,"Cline, C.F.: Proc. 4th Int. Conf. Rapidly Quenched Met., Sendai, Masumoto, T., Suzuki, K.(eds.), The Japan Institute of Metals 1 (1982) 129-132.",AM,Melt Spinning,Powder,,,,,Carter,,,,,,,,,,,,,,,,,
60490a203e6da430a7212673,B10.6Fe82.3Nb7.1,"Makino, A., Arano, S., Inoue, A., Masumoto, T.: J. Jpn. Inst. Met. Sendai 58 (1994) 106-112.",AC,Deposition,Thin Film,Thickness,0.0015-0.002,,HREM  TEM XRD,Carter,,,10.2320/jinstmet1952.58.1_106,,,,,Ar-gas,,,,,,,,,
60490a203e6da430a7212674,B10Be20Fe70,"Holt, J.B., Ankeny, D.C., Cline, C.F.: Scr. Metall. 14 (1980) 959-962.",AM,Melt Spinning,Ribbon,Thickness,0.02-0.03,,XRD,Carter,,,10.1016/0036-9748(80)90364-6,,,,Arc Melting,Ar-gas,,,,,,,,,
60490a203e6da430a7212675,B10C10Fe80,"Antonione, C., Battezzati, L., Cocco, G., Marino, F.: Proc. 5th Int. Conf. Rapidly QuenchedMet., W√ºrzburg, Steeb, S., Warlimont, H. (eds.), Elsevier Science Publishers B.V. 1 (1985)311-314.",AM,Melt Spinning,Ribbon,,,,XRD ,Carter,,,10.1016/B978-0-444-86939-5.50078-6,,,,,,,,,,,,,,
60490a203e6da430a7212676,B10C10Fe80,"Battezzati, L., Riontino, G., Baricco, M., Lucci, A., Marino, F.: J. Non-Cryst. Solids 61-62(1984) 877-882.",AM,,Wire,Diameter,0.1,,XRD ,Carter,,,10.1016/0022-3093(84)90653-7,,,,,,,,,,,,,,
60490a203e6da430a7212677,B10C10Ni80,"Inoue, A., Nakamura, T., Masumoto, T.: J. Mater. Sci. Lett. 5 (1986) 1178-1180.",CR,Melt Spinning,Ribbon,Width X Thickness,1.5,0.015,TEM XRD,Carter,,,10.1007/BF01742239,,,,Arc Melting,Ar-gas,,,,,,,,,
60490a203e6da430a7212678,B10C15Ni75,"Inoue, A., Nakamura, T., Masumoto, T.: J. Mater. Sci. Lett. 5 (1986) 1178-1180.",CR,Melt Spinning,Ribbon,Width X Thickness,1.5,0.015,TEM XRD,Carter,,,10.1007/BF01742239,,,,Arc Melting,Ar-gas,,,,,,,,,
60490a203e6da430a7212679,B10C20Ni70,"Inoue, A., Nakamura, T., Masumoto, T.: J. Mater. Sci. Lett. 5 (1986) 1178-1180.",CR,Melt Spinning,Ribbon,Width X Thickness,1.5,0.015,TEM XRD,Carter,,,10.1007/BF01742239,,,,Arc Melting,Ar-gas,,,,,,,,,
60490a203e6da430a721267a,B10C4Fe86,"Battezzati, L., Riontino, G., Baricco, M., Lucci, A., Marino, F.: J. Non-Cryst. Solids 61-62(1984) 877-882.",AM,Melt Spinning,Ribbon,,,,XRD ,Carter,,,10.1016/0022-3093(84)90653-7,,,,,,,,,,,,,,
60490a203e6da430a721267b,B10C5Fe85,"Battezzati, L., Riontino, G., Baricco, M., Lucci, A., Marino, F.: J. Non-Cryst. Solids 61-62(1984) 877-882.",AM,Melt Spinning,Ribbon,Width X Thickness,1,0.02,XRD ,Carter,,,10.1016/0022-3093(84)90653-7,,,,Radio Frequency Melting,,,,,,,,,,
60490a203e6da430a721267c,B10C5Ni85,"Inoue, A., Nakamura, T., Masumoto, T.: J. Mater. Sci. Lett. 5 (1986) 1178-1180.",CR,Melt Spinning,Ribbon,Width X Thickness,1.5,0.015,TEM XRD,Carter,,,10.1007/BF01742239,,,,Arc Melting,Ar-gas,,,,,,,,,
60490a203e6da430a721267d,B10C6Fe84,"Battezzati, L., Riontino, G., Baricco, M., Lucci, A., Marino, F.: J. Non-Cryst. Solids 61-62(1984) 877-882.",AM,Melt Spinning,Ribbon,,,,XRD ,Carter,,,10.1016/0022-3093(84)90653-7,,,,,,,,,,,,,,
60490a203e6da430a721267e,B10C7Fe83,"Battezzati, L., Riontino, G., Baricco, M., Lucci, A., Marino, F.: J. Non-Cryst. Solids 61-62(1984) 877-882.",AM,Melt Spinning,Ribbon,Width X Thickness,1,0.02,XRD ,Carter,,,10.1016/0022-3093(84)90653-7,,,,Radio Frequency Melting,,,,,,,,,,
60490a203e6da430a721267f,B10C8Ni82,"Inoue, A., Nakamura, T., Masumoto, T.: J. Mater. Sci. Lett. 5 (1986) 1178-1180.",CR,Melt Spinning,Ribbon,Width X Thickness,1.5,0.015,TEM XRD,Carter,,,10.1007/BF01742239,,,,Arc Melting,Ar-gas,,,,,,,,,
60490a203e6da430a7212680,B10C9Fe81,"Battezzati, L., Riontino, G., Baricco, M., Lucci, A., Marino, F.: J. Non-Cryst. Solids 61-62(1984) 877-882.",AM,Melt Spinning,Ribbon,Width X Thickness,1,0.02,XRD ,Carter,,,10.1016/0022-3093(84)90653-7,,,,Radio Frequency Melting,,,,,,,,,,
60490a203e6da430a7212681,B10Co20Ti70,"Suryanarayana, C., Inoue, A., Masumoto, T.: Sci. Rep. Res. Inst. Tohoku Univ. Ser. A 28(1980) 195-207.",AM,Melt Spinning,Ribbon,,,,TEM  XRD,Carter,,,,,,,Arc Melting,Ar-gas,,,,,,,,,
60490a203e6da430a7212682,B10Co70Si20,"Hagiwara, M., Inoue, A., Masumoto, T.: Sci. Rep. Res. Inst. Tohoku Univ. Ser. A 29 (1981)351-358.",CR,Melt Spinning,Ribbon,Width X Thickness,1-1.5,0.02,TEM  XRD,Carter,,,,,,,Radio Frequency Melting,Ar-gas,,,,,,,,,
60490a203e6da430a7212683,B10Co74Zr16,"Shen, B.-G., Guo, H.-Q., Yang, L.-Y., Gou, H.-Q., Zhao, J.-G.: Mater. Sci. Eng. A 133(1991) 165-168.",AM,Melt Spinning,Ribbon,Width X Thickness,1,0.02-0.03,TEM XRD,Carter,,,10.1016/0921-5093(91)90040-T,,,,Arc Melting,Ar-gas,,,,,,,,,
60490a203e6da430a7212684,B10Co75Si15,"Komatsu, T., Matusita, K., Yokota, R.: J. Non-Cryst. Solids 72 (1985) 279-286.",AM,Melt Spinning,Ribbon,Width X Thickness,1.1-1.8,0.02-0.03,TEM  XRD,Carter,,,10.1016/0022-3093(85)90184-X,,,,Radio Frequency Melting,,,,,,,,,,
60490a203e6da430a7212685,B10Co75Si15,"Hagiwara, M., Inoue, A., Masumoto, T.: Sci. Rep. Res. Inst. Tohoku Univ. Ser. A 29 (1981)351-358.",AM,Melt Spinning,Ribbon,Width X Thickness,1-1.5,0.02,TEM  XRD,Carter,,,,,,,Radio Frequency Melting,Ar-gas,,,,,,,,,
60490a203e6da430a7212686,B10Co77.5Si12.5,"Hagiwara, M., Inoue, A., Masumoto, T.: Sci. Rep. Res. Inst. Tohoku Univ. Ser. A 29 (1981)351-358.",AM,Melt Spinning,Ribbon,Width X Thickness,1-1.5,0.02,TEM  XRD,Carter,,,,,,,Radio Frequency Melting,Ar-gas,,,,,,,,,
60490a203e6da430a7212687,B10Co77Nb13,"Sakakima, H., Yanagiuchi, Y., Satomi, M., Senno, H., Hirota, E.: Proc. 4th Int. Conf.Rapidly Quenched Met., Sendai, Masumoto, T., Suzuki, K. (eds.), The Japan Institute ofMetals 2 (1982) 941-943.",AM,Melt Spinning,Ribbon,Width X Thickness,5,0.03,,Carter,,,,,,,Radio Frequency Melting,,,,,,,,,,
60490a203e6da430a7212688,B10Co78Si12,"Kim, J.H., Chung, K.J., Im, D.H., Kim, C.K., Yoon, C.S.: Journal of Alloys and Compounds. 439 (2007) 171–175. ",AM,,,,,,,Carter,,,10.1016/j.jallcom.2006.02.077,,,,,,,,,,,,,,
60490a203e6da430a7212689,B10Co80Si10,"Hagiwara, M., Inoue, A., Masumoto, T.: Sci. Rep. Res. Inst. Tohoku Univ. Ser. A 29 (1981)351-358.",CR,Melt Spinning,Ribbon,Width X Thickness,1-1.5,0.02,TEM  XRD,Carter,,,,,,,Radio Frequency Melting,Ar-gas,,,,,,,,,
60490a203e6da430a721268a,B10Co80Zr10,"Shen, B.-G., Guo, H.-Q., Yang, L.-Y., Gou, H.-Q., Zhao, J.-G.: Mater. Sci. Eng. A 133(1991) 165-168.",AM,Melt Spinning,Ribbon,Width X Thickness,1,0.02-0.03,TEM XRD,Carter,,,10.1016/0921-5093(91)90040-T,,,,Arc Melting,Ar-gas,,,,,,,,,
60490a203e6da430a721268b,B10Co82Si8,"Hagiwara, M., Inoue, A., Masumoto, T.: Sci. Rep. Res. Inst. Tohoku Univ. Ser. A 29 (1981)351-358.",CR,Melt Spinning,Ribbon,Width X Thickness,1-1.5,0.02,TEM  XRD,Carter,,,,,,,Radio Frequency Melting,Ar-gas,,,,,,,,,
60490a203e6da430a721268c,B10Co85Si5,"Hagiwara, M., Inoue, A., Masumoto, T.: Sci. Rep. Res. Inst. Tohoku Univ. Ser. A 29 (1981)351-358.",CR,Melt Spinning,Ribbon,Width X Thickness,1-1.5,0.02,TEM  XRD,Carter,,,,,,,Radio Frequency Melting,Ar-gas,,,,,,,,,
60490a203e6da430a721268d,B10Cr10Fe80,"Kaczkowski, Z., Kisdi-Koszo, E., Potocky, L.: Mater. Sci. Eng. A 133 (1991) 220-222.",AC,Melt Spinning,Ribbon,Width X Thickness,1,0.04,AXS  SEM  TEM  XRD,Carter,,,10.1016/0921-5093(91)90054-Q,,,,Radio Frequency Melting,,,,,,,,,,
60490a203e6da430a721268e,B10Cr12Fe78,"Kaczkowski, Z., Kisdi-Koszo, E., Potocky, L.: Mater. Sci. Eng. A 133 (1991) 220-222.",AC,Melt Spinning,Ribbon,Width X Thickness,1,0.04,AXS  SEM  TEM  XRD,Carter,,,10.1016/0921-5093(91)90054-Q,,,,Radio Frequency Melting,,,,,,,,,,
60490a203e6da430a721268f,B10Cr14Fe76,"Kaczkowski, Z., Kisdi-Koszo, E., Potocky, L.: Mater. Sci. Eng. A 133 (1991) 220-222.",AC,Melt Spinning,Ribbon,Width X Thickness,1,0.04,AXS  SEM  TEM  XRD,Carter,,,10.1016/0921-5093(91)90054-Q,,,,Radio Frequency Melting,,,,,,,,,,
60490a203e6da430a7212690,B10Cr15Fe75,"Kaczkowski, Z., Kisdi-Koszo, E., Potocky, L.: Mater. Sci. Eng. A 133 (1991) 220-222.",AC,Melt Spinning,Ribbon,Width X Thickness,1,0.04,AXS  SEM  TEM  XRD,Carter,,,10.1016/0921-5093(91)90054-Q,,,,Radio Frequency Melting,,,,,,,,,,
60490a203e6da430a7212691,B10Cr18Fe72,"Kaczkowski, Z., Kisdi-Koszo, E., Potocky, L.: Mater. Sci. Eng. A 133 (1991) 220-222.",AC,Melt Spinning,Ribbon,Width X Thickness,1,0.04,AXS  SEM  TEM  XRD,Carter,,,10.1016/0921-5093(91)90054-Q,,,,Radio Frequency Melting,,,,,,,,,,
60490a203e6da430a7212692,B10Cr20Fe70,"Kaczkowski, Z., Kisdi-Koszo, E., Potocky, L.: Mater. Sci. Eng. A 133 (1991) 220-222.",AC,Melt Spinning,Ribbon,Width X Thickness,1,0.04,AXS  SEM  TEM  XRD,Carter,,,10.1016/0921-5093(91)90054-Q,,,,Radio Frequency Melting,,,,,,,,,,
60490a203e6da430a7212693,B10Cr22Fe68,"Kaczkowski, Z., Kisdi-Koszo, E., Potocky, L.: Mater. Sci. Eng. A 133 (1991) 220-222.",AC,Melt Spinning,Ribbon,Width X Thickness,1,0.04,AXS  SEM  TEM  XRD,Carter,,,10.1016/0921-5093(91)90054-Q,,,,Radio Frequency Melting,,,,,,,,,,
60490a203e6da430a7212694,B10Cr24Fe66,"Kaczkowski, Z., Kisdi-Koszo, E., Potocky, L.: Mater. Sci. Eng. A 133 (1991) 220-222.",AM,Melt Spinning,Ribbon,Width X Thickness,1,0.04,AXS  SEM  TEM  XRD,Carter,,,10.1016/0921-5093(91)90054-Q,,,,Radio Frequency Melting,,,,,,,,,,
60490a203e6da430a7212695,B10Cr26Fe64,"Kaczkowski, Z., Kisdi-Koszo, E., Potocky, L.: Mater. Sci. Eng. A 133 (1991) 220-222.",AM,Melt Spinning,Ribbon,Width X Thickness,1,0.04,AXS  SEM  TEM  XRD,Carter,,,10.1016/0921-5093(91)90054-Q,,,,Radio Frequency Melting,,,,,,,,,,
60490a203e6da430a7212696,B10Cr5Fe85,"Kaczkowski, Z., Kisdi-Koszo, E., Potocky, L.: Mater. Sci. Eng. A 133 (1991) 220-222.",AC,Melt Spinning,Ribbon,Width X Thickness,1,0.04,AXS  SEM  TEM  XRD,Carter,,,10.1016/0921-5093(91)90054-Q,,,,Radio Frequency Melting,,,,,,,,,,
60490a203e6da430a7212697,B10Cr8Fe82,"Kaczkowski, Z., Kisdi-Koszo, E., Potocky, L.: Mater. Sci. Eng. A 133 (1991) 220-222.",AC,Melt Spinning,Ribbon,Width X Thickness,1,0.04,AXS  SEM  TEM  XRD,Carter,,,10.1016/0921-5093(91)90054-Q,,,,Radio Frequency Melting,,,,,,,,,,
60490a203e6da430a7212698,B10Cu10Fe80,"Komuro, M.: Master Dissertation, Tohoku University, 1984.",CR,Melt Spinning,Ribbon,Width X Thickness,1,0.04,AXS  SEM  TEM  XRD ,Carter,,,,,,,Radio Frequency Melting,Ar-gas,,,,,,,,,
60490a203e6da430a7212699,B10Cu15Fe75,"Komuro, M.: Master Dissertation, Tohoku University, 1984.",CR,Melt Spinning,Ribbon,Width X Thickness,1,0.04,AXS  SEM  TEM  XRD ,Carter,,,,,,,Radio Frequency Melting,Ar-gas,,,,,,,,,
60490a203e6da430a721269a,B10Cu1Fe89,"Komuro, M.: Master Dissertation, Tohoku University, 1984.",CR,Melt Spinning,Ribbon,Width X Thickness,1,0.04,AXS  SEM  TEM  XRD ,Carter,,,,,,,Radio Frequency Melting,Ar-gas,,,,,,,,,
60490a203e6da430a721269b,B10Cu25Zr65,"Fan, C.: Master Dissertation, Tohoku University, 1995. ",AM,Melt Spinning,Ribbon,Width X Thickness,1,0.03,TEM XRD,Carter,,,,,,,Arc Melting,Ar-gas,,,,,,,,,
60490a203e6da430a721269c,B10Cu30Zr60,"Fan, C.: Master Dissertation, Tohoku University, 1995. ",AM,Melt Spinning,Ribbon,Width X Thickness,1,0.03,TEM XRD,Carter,,,,,,,Arc Melting,Ar-gas,,,,,,,,,
60490a203e6da430a721269d,B10Cu35Zr55,"Fan, C.: Master Dissertation, Tohoku University, 1995. ",AM,Melt Spinning,Ribbon,Width X Thickness,1,0.03,TEM XRD,Carter,,,,,,,Arc Melting,Ar-gas,,,,,,,,,
60490a203e6da430a721269e,B10Cu3Fe87,"Komuro, M.: Master Dissertation, Tohoku University, 1984.",CR,Melt Spinning,Ribbon,Width X Thickness,1,0.04,AXS  SEM  TEM  XRD ,Carter,,,,,,,Radio Frequency Melting,Ar-gas,,,,,,,,,
60490a203e6da430a721269f,B10Cu50Ti20Zr20,"Hu, C.-J., Wu, H.-M.: Journal of Alloys and Compounds 434–435 (2007) 390–393.",AM,,,,,,,Carter,696.0,,10.1016/j.jallcom.2006.08.219,,754.0,,,,,,,,,,,,
60490a203e6da430a72126a0,B10Cu5Fe85,"Komuro, M.: Master Dissertation, Tohoku University, 1984.",CR,Melt Spinning,Ribbon,Width X Thickness,1,0.04,AXS  SEM  TEM  XRD ,Carter,,,,,,,Radio Frequency Melting,Ar-gas,,,,,,,,,
60490a203e6da430a72126a1,B10F11Fe79,"Sugawara, E., Katayama, T., Masumoto, T.: J. Magn. Soc. Jpn. 11: Suppl. S1 (1987) 277-280.",AM,Deposition,Thin Film,,,,TEM XRD,Carter,,,10.3379/jmsjmag.11.S1_277,,,,,Vacuum,,,,,,,,,
60490a203e6da430a72126a2,B10F12Fe78,"Sugawara, E., Katayama, T., Masumoto, T.: J. Magn. Soc. Jpn. 11: Suppl. S1 (1987) 277-280.",AM,Deposition,Thin Film,,,,TEM XRD,Carter,,,10.3379/jmsjmag.11.S1_277,,,,,Vacuum,,,,,,,,,
60490a203e6da430a72126a3,B10F13Fe77,"Sugawara, E., Katayama, T., Masumoto, T.: J. Magn. Soc. Jpn. 11: Suppl. S1 (1987) 277-280.",AM,Deposition,Thin Film,,,,TEM XRD,Carter,,,10.3379/jmsjmag.11.S1_277,,,,,Vacuum,,,,,,,,,
60490a203e6da430a72126a4,B10F31Fe59,"Sugawara, E., Katayama, T., Masumoto, T.: J. Magn. Soc. Jpn. 11: Suppl. S1 (1987) 277-280.",AC,Deposition,Thin Film,,,,TEM XRD,Carter,,,10.3379/jmsjmag.11.S1_277,,,,,Vacuum,,,,,,,,,
60490a203e6da430a72126a5,B10Fe20Mn70,"Komuro, M.: Master Dissertation, Tohoku University, 1984.",AC,Melt Spinning,Ribbon,Width X Thickness,1,0.04,AXS  SEM  TEM  XRD ,Carter,,,,,,,Radio Frequency Melting,,,,,,,,,,
60490a203e6da430a72126a6,B10Fe20Ti70,"Suryanarayana, C., Inoue, A., Masumoto, T.: Sci. Rep. Res. Inst. Tohoku Univ. Ser. A 28(1980) 195-207.",AM,Melt Spinning,Ribbon,,,,TEM XRD,Carter,,,,,,,Arc Melting,Ar-gas,,,,,,,,,
60490a203e6da430a72126a7,B10Fe65Ni25,"Komuro, M.: Master Dissertation, Tohoku University, 1984.",CR,Melt Spinning,Ribbon,Width X Thickness,1,0.004,AES  AXS  EMA  SEM  TEM  XRD ,Carter,,,,,,,Radio Frequency Melting,,,,,,,,,,
60490a203e6da430a72126a8,B10Fe67.5Zr22.5,"Schultz, L.: Mater. Sci. Eng. 97 (1988) 15-23.",AM,Mechanical,Powder,,,,TEM XRD,Carter,,,10.1016/0025-5416(88)90004-3,,,,,,,,,,,,,,
60490a203e6da430a72126a9,B10Fe70Mo20,"Komuro, M.: Master Dissertation, Tohoku University, 1984.",AM,Melt Spinning,Ribbon,Width X Thickness,1,0.04,AXS  SEM  TEM  XRD ,Carter,,,,,,,Radio Frequency Melting,,,,,,,,,,
60490a203e6da430a72126aa,B10Fe70Nd20,"Fukamichi, K., Shirakawa, K., Satoh, Y., Masumoto, T., Kaneko, T.: J. Magn. Magn.Mater. 54-57 (1986) 231-232.",AM,Deposition,,,,,SEM ,Carter,,,10.1016/0304-8853(86)90564-0,,,,,,,,,,,,,,
60490a203e6da430a72126ab,B10Fe70Nd20,"Fukamichi, K., Komatsu, H., Masumoto, T., Kaneko, T., Shirakawa, K., Satoh, Y.: HighPressure Res. 1 (1989) 193-201.",AM,Deposition,,,,,SEM  XRD ,Carter,,,10.1080/08957958908201685,,,,Arc Melting,,,,,,,,,,
60490a203e6da430a72126ac,B10Fe70Ni20,"Komuro, M.: Master Dissertation, Tohoku University, 1984.",CR,Melt Spinning,Ribbon,Width X Thickness,1,0.004,AES  AXS  EMA  SEM  TEM  XRD ,Carter,,,,,,,Radio Frequency Melting,,,,,,,,,,
60490a203e6da430a72126ad,B10Fe70Si20,"Taniwaki, M., Maeda, M.: Mater. Sci. Eng. 99 (1988) 47-51.",AM,Melt Spinning,Ribbon,Width X Thickness,1,0.03,DTA  MS  OM  SEM  TEM  UPS  XRD  -,Carter,,,10.1016/0025-5416(88)90289-3,,,,,,,,,,,,,,
60490a203e6da430a72126ae,B10Fe72.5Si17.5,"Hagiwara, M., Inoue, A., Masumoto, T.: Metall. Trans. A 13 (1982) 373-382.",AM,Quenching,Wire,,,,DTA  OM  SEM  TEM  UPS  XRD  -,Carter,,,10.1007/BF02643346,,,,Radio Frequency Melting,,,,,,,,,,
60490a203e6da430a72126af,B10Fe72.5Si17.5,"Hagiwara, M., Inoue, A., Masumoto, T.: Sci. Rep. Res. Inst. Tohoku Univ. Ser. A 29 (1981)351-358.",AM,Melt Spinning,Ribbon,Width X Thickness,1-1.5,0.02-0.40,DTA  TEM  UPS  XRD  -,Carter,,,,,,,Radio Frequency Melting,,,,,,,,,,
60490a203e6da430a72126b0,B10Fe72Mo18,"Komuro, M.: Master Dissertation, Tohoku University, 1984.",AM,Melt Spinning,Ribbon,Width X Thickness,1,0.04,AXS  SEM  TEM  XRD ,Carter,,,,,,,Radio Frequency Melting,,,,,,,,,,
60490a203e6da430a72126b1,B10Fe75Mn15,"Komuro, M.: Master Dissertation, Tohoku University, 1984.",AC,Melt Spinning,Ribbon,Width X Thickness,1,0.04,AXS  SEM  TEM  XRD ,Carter,,,,,,,Radio Frequency Melting,,,,,,,,,,
60490a203e6da430a72126b2,B10Fe75Mo15,"Komuro, M.: Master Dissertation, Tohoku University, 1984.",AM,Melt Spinning,Ribbon,Width X Thickness,1,0.04,AXS  SEM  TEM  XRD ,Carter,,,,,,,Radio Frequency Melting,,,,,,,,,,
60490a203e6da430a72126b3,B10Fe75Nb15,"Komuro, M.: Master Dissertation, Tohoku University, 1984.",AM,Melt Spinning,Ribbon,Width X Thickness,1,0.04,AXS  SEM  TEM XRD,Carter,,,,,,,Radio Frequency Melting,,,,,,,,,,
60490a203e6da430a72126b4,B10Fe75Ni15,"Komuro, M.: Master Dissertation, Tohoku University, 1984.",CR,Melt Spinning,Ribbon,Width X Thickness,1,0.004,AES  AXS  EMA  SEM  TEM  XRD ,Carter,,,,,,,Radio Frequency Melting,,,,,,,,,,
60490a203e6da430a72126b5,B10Fe75Si15,"Taniwaki, M., Maeda, M.: Mater. Sci. Eng. 99 (1988) 47-51.",AM,Melt Spinning,Ribbon,Width X Thickness,1,0.03,DTA  MS  OM  SEM  TEM  UPS  XRD  -,Carter,,,10.1016/0025-5416(88)90289-3,,,,,,,,,,,,,,
60490a203e6da430a72126b6,B10Fe75Si15,"Takahara, Y., Matsuda, H.: Mater. Sci. Eng. A 179/180 (1994) 279-282. ",AM,Melt Spinning,Ribbon,Width X Thickness,1,0.03-0.04,DTA  UPS  XRD  -,Carter,,,10.1016/0921-5093(94)90210-0,,,,Radio Frequency Melting,,,,,,,,,,
60490a203e6da430a72126b7,B10Fe75Si15,"Wang, H., Zhang, S.-G.: Mater. Sci. Eng. 97 (1988) 395-397.",AM,Melt Spinning,Wire,,,,DTA  MS  OM  SEM  TEM  UPS  XRD  -,Carter,,,10.1016/0025-5416(88)90081-X,,,,Radio Frequency Melting,,,,,,,,,,
60490a203e6da430a72126b8,B10Fe75Si15,"Hagiwara, M., Inoue, A., Masumoto, T.: Metall. Trans. A 13 (1982) 373-382.",AM,Quenching,Wire,,,,DTA  OM  SEM  TEM  UPS  XRD  -,Carter,,,10.1007/BF02643346,,,,Radio Frequency Melting,,,,,,,,,,
60490a203e6da430a72126b9,B10Fe75Si15,"Zaluska, A., Matyja, H.: J. Mater. Sci. Lett. 2 (1983) 729-732.",AM,Melt Spinning,Ribbon,,,,DTA  MS  OM  SEM  TEM  UPS  XRD  -,Carter,,,10.1007/BF00720544,,,,Radio Frequency Melting,,,,,,,,,,
60490a203e6da430a72126ba,B10Fe75Si15,"Hagiwara, M., Inoue, A., Masumoto, T.: Sci. Rep. Res. Inst. Tohoku Univ. Ser. A 29 (1981)351-358.",AM,Melt Spinning,Ribbon,Width X Thickness,1-1.5,0.02-0.40,DTA  TEM  UPS  XRD  -,Carter,,,,,,,Radio Frequency Melting,,,,,,,,,,
60490a203e6da430a72126bb,B10Fe75V15,"Komuro, M.: Master Dissertation, Tohoku University, 1984.",CR,Melt Spinning,Ribbon,Width X Thickness,1,0.04,AXS  SEM  TEM  XRD ,Carter,,,,,,,Radio Frequency Melting,,,,,,,,,,
60490a203e6da430a72126bc,B10Fe75Zr15,"Ohnuma, S., Nose, M., Shirakawa, K., Masumoto, T.: Sci. Rep. Res. Inst. Tohoku Univ.Ser. A 29 (1981) 254-264.",AM,Melt Spinning,Ribbon,,,,,Carter,,,,,,,Radio Frequency Melting,,,,,,,,,,
60490a203e6da430a72126bd,B10Fe75Zr15,"Makino, A., Suzuki, K., Inoue, A., Masumoto, T.: Mater. Trans. JIM 33 (1992) 80-86.",AM,Deposition,Thin Film,,,,TEM XRD,Carter,,,10.2320/matertrans1989.33.80,,,,Arc Melting,,,,,,,,,,
60490a203e6da430a72126be,B10Fe76P5Si9,,,,,,,,,Lane,780.0,1258.0,10.1016/j.jallcom.2008.07.087,2.5,832.0,,,,,,,,,,,,
60490a203e6da430a72126bf,B10Fe76P5Si9,,,,,,,,,Ben,780.0,1258.0,10.1016/j.jallcom.2008.07.087,2.5,832.0,,,,,,,,,,,,
60490a203e6da430a72126c0,B10Fe76P5Si9,"A. Makino, T. Kubota, M. Makabe, C.T. Chang, A. Inoue, Mater. Sci. Eng. B 148(2008) 166. ",AM,Melt Casting,Rod,,,,,Carter,780.0,1258.0,10.1016/j.mseb.2007.09.010,2.5,832.0,,,,,,,,,,,,
60490a203e6da430a72126c1,B10Fe77.5Si12.5,"Hagiwara, M., Inoue, A., Masumoto, T.: Metall. Trans. A 13 (1982) 373-382.",AM,Quenching,Wire,,,,DTA  OM  SEM  TEM  UPS  XRD  -,Carter,,,10.1007/BF02643346,,,,Radio Frequency Melting,,,,,,,,,,
60490a203e6da430a72126c2,B10Fe77.5Si12.5,"Hagiwara, M., Inoue, A., Masumoto, T.: Sci. Rep. Res. Inst. Tohoku Univ. Ser. A 29 (1981)351-358.",AM,Melt Spinning,Ribbon,Width X Thickness,1-1.5,0.02-0.40,DTA  TEM  UPS  XRD  -,Carter,,,,,,,Radio Frequency Melting,,,,,,,,,,
60490a203e6da430a72126c3,B10Fe78Mo12,"Komuro, M.: Master Dissertation, Tohoku University, 1984.",AM,Melt Spinning,Ribbon,Width X Thickness,1,0.04,AXS  SEM  TEM  XRD ,Carter,,,,,,,Radio Frequency Melting,,,,,,,,,,
60490a203e6da430a72126c4,B10Fe78Nb12,"Komuro, M.: Master Dissertation, Tohoku University, 1984.",AM,Melt Spinning,Ribbon,Width X Thickness,1,0.04,AXS  SEM  TEM XRD,Carter,,,,,,,Radio Frequency Melting,,,,,,,,,,
60490a203e6da430a72126c5,B10Fe78Si12,"Chui, Z.J., Wang, L., Wang, K.Y., Song, Q.H., Wang, J.T., Lu, K.: Mater. Sci. Eng. A 134(1991) 1037-1040.",OT,Mechanical,,,,,HREM  XRD,Carter,,,10.1016/0921-5093(91)90919-E,,,,,,,,,,,,,,
60490a203e6da430a72126c6,B10Fe78Zr12,"['Ohnuma, S., Nose, M., Shirakawa, K., Masumoto, T.: Sci. Rep. Res. Inst. Tohoku Univ.Ser. A 29 (1981) 254-264.'
 'Nose, M.: Doctor Thesis, Tohoku University, 1988.']",AM,Melt Spinning,Ribbon,,,,,Carter,,,,,,,Radio Frequency Melting,,,,,,,,,,
60490a203e6da430a72126c7,B10Fe79P11,"Durand, J., Yung, M.: Amorphous Magnetism II, Levy, R.A., Hasegawa, R. (eds.), New York: Plenum Press, 1977, p. 275-288.",AM,Melt Spinning,Ribbon,,,,MS  XRD,Carter,,,10.1007/978-1-4613-4178-9_27,,,,,,,,,,,,,,
60490a203e6da430a72126c8,B10Fe80Ge10,"Kern, R., Naka, M., Gonser, U.: Proc. 4th Int. Conf. Rapidly Quenched Met., Sendai,Masumoto, T., Suzuki, K. (eds.), The Japan Institute of Metals 2 (1982) 847-850.",AM,Melt Spinning,Ribbon,Width X Thickness,2-Jan,0.02,,Carter,,,,,,,,,,,,,,,,,
60490a203e6da430a72126c9,B10Fe80Mn10,"Komuro, M.: Master Dissertation, Tohoku University, 1984.",AC,Melt Spinning,Ribbon,Width X Thickness,1,0.04,AXS  SEM  TEM  XRD ,Carter,,,,,,,Radio Frequency Melting,,,,,,,,,,
60490a203e6da430a72126ca,B10Fe80Mo10,"Komuro, M.: Master Dissertation, Tohoku University, 1984.",AM,Melt Spinning,Ribbon,Width X Thickness,1,0.04,AXS  SEM  TEM  XRD ,Carter,,,,,,,Radio Frequency Melting,,,,,,,,,,
60490a203e6da430a72126cb,B10Fe80Ni10,"Komuro, M.: Master Dissertation, Tohoku University, 1984.",AM,Melt Spinning,Ribbon,Width X Thickness,1,0.004,AES  AXS  EMA  SEM  TEM  XRD ,Carter,,,,,,,Radio Frequency Melting,,,,,,,,,,
60490a203e6da430a72126cc,B10Fe80P10,"['Kern, R., Naka, M., Gonser, U.: Proc. 4th Int. Conf. Rapidly Quenched Met., Sendai,Masumoto, T., Suzuki, K. (eds.), The Japan Institute of Metals 2 (1982) 847-850.'
 'Masumoto, T., Inoue, A., Hagiwara, M., Ohnaka, I., Fukusako, T.: Proc. 4th Int. Conf.Rapidly Quenched Met., Sendai, Masumoto, T., Suzuki, K. (eds.), The Japan Institute ofMetals 1 (1982) 47-50.']",AM,['Melt Spinning' 'Quenching'],['Ribbon' 'Wire'],['Width X Thickness' 'Diameter'],['1.0-2.0' '0.1'],0.02,MS  XRD,Carter,,,,,,,,,,,,,,,,,
60490a203e6da430a72126cd,B10Fe80P10,"Durand, J., Yung, M.: Amorphous Magnetism II, Levy, R.A., Hasegawa, R. (eds.), New York: Plenum Press, 1977, p. 275-288.",AM,Melt Spinning,Ribbon,,,,MS  XRD,Carter,,,10.1007/978-1-4613-4178-9_27,,,,,,,,,,,,,,
60490a203e6da430a72126ce,B10Fe80Si10,"['Hagiwara, M., Inoue, A., Masumoto, T.: Sci. Rep. Res. Inst. Tohoku Univ. Ser. A 29 (1981)351-358.'
 'Gonser, U., Ghafari, M., Ackermann, M., Klein, H.P., Bauer, J., Wagner, H.-G.: Proc. 4thInt. Conf. Rapidly Quenched Met., Sendai, Masumoto, T., Suzuki, K. (eds.), The JapanInstitute of Metals 1 (1982) 639-642.']",AM,Melt Spinning,Ribbon,Width X Thickness,['1-1.5' '1'],['0.02-0.40' '0.035'],DTA  TEM  UPS  XRD  -,Carter,,,,,,,Radio Frequency Melting,,,,,,,,,,
60490a203e6da430a72126cf,B10Fe80Si10,"Hagiwara, M., Inoue, A., Masumoto, T.: Metall. Trans. A 13 (1982) 373-382.",AM,Quenching,Wire,,,,DTA  OM  SEM  TEM  UPS  XRD  -,Carter,,,10.1007/BF02643346,,,,Radio Frequency Melting,,,,,,,,,,
60490a203e6da430a72126d0,B10Fe80Si10,"Taniwaki, M., Maeda, M.: Mater. Sci. Eng. 99 (1988) 47-51.",AM,Melt Spinning,Ribbon,Width X Thickness,1,0.03,DTA  MS  OM  SEM  TEM  UPS  XRD  -,Carter,,,10.1016/0025-5416(88)90289-3,,,,,,,,,,,,,,
60490a203e6da430a72126d1,B10Fe80Si10,"Wang, H., Zhang, S.-G.: Mater. Sci. Eng. 97 (1988) 395-397.",AM,Melt Spinning,Wire,,,,DTA  MS  OM  SEM  TEM  UPS  XRD  -,Carter,,,10.1016/0025-5416(88)90081-X,,,,Radio Frequency Melting,,,,,,,,,,
60490a203e6da430a72126d2,B10Fe80V10,"Komuro, M.: Master Dissertation, Tohoku University, 1984.",AC,Melt Spinning,Ribbon,Width X Thickness,1,0.04,AXS  SEM  TEM  XRD ,Carter,,,,,,,Radio Frequency Melting,,,,,,,,,,
60490a203e6da430a72126d3,B10Fe80Zr10,"Makino, A., Suzuki, K., Inoue, A., Masumoto, T.: Mater. Trans. JIM 33 (1992) 80-86.",AM,Deposition,Thin Film,,,,TEM XRD,Carter,,,10.2320/matertrans1989.33.80,,,,Arc Melting,,,,,,,,,,
60490a203e6da430a72126d4,B10Fe80Zr10,"['Ohnuma, S., Nose, M., Shirakawa, K., Masumoto, T.: Sci. Rep. Res. Inst. Tohoku Univ.Ser. A 29 (1981) 254-264.'
 'Nose, M.: Doctor Thesis, Tohoku University, 1988.']",AM,Melt Spinning,Ribbon,,,,,Carter,,,,,,,Radio Frequency Melting,,,,,,,,,,
60490a203e6da430a72126d5,B10Fe81P9,"Durand, J., Yung, M.: Amorphous Magnetism II, Levy, R.A., Hasegawa, R. (eds.), New York: Plenum Press, 1977, p. 275-288.",AM,Melt Spinning,Ribbon,,,,MS  XRD,Carter,,,10.1007/978-1-4613-4178-9_27,,,,,,,,,,,,,,
60490a203e6da430a72126d6,B10Fe82Mo8,"Komuro, M.: Master Dissertation, Tohoku University, 1984.",AM,Melt Spinning,Ribbon,Width X Thickness,1,0.04,AXS  SEM  TEM  XRD ,Carter,,,,,,,Radio Frequency Melting,,,,,,,,,,
60490a203e6da430a72126d7,B10Fe82Zr8,"['Ohnuma, S., Nose, M., Shirakawa, K., Masumoto, T.: Sci. Rep. Res. Inst. Tohoku Univ.Ser. A 29 (1981) 254-264.'
 'Nose, M.: Doctor Thesis, Tohoku University, 1988.']",AM,Melt Spinning,Ribbon,,,,,Carter,,,,,,,Radio Frequency Melting,,,,,,,,,,
60490a203e6da430a72126d8,B10Fe83.5Si6.5,"Hagiwara, M., Inoue, A., Masumoto, T.: Sci. Rep. Res. Inst. Tohoku Univ. Ser. A 29 (1981)351-358.",CR,Melt Spinning,Ribbon,Width X Thickness,1-1.5,0.02-0.40,DTA  TEM  UPS  XRD  -,Carter,,,,,,,Radio Frequency Melting,,,,,,,,,,
60490a203e6da430a72126d9,B10Fe83Nb7,"Suzuki, K., Makino, A., Inoue, A., Masumoto, T.: Sci. Rep. Res. Inst. Tohoku Univ. Ser. A 39 (1994) 133-140. ",AM,Melt Spinning,Ribbon,Width X Thickness,14-Jan,0.02, TEM XRD,Carter,,,,,,,Radio Frequency Melting,,,,,,,,,,
60490a203e6da430a72126da,B10Fe83P7,"Durand, J., Yung, M.: Amorphous Magnetism II, Levy, R.A., Hasegawa, R. (eds.), New York: Plenum Press, 1977, p. 275-288.",AM,Melt Spinning,Ribbon,,,,MS  XRD,Carter,,,10.1007/978-1-4613-4178-9_27,,,,,,,,,,,,,,
60490a203e6da430a72126db,B10Fe83Si7,"Hagiwara, M., Inoue, A., Masumoto, T.: Metall. Trans. A 13 (1982) 373-382.",CR,Quenching,Wire,,,,DTA  OM  SEM  TEM  UPS  XRD  -,Carter,,,10.1007/BF02643346,,,,Radio Frequency Melting,,,,,,,,,,
60490a203e6da430a72126dc,B10Fe83Ta7,"Suzuki, K., Makino, A., Inoue, A., Masumoto, T.: Sci. Rep. Res. Inst. Tohoku Univ. Ser. A 39 (1994) 133-140. ",AM,Melt Spinning,Ribbon,Width X Thickness, 1-14,0.02,TEM XRD,Carter,,,,,,,Arc Melting,Ar-gas,,,,,,,,,
60490a203e6da430a72126dd,B10Fe83Ti7,"Suzuki, K., Makino, A., Inoue, A., Masumoto, T.: Sci. Rep. Res. Inst. Tohoku Univ. Ser. A 39 (1994) 133-140. ",AM,Melt Spinning,Ribbon,Width X Thickness,1.0-14,0.02,TEM XRD,Carter,,,,,,,Arc Melting,Ar-gas,,,,,,,,,
60490a203e6da430a72126de,B10Fe85Mn5,"Komuro, M.: Master Dissertation, Tohoku University, 1984.",AC,Melt Spinning,Ribbon,Width X Thickness,1,0.04,AXS  SEM  TEM  XRD ,Carter,,,,,,,Radio Frequency Melting,,,,,,,,,,
60490a203e6da430a72126df,B10Fe85Mo5,"Komuro, M.: Master Dissertation, Tohoku University, 1984.",AC,Melt Spinning,Ribbon,Width X Thickness,1,0.04,AXS  SEM  TEM  XRD ,Carter,,,,,,,Radio Frequency Melting,,,,,,,,,,
60490a203e6da430a72126e0,B10Fe85Nb5,"Komuro, M.: Master Dissertation, Tohoku University, 1984.",AM,Melt Spinning,Ribbon,Width X Thickness,1,0.04,AXS  SEM  TEM XRD,Carter,,,,,,,Radio Frequency Melting,,,,,,,,,,
60490a203e6da430a72126e1,B10Fe85Ni5,"Komuro, M.: Master Dissertation, Tohoku University, 1984.",AM,Melt Spinning,Ribbon,Width X Thickness,1,0.004,AES  AXS  EMA  SEM  TEM  XRD ,Carter,,,,,,,Radio Frequency Melting,,,,,,,,,,
60490a203e6da430a72126e2,B10Fe85V5,"Komuro, M.: Master Dissertation, Tohoku University, 1984.",AC,Melt Spinning,Ribbon,Width X Thickness,1,0.04,AXS  SEM  TEM  XRD ,Carter,,,,,,,Radio Frequency Melting,,,,,,,,,,
