Repository: leschultz/Molecular-Dynamic-Characteristic-Temperatures-for-Predicting-Metallic-Glass-Forming-Ability

├── README.md
├── features
│   ├── MDF_DMREF_Metallic_Glasses_v5
│   │   ├── MDF_DMREF_Metallic_Glasses_v5.csv
│   │   └── update_metallic_glasses.py
│   ├── features_dmax_cts
│   │   ├── features_dmax_cts.csv
│   │   ├── features_dmax_cts.json
│   │   └── upload.py
│   ├── features_gfa_cts
│   │   ├── features_gfa_cts.csv
│   │   ├── features_gfa_cts.json
│   │   ├── requirements.txt
│   │   └── upload.py
│   └── prsd_features_gfa_cts
│       └── prsd_features_gfa_cts.csv
└── plots
    ├── classification
    │   ├── original
    │   │   ├── PR_positive.png
    │   │   └── PR_positive_data.csv
    │   └── prsd
    │       ├── PRSD_PR_positive_data.csv
    │       └── PR_positive_PRSD.png

File: features/MDF_DMREF_Metallic_Glasses_v5/MDF_DMREF_Metallic_Glasses_v5.csv (part 22 of 58)
_id,Composition,Reference,Is_Amorphous?,Casting,Type,Size_Measure,Size1,Size2,Characterization,From,Tg_[K],Tl_[K],DOI,Dmax_[mm],Tx_[K],Tm_[K],Melting,Environment,Sigma_[Mpa],Zmax_[mm],E_[GPA],Possion's_Ratio,v,Rc_[K/s],Fracture_Strength_[MPa],G_[GPa],Density_[g/cm^3]
60490a203e6da430a72126e3,B10Fe85Zr5,"['Ohnuma, S., Nose, M., Shirakawa, K., Masumoto, T.: Sci. Rep. Res. Inst. Tohoku Univ.Ser. A 29 (1981) 254-264.'
 'Nose, M.: Doctor Thesis, Tohoku University, 1988.']",AM,Melt Spinning,Ribbon,,,,,Carter,,,,,,,Radio Frequency Melting,,,,,,,,,,
60490a203e6da430a72126e4,B10Fe87Mn3,"Komuro, M.: Master Dissertation, Tohoku University, 1984.",AC,Melt Spinning,Ribbon,Width X Thickness,1,0.04,AXS  SEM  TEM  XRD ,Carter,,,,,,,Radio Frequency Melting,,,,,,,,,,
60490a203e6da430a72126e5,B10Fe87Zr3,"['Ohnuma, S., Nose, M., Shirakawa, K., Masumoto, T.: Sci. Rep. Res. Inst. Tohoku Univ.Ser. A 29 (1981) 254-264.'
 'Nose, M.: Doctor Thesis, Tohoku University, 1988.']",AM,Melt Spinning,Ribbon,,,,,Carter,,,,,,,Radio Frequency Melting,,,,,,,,,,
60490a203e6da430a72126e6,B10Fe88Zr2,"['Ohnuma, S., Nose, M., Shirakawa, K., Masumoto, T.: Sci. Rep. Res. Inst. Tohoku Univ.Ser. A 29 (1981) 254-264.'
 'Nose, M.: Doctor Thesis, Tohoku University, 1988.']",AC,Melt Spinning,Ribbon,,,,,Carter,,,,,,,['AM' 'Radio Frequency Melting'],,,,,,,,,,
60490a203e6da430a72126e7,B10Fe89Mn1,"Komuro, M.: Master Dissertation, Tohoku University, 1984.",AC,Melt Spinning,Ribbon,Width X Thickness,1,0.04,AXS  SEM  TEM  XRD ,Carter,,,,,,,Radio Frequency Melting,,,,,,,,,,
60490a203e6da430a72126e8,B10Fe89Ni1,"Komuro, M.: Master Dissertation, Tohoku University, 1984.",AC,Melt Spinning,Ribbon,Width X Thickness,1,0.004,AES  AXS  EMA  SEM  TEM  XRD ,Carter,,,,,,,Radio Frequency Melting,,,,,,,,,,
60490a203e6da430a72126e9,B10Ga18Gd72,"Sellmyer, D.J., Robbins, C.G., O'Shea, M.J.: J. Non-Cryst. Solids 61-62 (1984) 655-660.",AM,Melt Spinning,,,,,,Carter,,,10.1016/0022-3093(84)90620-3,,,,,,,,,,,,,,
60490a203e6da430a72126ea,B10Mo65Si25,"Inoue, A., Takahashi, Y., Aoki, K., Sakai, S., Masumoto, T.: Proc. 4th Int. Conf. RapidlyQuenched Met., Sendai, Masumoto, T., Suzuki, K. (eds.), The Japan Institute of Metals 2(1982) 1245-1248.",CR,Melt Spinning,Ribbon,Width X Thickness,1,0.02,TEM  XRD ,Carter,,,10.1016/0036-9748(82)90083-7,,,,Arc Melting,Ar-gas,,,,,,,,,
60490a203e6da430a72126eb,B10Mo70Si20,"Inoue, A., Takahashi, Y., Aoki, K., Sakai, S., Masumoto, T.: Proc. 4th Int. Conf. RapidlyQuenched Met., Sendai, Masumoto, T., Suzuki, K. (eds.), The Japan Institute of Metals 2(1982) 1245-1248.",AM,Melt Spinning,Ribbon,Width X Thickness,1,0.02,TEM  XRD ,Carter,,,10.1016/0036-9748(82)90083-7,,,,Arc Melting,Ar-gas,,,,,,,,,
60490a203e6da430a72126ec,B10Mo70Si20,"Inoue, A., Sakai, S., Kimura, H., Masumoto, T., Hoshi, A.: Scr. Metall. 14 (1980) 235-239.",AM,Melt Spinning,Ribbon,Width X Thickness,1,0.02,TEM  XRD ,Carter,,,10.1016/0036-9748(80)90101-5,,,,Arc Melting,Ar-gas,,,,,,,,,
60490a203e6da430a72126ed,B10Mo75Si15,"Inoue, A., Takahashi, Y., Aoki, K., Sakai, S., Masumoto, T.: Proc. 4th Int. Conf. RapidlyQuenched Met., Sendai, Masumoto, T., Suzuki, K. (eds.), The Japan Institute of Metals 2(1982) 1245-1248.",AM,Melt Spinning,Ribbon,Width X Thickness,1,0.02,TEM  XRD ,Carter,,,10.1016/0036-9748(82)90083-7,,,,Arc Melting,Ar-gas,,,,,,,,,
60490a203e6da430a72126ee,B10Mo80P10,"Johnson, W.L., Poon, S.J., Durand, J., Duwez, P.: Phys. Rev. B 18 (1978) 206-217.",AM,Melt Spinning,Foil,Thickness,,0,TEM XRD,Carter,,,10.1103/PhysRevB.18.206,,,,,,,,,,,,,,
60490a203e6da430a72126ef,B10Mo80Si10,"Inoue, A., Takahashi, Y., Aoki, K., Sakai, S., Masumoto, T.: Proc. 4th Int. Conf. RapidlyQuenched Met., Sendai, Masumoto, T., Suzuki, K. (eds.), The Japan Institute of Metals 2(1982) 1245-1248.",CR,Melt Spinning,Ribbon,Width X Thickness,1,0.02,TEM  XRD ,Carter,,,10.1016/0036-9748(82)90083-7,,,,Arc Melting,Ar-gas,,,,,,,,,
60490a203e6da430a72126f0,B10Mo85Si5,"Inoue, A., Takahashi, Y., Aoki, K., Sakai, S., Masumoto, T.: Proc. 4th Int. Conf. RapidlyQuenched Met., Sendai, Masumoto, T., Suzuki, K. (eds.), The Japan Institute of Metals 2(1982) 1245-1248.",CR,Melt Spinning,Ribbon,Width X Thickness,1,0.02,TEM  XRD ,Carter,,,10.1016/0036-9748(82)90083-7,,,,Arc Melting,Ar-gas,,,,,,,,,
60490a203e6da430a72126f1,B10Mo90,"Inoue, A., Takahashi, Y., Aoki, K., Sakai, S., Masumoto, T.: Proc. 4th Int. Conf. RapidlyQuenched Met., Sendai, Masumoto, T., Suzuki, K. (eds.), The Japan Institute of Metals 2(1982) 1245-1248.",CR,Melt Spinning,Ribbon,Width X Thickness,1,0.02,TEM  XRD ,Carter,,,10.1016/0036-9748(82)90083-7,,,,Arc Melting,Ar-gas,,,,,,,,,
60490a203e6da430a72126f2,B10Ni20Ti70,"Suryanarayana, C., Inoue, A., Masumoto, T.: Sci. Rep. Res. Inst. Tohoku Univ. Ser. A 28(1980) 195-207.",AM,Melt Spinning,Ribbon,,,,XRD TEM,Carter,,,,,,,,Ar-gas,,,,,,,,,
60490a203e6da430a72126f3,B10Ni30Zr60,"Schroeder, H.-W., Koester, U.: J. Non-Cryst. Solids 56 (1983) 213-218.",AM,Melt Spinning,Ribbon,,,,SEM  XRD,Carter,,,10.1016/0022-3093(83)90470-2,,,,Radio Frequency Melting,,,,,,,,,,
60490a203e6da430a72126f4,B10Ni30Zr60,"Koester, U., Schroeder, H.-W., Blank, M.: J. Non-Cryst. Solids 61-62 (1984) 673-678.",AM,Melt Spinning,Ribbon,Thickness,0.02,, XRD,Carter,,,10.1016/0022-3093(84)90623-9,,,,Arc Melting,Ar-gas,,,,,,,,,
60490a203e6da430a72126f5,B10Ni72Si18,"Inoue, A., Masumoto, T., Kikuchi, M., Minemura, T.: Sci. Rep. Res. Inst. Tohoku Univ. Ser. A 27 (1979) 127-146.",CR,Melt Spinning,Ribbon,Width X Thickness,2.0-3.0,0.04-0.08, TEM  XRD ,Carter,,,,,,,,Ar-gas,,,,,,,,,
60490a203e6da430a72126f6,B10Ni75Si15,"Komatsu, T., Matusita, K., Yokota, R.: J. Non-Cryst. Solids 72 (1985) 279-286.",AM,Melt Spinning,Ribbon,Width X Thickness,1.1-1.8,0.02-0.03, OM  XRD ,Carter,,,10.1016/0022-3093(85)90184-X,,,,,Ar-gas,,,,,,,,,
60490a203e6da430a72126f7,B10Ni75Si15,"Kursumovic, A., Babic, E., Liebermann, H.H.: Mater. Sci. Eng. A 133 (1991) 321-324.",AM,Melt Spinning,Ribbon,Width X Thickness,0.6,0.017, XRD ,Carter,,,10.1016/0921-5093(91)90078-2,,,,,Ar-gas,,,,,,,,,
60490a203e6da430a72126f8,B10Ni75Si15,"Komatsu, T., Matusita, K., Yokota, R.: J. Non-Cryst. Solids 85 (1986) 358-374.",AM,Melt Spinning,Ribbon,Thickness,0.02,, OM  XRD ,Carter,,,10.1016/0022-3093(86)90008-6,,,,,Ar-gas,,,,,,,,,
60490a203e6da430a72126f9,B10Ni76P14,"Kursumovic, A., Babic, E., Liebermann, H.H.: Mater. Sci. Eng. A 133 (1991) 321-324.",AM,Melt Spinning,Ribbon,Width X Thickness,0.6,0.017, XRD ,Carter,,,10.1016/0921-5093(91)90078-2,,,,,,,,,,,,,,
60490a203e6da430a72126fa,B10Ni76P14,"Ivkov, J., Babic, E., Liebermann, H.H.: Mater. Sci. Eng. A 133 (1991) 76-79.",AM,Melt Spinning,Ribbon,Width X Thickness,1.5-2.5,0.025,,Carter,,,10.1016/0921-5093(91)90017-H,,,,,,,,,,,,,,
60490a203e6da430a72126fb,B10Ni76Si14,"['Minemura, T.: Master Dissertation, Tohoku University, 1977.'
 'Inoue, A., Masumoto, T., Kikuchi, M., Minemura, T.: Sci. Rep. Res. Inst. Tohoku Univ. Ser. A 27 (1979) 127-146.']",AM,Melt Spinning,Ribbon,Width X Thickness,['2' '2.0-3.0'],['0.04' '0.04-0.08'],['AXS  SEM  TEM  XRD ' ' TEM  XRD '],Carter,,,,,,,,Ar-gas,,,,,,,,,
60490a203e6da430a72126fc,B10Ni80P10,"Imura, T., Doi, M., Makiyama, M., Itoh, Y.: Proc. 4th Int. Conf. Rapidly Quenched Met.,Sendai, Masumoto, T., Suzuki, K. (eds.), The Japan Institute of Metals 1 (1982) 605-610.",AM,Melt Spinning,Ribbon,Width X Thickness,1-1.5, 0.015-0.030,TEM ,Carter,,,,,,,Radio Frequency Melting,Ar-gas,,,,,,,,,
60490a203e6da430a72126fd,B10Ni80Si10,"Ivkov, J., Babic, E., Liebermann, H.H.: Mater. Sci. Eng. A 133 (1991) 76-79.",AM,Melt Spinning,Ribbon,Width X Thickness,1.5-2.5,0.025, XRD ,Carter,,,10.1016/0921-5093(91)90017-H,,,,,Ar-gas,,,,,,,,,
60490a203e6da430a72126fe,B10Ni80Si10,"Kursumovic, A., Babic, E., Liebermann, H.H.: Mater. Sci. Eng. A 133 (1991) 321-324.",AM,Melt Spinning,Ribbon,Width X Thickness,0.6,0.017, XRD ,Carter,,,10.1016/0921-5093(91)90078-2,,,,,Ar-gas,,,,,,,,,
60490a203e6da430a72126ff,B10Ni80Si10,"Inoue, A., Masumoto, T., Kikuchi, M., Minemura, T.: Sci. Rep. Res. Inst. Tohoku Univ. Ser. A 27 (1979) 127-146.",CR,Melt Spinning,Ribbon,Width X Thickness,2.0-3.0,0.04-0.08, TEM  XRD ,Carter,,,,,,,,Ar-gas,,,,,,,,,
60490a203e6da430a7212700,B10Ni80Si10,"Fritsch, G., Pollich, W., Dyckhoff, W., Schulte, A., Eckert, A., Luescher, E.: J. Non-Cryst.Solids 74 (1985) 259-269.",AM,Melt Spinning,Ribbon,Thickness,0.04,, OM  XRD ,Carter,,,10.1016/0022-3093(85)90073-0,,,,,Ar-gas,,,,,,,,,
60490a203e6da430a7212701,B10Si20W70,"Inoue, A., Sakai, S., Kimura, H., Masumoto, T., Hoshi, A.: Scr. Metall. 14 (1980) 235-239.",AM,Melt Spinning,Ribbon,Width X Thickness,1,0.02,TEM XRD,Carter,,,10.1016/0036-9748(80)90101-5,,,,Arc Melting,Ar-gas,,,,,,,,,
60490a203e6da430a7212702,B11.1Ni81.5P7.4,"Fogarassy, B., Cziraki, A., Bakonyi, I., Wetzig, K., Ziess, G., Szabo, I.: Proc. 5th Int. Conf.Rapidly Quenched Met., W√ºrzburg, Steeb, S., Warlimont, H. (eds.), Elsevier SciencePublishers B.V. 1 (1985) 389-392.",AM,Melt Spinning,Ribbon,,,,TEM ,Carter,,,10.1016/B978-0-444-86939-5.50097-X,,,,Radio Frequency Melting,,,,,,,,,,
60490a203e6da430a7212703,B11.3Fe81.1Nb7.6,"Makino, A., Arano, S., Inoue, A., Masumoto, T.: J. Jpn. Inst. Met. Sendai 58 (1994) 106-112.",AM,Deposition,Thin Film,Thickness,0.0015-0.002,,HREM  TEM XRD,Carter,,,10.2320/jinstmet1952.58.1_106,,,,,Ar-gas,,,,,,,,,
60490a203e6da430a7212704,B11.5C10Ni78.5,"Inoue, A., Nakamura, T., Masumoto, T.: J. Mater. Sci. Lett. 5 (1986) 1178-1180.",AC,Melt Spinning,Ribbon,Width X Thickness,1.5,0.015,TEM XRD,Carter,,,10.1007/BF01742239,,,,Arc Melting,Ar-gas,,,,,,,,,
60490a203e6da430a7212705,B11.5Fe79.6Nb8.9,"Makino, A., Arano, S., Inoue, A., Masumoto, T.: J. Jpn. Inst. Met. Sendai 58 (1994) 106-112.",AM,Deposition,Thin Film,Thickness,0.0015-0.002,,HREM  TEM XRD,Carter,,,10.2320/jinstmet1952.58.1_106,,,,,Ar-gas,,,,,,,,,
60490a203e6da430a7212706,B11.82Fe60Ni10.91Si17.27,"Mandecki, Z., Filipecki, J., Conde, C.F., Conde, A., Jakubczyk, E.: Journal of Materials Science Letters 19 (2000) 689–691.",AM,Melt Spinning,Ribbon,,,,,Carter,,,10.1023/A:1006718913110,,,,,,,,,,,,,,
60490a203e6da430a7212707,B11C5Fe84,"Battezzati, L., Riontino, G., Baricco, M., Lucci, A., Marino, F.: J. Non-Cryst. Solids 61-62(1984) 877-882.",AM,Melt Spinning,Ribbon,Width X Thickness,1,0.02,XRD ,Carter,,,10.1016/0022-3093(84)90653-7,,,,Radio Frequency Melting,,,,,,,,,,
60490a203e6da430a7212708,B11C7Fe82,"Battezzati, L., Riontino, G., Baricco, M., Lucci, A., Marino, F.: J. Non-Cryst. Solids 61-62(1984) 877-882.",AM,Melt Spinning,Ribbon,Width X Thickness,1,0.02,XRD ,Carter,,,10.1016/0022-3093(84)90653-7,,,,Radio Frequency Melting,,,,,,,,,,
60490a203e6da430a7212709,B11C9Fe80,"Battezzati, L., Riontino, G., Baricco, M., Lucci, A., Marino, F.: J. Non-Cryst. Solids 61-62(1984) 877-882.",AM,Melt Spinning,Ribbon,Width X Thickness,['1' '1-2'],0.02,XRD ,Carter,,,10.1016/0022-3093(84)90653-7,,,,Radio Frequency Melting,,,,,,,,,,
60490a203e6da430a721270a,B11Co53.4Mn35.6,"Obi, Y.: Sci. Rep. Res. Inst. Tohoku Univ. Ser. A 34 (1989) 241-250.",AM,Melt Spinning,Ribbon,,,,XRD,Carter,,,,,,,,,,,,,,,,,
60490a203e6da430a721270b,B11Co71.2Mn17.8,"Obi, Y.: Sci. Rep. Res. Inst. Tohoku Univ. Ser. A 34 (1989) 241-250.",AM,Melt Spinning,Ribbon,,,,XRD,Carter,,,,,,,,,,,,,,,,,
60490a203e6da430a721270c,B11Co78Si11,"Kulik, T., Matyja, H., Lisowski, B.: Mater. Sci. Eng. 99 (1988) 77-80.",AM,Melt Spinning,Ribbon,Width X Thickness,5,0.03,TEM  XRD,Carter,,,10.1016/0025-5416(88)90296-0,,,,Radio Frequency Melting,,,,,,,,,,
60490a203e6da430a721270d,B11Co89,"Obi, Y., Morita, H., Fujimori, H.: IEEE Trans. Magn. MG-16 (1980) 1132-1134.",AM,Melt Spinning,Ribbon,Width X Thickness,0.5-1,0.02-0.03,XRD,Carter,,,10.1109/TMAG.1980.1060859,,,,Radio Frequency Melting,,,,,,,,,,
60490a203e6da430a721270e,B11Cr27Fe62,"Onodera, H.: Sci. Rep. Res. Inst. Tohoku Univ. Ser. A 36 (1992) 200-212.",AM,Melt Spinning,Ribbon,Width X Thickness,1,0.02, TEM  XRD,Carter,,,,,,,,,,,,,,,,,
60490a203e6da430a721270f,B11Fe75P14,"Durand, J., Yung, M.: Amorphous Magnetism II, Levy, R.A., Hasegawa, R. (eds.), New York: Plenum Press, 1977, p. 275-288.",CR,Melt Spinning,Ribbon,,,,MS  XRD,Carter,,,10.1007/978-1-4613-4178-9_27,,,,,,,,,,,,,,
60490a203e6da430a7212710,B11Fe79.9Nb9.1,"Makino, A., Arano, S., Inoue, A., Masumoto, T.: J. Jpn. Inst. Met. Sendai 58 (1994) 106-112.",AM,Deposition,Thin Film,Thickness,0.0015-0.002,,HREM  TEM XRD,Carter,,,10.2320/jinstmet1952.58.1_106,,,,,Ar-gas,,,,,,,,,
60490a203e6da430a7212711,B11Fe79P10,"Durand, J., Yung, M.: Amorphous Magnetism II, Levy, R.A., Hasegawa, R. (eds.), New York: Plenum Press, 1977, p. 275-288.",AM,Melt Spinning,Ribbon,,,,MS  XRD,Carter,,,10.1007/978-1-4613-4178-9_27,,,,,,,,,,,,,,
60490a203e6da430a7212712,B11Fe79Si10,,,,,,,,,Lane,818.0,1419.0,10.1038/ncomms10313,0.5,,,,,,,,,,,,,
60490a203e6da430a7212713,B11Fe79Si10,,,,,,,,,Ben,818.0,1419.0,10.1016/j.jallcom.2008.07.087,,,,,,,,,,,,,,
60490a203e6da430a7212714,B11Fe80Nb4Zr5,"Yao, J.H., Yang, H., Zhang, J., Wang, J.Q., Li, Y.: Journal of Materials Research 23 (2008) 392–412",AM,,,,,,,Carter,822.0,,,,,,,,,,,,,,,,
60490a203e6da430a7212715,B11Fe80P9,"Durand, J., Yung, M.: Amorphous Magnetism II, Levy, R.A., Hasegawa, R. (eds.), New York: Plenum Press, 1977, p. 275-288.",AM,Melt Spinning,Ribbon,,,,MS  XRD,Carter,,,10.1007/978-1-4613-4178-9_27,,,,,,,,,,,,,,
60490a203e6da430a7212716,B11Fe82Ti7,"Suzuki, K., Makino, A., Inoue, A., Masumoto, T.: Sci. Rep. Res. Inst. Tohoku Univ. Ser. A 39 (1994) 133-140. ",AM,Melt Spinning,Ribbon,Width X Thickness,1.0-14,0.02,TEM XRD,Carter,,,,,,,Arc Melting,Ar-gas,,,,,,,,,
60490a203e6da430a7212717,B11Fe84Zr5,"Nose, M.: Doctor Thesis, Tohoku University, 1988.",AM,Melt Spinning,Ribbon,Width X Thickness,2,0.15,,Carter,,,,,,,Radio Frequency Melting,,,,,,,,,,
60490a203e6da430a7212718,B11Fe85P4,"Durand, J., Yung, M.: Amorphous Magnetism II, Levy, R.A., Hasegawa, R. (eds.), New York: Plenum Press, 1977, p. 275-288.",CR,Melt Spinning,Ribbon,,,,MS  XRD,Carter,,,10.1007/978-1-4613-4178-9_27,,,,,,,,,,,,,,
60490a203e6da430a7212719,B11Ni78Si11,"Komatsu, T., Matusita, K., Yokota, R.: J. Non-Cryst. Solids 72 (1985) 279-286.",AM,Melt Spinning,Ribbon,Width X Thickness,1.1-1.8,0.02-0.03, OM  XRD ,Carter,,,10.1016/0022-3093(85)90184-X,,,,,Ar-gas,,,,,,,,,
60490a203e6da430a721271a,B12.2Fe74.8Si13,"Wang, H., Zhang, S.-G.: Mater. Sci. Eng. 97 (1988) 395-397.",AM,Melt Spinning,Wire,,,,DTA  MS  OM  SEM  TEM  UPS  XRD  -,Carter,,,10.1016/0025-5416(88)90081-X,,,,Radio Frequency Melting,,,,,,,,,,
60490a203e6da430a721271b,B12.4Fe72.8Si14.8,"Zhang, S., Qian, C., Geng, Y., Zhang, D.: Mater. Sci. Eng. A 181/182 (1994) 966-968",AM,,Wire,,,,DTA  UPS  -,Carter,,,10.1016/0921-5093(94)90780-3,,,,Diameter X Thickness,,,,,,,,,,
60490a203e6da430a721271c,B12.5Co75Si12.5,"Komatsu, T., Matusita, K., Yokota, R.: J. Non-Cryst. Solids 72 (1985) 279-286.",AM,Melt Spinning,Ribbon,Width X Thickness,1.1-1.8,0.02-0.03,TEM  XRD,Carter,,,10.1016/0022-3093(85)90184-X,,,,Radio Frequency Melting,,,,,,,,,,
60490a203e6da430a721271d,B12.5Co77.5Si10,"Hagiwara, M., Inoue, A., Masumoto, T.: Sci. Rep. Res. Inst. Tohoku Univ. Ser. A 29 (1981)351-358.",AM,Melt Spinning,Ribbon,Width X Thickness,1-1.5,0.02,TEM  XRD,Carter,,,,,,,Radio Frequency Melting,Ar-gas,,,,,,,,,
60490a203e6da430a721271e,B12.5Co80.5Si7,"Hagiwara, M., Inoue, A., Masumoto, T.: Sci. Rep. Res. Inst. Tohoku Univ. Ser. A 29 (1981)351-358.",CR,Melt Spinning,Ribbon,Width X Thickness,1-1.5,0.02,TEM  XRD,Carter,,,,,,,Radio Frequency Melting,Ar-gas,,,,,,,,,
60490a203e6da430a721271f,B12.5Co80Si7.5,"Hagiwara, M., Inoue, A., Masumoto, T.: Sci. Rep. Res. Inst. Tohoku Univ. Ser. A 29 (1981)351-358.",AM,Melt Spinning,Ribbon,Width X Thickness,1-1.5,0.02,TEM  XRD,Carter,,,,,,,Radio Frequency Melting,Ar-gas,,,,,,,,,
60490a203e6da430a7212720,B12.5Fe70Si17.5,"Hagiwara, M., Inoue, A., Masumoto, T.: Sci. Rep. Res. Inst. Tohoku Univ. Ser. A 29 (1981)351-358.",AM,Melt Spinning,Ribbon,Width X Thickness,1-1.5,0.02-0.40,DTA  TEM  UPS  XRD  -,Carter,,,,,,,Radio Frequency Melting,,,,,,,,,,
60490a203e6da430a7212721,B12.5Fe70Si17.5,"Hagiwara, M., Inoue, A., Masumoto, T.: Metall. Trans. A 13 (1982) 373-382.",AM,Quenching,Wire,,,,DTA  OM  SEM  TEM  UPS  XRD  -,Carter,,,10.1007/BF02643346,,,,Radio Frequency Melting,,,,,,,,,,
60490a203e6da430a7212722,B12.5Fe72.5Si15,"Hagiwara, M., Inoue, A., Masumoto, T.: Sci. Rep. Res. Inst. Tohoku Univ. Ser. A 29 (1981)351-358.",AM,Melt Spinning,Ribbon,Width X Thickness,1-1.5,0.02-0.40,DTA  TEM  UPS  XRD  -,Carter,,,,,,,Radio Frequency Melting,,,,,,,,,,
60490a203e6da430a7212723,B12.5Fe72.5Si15,"Hagiwara, M., Inoue, A., Masumoto, T.: Metall. Trans. A 13 (1982) 373-382.",AM,Quenching,Wire,,,,DTA  OM  SEM  TEM  UPS  XRD  -,Carter,,,10.1007/BF02643346,,,,Radio Frequency Melting,,,,,,,,,,
60490a203e6da430a7212724,B12.5Fe75Si12.5,"Hagiwara, M., Inoue, A., Masumoto, T.: Sci. Rep. Res. Inst. Tohoku Univ. Ser. A 29 (1981)351-358.",AM,Melt Spinning,Ribbon,Width X Thickness,1-1.5,0.02-0.40,DTA  TEM  UPS  XRD  -,Carter,,,,,,,Radio Frequency Melting,,,,,,,,,,
60490a203e6da430a7212725,B12.5Fe75Si12.5,"Wang, H., Zhang, S.-G.: Mater. Sci. Eng. 97 (1988) 395-397.",AM,Melt Spinning,Wire,,,,DTA  MS  OM  SEM  TEM  UPS  XRD  -,Carter,,,10.1016/0025-5416(88)90081-X,,,,Radio Frequency Melting,,,,,,,,,,
60490a203e6da430a7212726,B12.5Fe75Si12.5,"Hagiwara, M., Inoue, A., Masumoto, T.: Metall. Trans. A 13 (1982) 373-382.",AM,Quenching,Wire,,,,DTA  OM  SEM  TEM  UPS  XRD  -,Carter,,,10.1007/BF02643346,,,,Radio Frequency Melting,,,,,,,,,,
60490a203e6da430a7212727,B12.5Fe77.5Si10,"Hagiwara, M., Inoue, A., Masumoto, T.: Metall. Trans. A 13 (1982) 373-382.",AM,Quenching,Wire,,,,DTA  OM  SEM  TEM  UPS  XRD  -,Carter,,,10.1007/BF02643346,,,,Radio Frequency Melting,,,,,,,,,,
60490a203e6da430a7212728,B12.5Fe77.5Si10,"Hagiwara, M., Inoue, A., Masumoto, T.: Sci. Rep. Res. Inst. Tohoku Univ. Ser. A 29 (1981)351-358.",AM,Melt Spinning,Ribbon,Width X Thickness,1-1.5,0.02-0.40,DTA  TEM  UPS  XRD  -,Carter,,,,,,,Radio Frequency Melting,,,,,,,,,,
60490a203e6da430a7212729,B12.5Fe77.5Si10,"Wang, H., Zhang, S.-G.: Mater. Sci. Eng. 97 (1988) 395-397.",AM,Melt Spinning,Wire,,,,DTA  MS  OM  SEM  TEM  UPS  XRD  -,Carter,,,10.1016/0025-5416(88)90081-X,,,,Radio Frequency Melting,,,,,,,,,,
60490a203e6da430a721272a,B12.5Fe78.5Si9,"Wang, H., Zhang, S.-G.: Mater. Sci. Eng. 97 (1988) 395-397.",AM,Melt Spinning,Wire,,,,DTA  MS  OM  SEM  TEM  UPS  XRD  -,Carter,,,10.1016/0025-5416(88)90081-X,,,,Radio Frequency Melting,,,,,,,,,,
60490a203e6da430a721272b,B12.5Fe78.5Si9,"Zhang, S., Qian, C., Geng, Y., Zhang, D.: Mater. Sci. Eng. A 181/182 (1994) 966-968",AM,,Wire,,,,DTA  UPS  -,Carter,,,10.1016/0921-5093(94)90780-3,,,,Radio Frequency Melting,,,,,,,,,,
60490a203e6da430a721272c,B12.5Fe80Si7.5,"Hagiwara, M., Inoue, A., Masumoto, T.: Metall. Trans. A 13 (1982) 373-382.",AM,Quenching,Wire,,,,DTA  OM  SEM  TEM  UPS  XRD  -,Carter,,,10.1007/BF02643346,,,,Radio Frequency Melting,,,,,,,,,,
60490a203e6da430a721272d,B12.5Fe80Si7.5,"Hagiwara, M., Inoue, A., Masumoto, T.: Sci. Rep. Res. Inst. Tohoku Univ. Ser. A 29 (1981)351-358.",AM,Melt Spinning,Ribbon,Width X Thickness,1-1.5,0.02-0.40,DTA  TEM  UPS  XRD  -,Carter,,,,,,,Radio Frequency Melting,,,,,,,,,,
60490a203e6da430a721272e,B12.5Fe82.5Si5,"Hagiwara, M., Inoue, A., Masumoto, T.: Sci. Rep. Res. Inst. Tohoku Univ. Ser. A 29 (1981)351-358.",AM,Melt Spinning,Ribbon,Width X Thickness,1-1.5,0.02-0.40,DTA  TEM  UPS  XRD  -,Carter,,,,,,,Radio Frequency Melting,,,,,,,,,,
60490a203e6da430a721272f,B12.5Fe82.5Si5,"Hagiwara, M., Inoue, A., Masumoto, T.: Metall. Trans. A 13 (1982) 373-382.",AM,Quenching,Wire,,,,DTA  OM  SEM  TEM  UPS  XRD  -,Carter,,,10.1007/BF02643346,,,,Radio Frequency Melting,,,,,,,,,,
60490a203e6da430a7212730,B12.5Ni75Si12.5,"Komatsu, T., Matusita, K., Yokota, R.: J. Non-Cryst. Solids 72 (1985) 279-286.",AM,Melt Spinning,Ribbon,Width X Thickness,1.1-1.8,0.02-0.03, OM  XRD ,Carter,,,10.1016/0022-3093(85)90184-X,,,,,Ar-gas,,,,,,,,,
60490a203e6da430a7212731,B12.5Ni75Si12.5,"Komatsu, T., Matusita, K., Yokota, R.: J. Non-Cryst. Solids 85 (1986) 358-374.",AM,Melt Spinning,Ribbon,Thickness,0.02,, OM  XRD ,Carter,,,10.1016/0022-3093(86)90008-6,,,,,Ar-gas,,,,,,,,,
60490a203e6da430a7212732,B12.9Fe77.5Nb9.6,"Makino, A., Arano, S., Inoue, A., Masumoto, T.: J. Jpn. Inst. Met. Sendai 58 (1994) 106-112.",AM,Deposition,Thin Film,Thickness,0.0015-0.002,,HREM  TEM XRD,Carter,,,10.2320/jinstmet1952.58.1_106,,,,,Ar-gas,,,,,,,,,
60490a203e6da430a7212733,B12C12Co76,"Otsuki, M.: Graduation Thesis, Miyagi National College of Technology, 1986.",AM,Melt Spinning,Ribbon,Width X Thickness,2,0.02,TEM  XRD,Carter,,,,,,,Radio Frequency Melting,Ar-gas,,,,,,,,,
60490a203e6da430a7212734,B12C12Co76,"Pont, M., Puzniak, R., Rao, K.V., Inoue, A.: J. Appl. Phys. 71 (1992) 5585-5590.",AM,Melt Spinning,Ribbon,,,, XRD,Carter,,,10.1143/JJAP.31.3403,,,,Radio Frequency Melting,,,,,,,,,,
60490a203e6da430a7212735,B12C16Co72,"Otsuki, M.: Graduation Thesis, Miyagi National College of Technology, 1986.",AC,Melt Spinning,Ribbon,Width X Thickness,2,0.02,TEM  XRD,Carter,,,,,,,Radio Frequency Melting,Ar-gas,,,,,,,,,
60490a203e6da430a7212736,B12C2Fe86,"Battezzati, L., Riontino, G., Baricco, M., Lucci, A., Marino, F.: J. Non-Cryst. Solids 61-62(1984) 877-882.",AM,Melt Spinning,Ribbon,,,,XRD ,Carter,,,10.1016/0022-3093(84)90653-7,,,,,,,,,,,,,,
60490a203e6da430a7212737,B12C3Fe85,"Battezzati, L., Riontino, G., Baricco, M., Lucci, A., Marino, F.: J. Non-Cryst. Solids 61-62(1984) 877-882.",AM,Melt Spinning,Ribbon,Width X Thickness,1,0.02,XRD ,Carter,,,10.1016/0022-3093(84)90653-7,,,,Radio Frequency Melting,,,,,,,,,,
60490a203e6da430a7212738,B12C4Co84,"Otsuki, M.: Graduation Thesis, Miyagi National College of Technology, 1986.",AC,Melt Spinning,Ribbon,Width X Thickness,2,0.02,TEM  XRD,Carter,,,,,,,Radio Frequency Melting,Ar-gas,,,,,,,,,
60490a203e6da430a7212739,B12C4Fe84,"Battezzati, L., Riontino, G., Baricco, M., Lucci, A., Marino, F.: J. Non-Cryst. Solids 61-62(1984) 877-882.",AM,Melt Spinning,Ribbon,,,,XRD ,Carter,,,10.1016/0022-3093(84)90653-7,,,,,,,,,,,,,,
60490a203e6da430a721273a,B12C5Fe83,"Battezzati, L., Riontino, G., Baricco, M., Lucci, A., Marino, F.: J. Non-Cryst. Solids 61-62(1984) 877-882.",AM,Melt Spinning,Ribbon,Width X Thickness,1,0.02,XRD ,Carter,,,10.1016/0022-3093(84)90653-7,,,,Radio Frequency Melting,,,,,,,,,,
60490a203e6da430a721273b,B12C6Ni82,"Inoue, A., Nakamura, T., Masumoto, T.: J. Mater. Sci. Lett. 5 (1986) 1178-1180.",CR,Melt Spinning,Ribbon,Width X Thickness,1.5,0.015,TEM XRD,Carter,,,10.1007/BF01742239,,,,Arc Melting,Ar-gas,,,,,,,,,
60490a203e6da430a721273c,B12C7Fe81,"Battezzati, L., Riontino, G., Baricco, M., Lucci, A., Marino, F.: J. Non-Cryst. Solids 61-62(1984) 877-882.",AM,Melt Spinning,Ribbon,Width X Thickness,1,0.02,XRD ,Carter,,,10.1016/0022-3093(84)90653-7,,,,Radio Frequency Melting,,,,,,,,,,
60490a203e6da430a721273d,B12C8Co80,"Otsuki, M.: Graduation Thesis, Miyagi National College of Technology, 1986.",AC,Melt Spinning,Ribbon,Width X Thickness,2,0.02,TEM  XRD,Carter,,,,,,,Radio Frequency Melting,Ar-gas,,,,,,,,,
60490a203e6da430a721273e,B12C8Fe80,"Battezzati, L., Riontino, G., Baricco, M., Lucci, A., Marino, F.: J. Non-Cryst. Solids 61-62(1984) 877-882.",AM,,Wire,Diameter,0.1,,XRD ,Carter,,,10.1016/0022-3093(84)90653-7,,,,,,,,,,,,,,
60490a203e6da430a721273f,B12C9Fe79,"Battezzati, L., Riontino, G., Baricco, M., Lucci, A., Marino, F.: J. Non-Cryst. Solids 61-62(1984) 877-882.",AM,Melt Spinning,Ribbon,Width X Thickness,1,0.02,XRD ,Carter,,,10.1016/0022-3093(84)90653-7,,,,Radio Frequency Melting,,,,,,,,,,
60490a203e6da430a7212740,B12Co18Mn70,"Obi, Y., Onn, D.G., Morita, H., Fujimori, H.: Proc. 5th Int. Conf. Rapidly Quenched Met.,W√ºrzburg, Steeb, S., Warlimont, H. (eds.), Elsevier Science Publishers B.V. 1 (1985) 1079-1082.",AM,Melt Spinning,Ribbon,,,,XRD,Carter,,,10.1016/B978-0-444-86939-5.50256-6,,,,,,,,,,,,,,
60490a203e6da430a7212741,B12Co24Mn64,"Obi, Y., Onn, D.G., Morita, H., Fujimori, H.: Proc. 5th Int. Conf. Rapidly Quenched Met.,W√ºrzburg, Steeb, S., Warlimont, H. (eds.), Elsevier Science Publishers B.V. 1 (1985) 1079-1082.",AM,Melt Spinning,Ribbon,,,,XRD,Carter,,,10.1016/B978-0-444-86939-5.50256-6,,,,,,,,,,,,,,
60490a203e6da430a7212742,B12Co34Mn54,"Obi, Y., Onn, D.G., Morita, H., Fujimori, H.: Proc. 5th Int. Conf. Rapidly Quenched Met.,W√ºrzburg, Steeb, S., Warlimont, H. (eds.), Elsevier Science Publishers B.V. 1 (1985) 1079-1082.",AM,Melt Spinning,Ribbon,,,,XRD,Carter,,,10.1016/B978-0-444-86939-5.50256-6,,,,,,,,,,,,,,
60490a203e6da430a7212743,B12Co39Mn49,"Obi, Y., Onn, D.G., Morita, H., Fujimori, H.: Proc. 5th Int. Conf. Rapidly Quenched Met.,W√ºrzburg, Steeb, S., Warlimont, H. (eds.), Elsevier Science Publishers B.V. 1 (1985) 1079-1082.",AM,Melt Spinning,Ribbon,,,,XRD,Carter,,,10.1016/B978-0-444-86939-5.50256-6,,,,,,,,,,,,,,
60490a203e6da430a7212744,B12Co44Mn44,"Obi, Y., Onn, D.G., Morita, H., Fujimori, H.: Proc. 5th Int. Conf. Rapidly Quenched Met.,W√ºrzburg, Steeb, S., Warlimont, H. (eds.), Elsevier Science Publishers B.V. 1 (1985) 1079-1082.",AM,Melt Spinning,Ribbon,,,,XRD,Carter,,,10.1016/B978-0-444-86939-5.50256-6,,,,,,,,,,,,,,
60490a203e6da430a7212745,B12Co45Mn43,"Obi, Y., Onn, D.G., Morita, H., Fujimori, H.: Proc. 5th Int. Conf. Rapidly Quenched Met.,W√ºrzburg, Steeb, S., Warlimont, H. (eds.), Elsevier Science Publishers B.V. 1 (1985) 1079-1082.",AM,Melt Spinning,Ribbon,,,,XRD,Carter,,,10.1016/B978-0-444-86939-5.50256-6,,,,,,,,,,,,,,
60490a203e6da430a7212746,B12Co48Mn40,"Obi, Y., Morita, H., Fujimori, H.: Sci. Rep. Res. Inst. Tohoku Univ. Ser. A 31 (1983) 36-46.",AM,Melt Spinning,Ribbon,Width X Thickness,0.5-1,0.02-0.03,XRD,Carter,,,,,,,Radio Frequency Melting,,,,,,,,,,
60490a203e6da430a7212747,B12Co49Mn39,"Obi, Y., Onn, D.G., Morita, H., Fujimori, H.: Proc. 5th Int. Conf. Rapidly Quenched Met.,W√ºrzburg, Steeb, S., Warlimont, H. (eds.), Elsevier Science Publishers B.V. 1 (1985) 1079-1082.",AM,Melt Spinning,Ribbon,,,,XRD,Carter,,,10.1016/B978-0-444-86939-5.50256-6,,,,,,,,,,,,,,
60490a203e6da430a7212748,B12Co52.8Mn35.2,"Obi, Y., Morita, H., Fujimori, H.: IEEE Trans. Magn. MG-16 (1980) 1132-1134.",AM,Melt Spinning,Ribbon,Width X Thickness,0.5-1,0.02-0.03,XRD,Carter,,,10.1109/TMAG.1980.1060859,,,,Radio Frequency Melting,,,,,,,,,,
60490a203e6da430a7212749,B12Co53Mn35,"Obi, Y., Morita, H., Fujimori, H.: Sci. Rep. Res. Inst. Tohoku Univ. Ser. A 31 (1983) 36-46.",AM,Melt Spinning,Ribbon,Width X Thickness,0.5-1,0.02-0.03,XRD,Carter,,,,,,,Radio Frequency Melting,,,,,,,,,,
60490a203e6da430a721274a,B12Co53Mn35,"Obi, Y., Onn, D.G., Morita, H., Fujimori, H.: Proc. 5th Int. Conf. Rapidly Quenched Met.,W√ºrzburg, Steeb, S., Warlimont, H. (eds.), Elsevier Science Publishers B.V. 1 (1985) 1079-1082.",AM,Melt Spinning,Ribbon,,,,XRD,Carter,,,10.1016/B978-0-444-86939-5.50256-6,,,,,,,,,,,,,,
60490a203e6da430a721274b,B12Co53Mn35,"Obi, Y., Morita, H., Fujimori, H.: IEEE Trans. Magn. MG-16 (1980) 1132-1134.",AM,Melt Spinning,Ribbon,Width X Thickness,0.5-1,0.02-0.03,XRD,Carter,,,10.1109/TMAG.1980.1060859,,,,Radio Frequency Melting,,,,,,,,,,
60490a203e6da430a721274c,B12Co57Mn31,"Obi, Y., Morita, H., Fujimori, H.: IEEE Trans. Magn. MG-16 (1980) 1132-1134.",AM,Melt Spinning,Ribbon,Width X Thickness,0.5-1,0.02-0.03,XRD,Carter,,,10.1109/TMAG.1980.1060859,,,,Radio Frequency Melting,,,,,,,,,,
60490a203e6da430a721274d,B12Co61.6Mn26.4,"Obi, Y., Morita, H., Fujimori, H.: IEEE Trans. Magn. MG-16 (1980) 1132-1134.",AM,Melt Spinning,Ribbon,Width X Thickness,0.5-1,0.02-0.03,XRD,Carter,,,10.1109/TMAG.1980.1060859,,,,Radio Frequency Melting,,,,,,,,,,
60490a203e6da430a721274e,B12Co61Mn27,"Obi, Y., Morita, H., Fujimori, H.: Sci. Rep. Res. Inst. Tohoku Univ. Ser. A 31 (1983) 36-46.",AM,Melt Spinning,Ribbon,Width X Thickness,0.5-1,0.02-0.03,XRD,Carter,,,,,,,Radio Frequency Melting,,,,,,,,,,
60490a203e6da430a721274f,B12Co62Mn26,"Obi, Y., Onn, D.G., Morita, H., Fujimori, H.: Proc. 5th Int. Conf. Rapidly Quenched Met.,W√ºrzburg, Steeb, S., Warlimont, H. (eds.), Elsevier Science Publishers B.V. 1 (1985) 1079-1082.",AM,Melt Spinning,Ribbon,,,,XRD,Carter,,,10.1016/B978-0-444-86939-5.50256-6,,,,,,,,,,,,,,
60490a203e6da430a7212750,B12Co62Mn26,"Obi, Y., Morita, H., Fujimori, H.: IEEE Trans. Magn. MG-16 (1980) 1132-1134.",AM,Melt Spinning,Ribbon,Width X Thickness,0.5-1,0.02-0.03,XRD,Carter,,,10.1109/TMAG.1980.1060859,,,,Radio Frequency Melting,,,,,,,,,,
60490a203e6da430a7212751,B12Co68Mn20,"Obi, Y., Morita, H., Fujimori, H.: Sci. Rep. Res. Inst. Tohoku Univ. Ser. A 31 (1983) 36-46.",AM,Melt Spinning,Ribbon,Width X Thickness,0.5-1,0.02-0.03,XRD,Carter,,,,,,,Radio Frequency Melting,,,,,,,,,,
60490a203e6da430a7212752,B12Co68Ti20,"Pekala, K., Pekala, M., Mizutani, U., Jaskiewicz, P.: J. Non-Cryst. Solids 156-158 (1993)324-327.",AM,Melt Spinning,Ribbon,Thickness, 0.015-0.03,,TEM  XRD,Carter,,,10.1016/0022-3093(93)90189-5,,,,Radio Frequency Melting,Ar-gas,,,,,,,,,
60490a203e6da430a7212753,B12Co68V20,"Pekala, K., Pekala, M., Mizutani, U., Jaskiewicz, P.: J. Non-Cryst. Solids 156-158 (1993)324-327.",AM,Melt Spinning,Ribbon,Thickness, 0.015-0.03,,XRD,Carter,,,10.1016/0022-3093(93)90189-5,,,,Radio Frequency Melting,Ar-gas,,,,,,,,,
60490a203e6da430a7212754,B12Co70.4Mn17.6,"Obi, Y., Morita, H., Fujimori, H.: IEEE Trans. Magn. MG-16 (1980) 1132-1134.",AM,Melt Spinning,Ribbon,Width X Thickness,0.5-1,0.02-0.03,XRD,Carter,,,10.1109/TMAG.1980.1060859,,,,Radio Frequency Melting,,,,,,,,,,
60490a203e6da430a7212755,B12Co70.5Mn17.5,"Obi, Y., Morita, H., Fujimori, H.: IEEE Trans. Magn. MG-16 (1980) 1132-1134.",AM,Melt Spinning,Ribbon,Width X Thickness,0.5-1,0.02-0.03,XRD,Carter,,,10.1109/TMAG.1980.1060859,,,,Radio Frequency Melting,,,,,,,,,,
60490a203e6da430a7212756,B12Co70Mn18,"Obi, Y., Morita, H., Fujimori, H.: Sci. Rep. Res. Inst. Tohoku Univ. Ser. A 31 (1983) 36-46.",AM,Melt Spinning,Ribbon,Width X Thickness,0.5-1,0.02-0.03,XRD,Carter,,,,,,,Radio Frequency Melting,,,,,,,,,,
60490a203e6da430a7212757,B12Co70Mn18,"Obi, Y., Onn, D.G., Morita, H., Fujimori, H.: Proc. 5th Int. Conf. Rapidly Quenched Met.,W√ºrzburg, Steeb, S., Warlimont, H. (eds.), Elsevier Science Publishers B.V. 1 (1985) 1079-1082.",AM,Melt Spinning,Ribbon,,,,XRD,Carter,,,10.1016/B978-0-444-86939-5.50256-6,,,,,,,,,,,,,,
60490a203e6da430a7212758,B12Co78Si10,"Kimura, H., Masumoto, T.: Philos. Mag. A 44 (1981) 1021-1030.",AM,Melt Spinning,Ribbon,Thickness,0.05,,TEM  XRD,Carter,,,10.1080/01418618108235791,,,,,,,,,,,,,,
60490a203e6da430a7212759,B12Co79Mn9,"Obi, Y., Morita, H., Fujimori, H.: IEEE Trans. Magn. MG-16 (1980) 1132-1134.",AM,Melt Spinning,Ribbon,Width X Thickness,0.5-1,0.02-0.03,XRD,Carter,,,10.1109/TMAG.1980.1060859,,,,Radio Frequency Melting,,,,,,,,,,
60490a203e6da430a721275a,B12Co80Nb8,"[""Corb, B.W., O'Handley, R.C., Grant, N.J.: Proc. 5th Int. Conf. Rapidly Quenched Met.,W√ºrzburg, Steeb, S., Warlimont, H. (eds.), Elsevier Science Publishers B.V. 2 (1985) 1247-1249.""
 ""O'Handley, R.C., Grant, N.J.: Proc. 5th Int. Conf. Rapidly Quenched Met., W√ºrzburg,Steeb, S., Warlimont, H. (eds.), Elsevier Science Publishers B.V. 2 (1985) 1125-1128.""]",AM,Melt Spinning,Ribbon,,,,XRD,Carter,,,,,,,,,,,,,,,,,
60490a203e6da430a721275b,B12Co88,"Obi, Y., Morita, H., Fujimori, H.: IEEE Trans. Magn. MG-16 (1980) 1132-1134.",AM,Melt Spinning,Ribbon,Width X Thickness,0.5-1,0.02-0.03,XRD,Carter,,,10.1109/TMAG.1980.1060859,,,,Radio Frequency Melting,,,,,,,,,,
60490a203e6da430a721275c,B12Cr10Fe78,"Kaczkowski, Z., Kisdi-Koszo, E., Potocky, L.: Mater. Sci. Eng. A 133 (1991) 220-222.",AM,Melt Spinning,Ribbon,Width X Thickness,1,0.04,AXS  SEM  TEM  XRD,Carter,,,10.1016/0921-5093(91)90054-Q,,,,Radio Frequency Melting,,,,,,,,,,
60490a203e6da430a721275d,B12Cr14Fe74,"Kaczkowski, Z., Kisdi-Koszo, E., Potocky, L.: Mater. Sci. Eng. A 133 (1991) 220-222.",AM,Melt Spinning,Ribbon,Width X Thickness,1,0.04,AXS  SEM  TEM  XRD,Carter,,,10.1016/0921-5093(91)90054-Q,,,,Radio Frequency Melting,,,,,,,,,,
60490a203e6da430a721275e,B12Cr15Fe73,"Kaczkowski, Z., Kisdi-Koszo, E., Potocky, L.: Mater. Sci. Eng. A 133 (1991) 220-222.",AM,Melt Spinning,Ribbon,Width X Thickness,1,0.04,AXS  SEM  TEM  XRD,Carter,,,10.1016/0921-5093(91)90054-Q,,,,Radio Frequency Melting,,,,,,,,,,
60490a203e6da430a721275f,B12Cr18Fe70,"Kaczkowski, Z., Kisdi-Koszo, E., Potocky, L.: Mater. Sci. Eng. A 133 (1991) 220-222.",AM,Melt Spinning,Ribbon,Width X Thickness,1,0.04,AXS  SEM  TEM  XRD,Carter,,,10.1016/0921-5093(91)90054-Q,,,,Radio Frequency Melting,,,,,,,,,,
60490a203e6da430a7212760,B12Cr20Fe68,"Kaczkowski, Z., Kisdi-Koszo, E., Potocky, L.: Mater. Sci. Eng. A 133 (1991) 220-222.",AM,Melt Spinning,Ribbon,Width X Thickness,1,0.04,AXS  SEM  TEM  XRD,Carter,,,10.1016/0921-5093(91)90054-Q,,,,Radio Frequency Melting,,,,,,,,,,
60490a203e6da430a7212761,B12Cr22Fe66,"Kaczkowski, Z., Kisdi-Koszo, E., Potocky, L.: Mater. Sci. Eng. A 133 (1991) 220-222.",AM,Melt Spinning,Ribbon,Width X Thickness,1,0.04,AXS  SEM  TEM  XRD,Carter,,,10.1016/0921-5093(91)90054-Q,,,,Radio Frequency Melting,,,,,,,,,,
60490a203e6da430a7212762,B12Cr24Fe64,"Kaczkowski, Z., Kisdi-Koszo, E., Potocky, L.: Mater. Sci. Eng. A 133 (1991) 220-222.",AM,Melt Spinning,Ribbon,Width X Thickness,1,0.04,AXS  SEM  TEM  XRD,Carter,,,10.1016/0921-5093(91)90054-Q,,,,Radio Frequency Melting,,,,,,,,,,
60490a203e6da430a7212763,B12Cr26Fe62,"Onodera, H.: Sci. Rep. Res. Inst. Tohoku Univ. Ser. A 36 (1992) 200-212.",AM,Melt Spinning,Ribbon,Width X Thickness,1,0.02, TEM  XRD,Carter,,,,,,,,,,,,,,,,,
60490a203e6da430a7212764,B12Cr5Fe83,"Kaczkowski, Z., Kisdi-Koszo, E., Potocky, L.: Mater. Sci. Eng. A 133 (1991) 220-222.",AM,Melt Spinning,Ribbon,Width X Thickness,1,0.04,AXS  SEM  TEM  XRD,Carter,,,10.1016/0921-5093(91)90054-Q,,,,Radio Frequency Melting,,,,,,,,,,
60490a203e6da430a7212765,B12Cu10Fe78,"Komuro, M.: Master Dissertation, Tohoku University, 1984.",CR,Melt Spinning,Ribbon,Width X Thickness,1,0.04,AXS  SEM  TEM  XRD ,Carter,,,,,,,Radio Frequency Melting,Ar-gas,,,,,,,,,
60490a203e6da430a7212766,B12Cu15Fe73,"Komuro, M.: Master Dissertation, Tohoku University, 1984.",CR,Melt Spinning,Ribbon,Width X Thickness,1,0.04,AXS  SEM  TEM  XRD ,Carter,,,,,,,Radio Frequency Melting,Ar-gas,,,,,,,,,
60490a203e6da430a7212767,B12Cu1Fe79Mo8,"Illeková, E., Janičkovič, D., Miglierini, M., Škorvánek, I., Švec, P.: Journal of Magnetism and Magnetic Materials 304 (2006) e636–e638.",AM,Melt Spinning,Ribbon,,,,,Carter,,,10.1016/j.jmmm.2006.02.212,,718.0,1415.0,,,,,,,,,,,
60490a203e6da430a7212768,B12Cu1Fe87,"Komuro, M.: Master Dissertation, Tohoku University, 1984.",CR,Melt Spinning,Ribbon,Width X Thickness,1,0.04,AXS  SEM  TEM  XRD ,Carter,,,,,,,Radio Frequency Melting,Ar-gas,,,,,,,,,
60490a203e6da430a7212769,B12Cu20Fe68,"Komuro, M.: Master Dissertation, Tohoku University, 1984.",CR,Melt Spinning,Ribbon,Width X Thickness,1,0.04,AXS  SEM  TEM  XRD ,Carter,,,,,,,Radio Frequency Melting,Ar-gas,,,,,,,,,
60490a203e6da430a721276a,B12Cu3Fe85,"Komuro, M.: Master Dissertation, Tohoku University, 1984.",CR,Melt Spinning,Ribbon,Width X Thickness,1,0.04,AXS  SEM  TEM  XRD ,Carter,,,,,,,Radio Frequency Melting,Ar-gas,,,,,,,,,
60490a203e6da430a721276b,B12Cu5Fe83,"Komuro, M.: Master Dissertation, Tohoku University, 1984.",CR,Melt Spinning,Ribbon,Width X Thickness,1,0.04,AXS  SEM  TEM  XRD ,Carter,,,,,,,Radio Frequency Melting,Ar-gas,,,,,,,,,
60490a203e6da430a721276c,B12Fe20Mn68,"Komuro, M.: Master Dissertation, Tohoku University, 1984.",AC,Melt Spinning,Ribbon,Width X Thickness,1,0.04,AXS  SEM  TEM  XRD ,Carter,,,,,,,Radio Frequency Melting,,,,,,,,,,
60490a203e6da430a721276d,B12Fe21Zr67,"Biegel, W., Krebs, H.U., Michaelsen, C., Freyhardt, H.C., Hellstern, E.: Mater. Sci. Eng. 97(1988) 59-62.",AM,Melt Spinning,Ribbon,,,,,Carter,,,10.1016/0025-5416(88)90012-2,,,,Radio Frequency Melting,,,,,,,,,,
60490a203e6da430a721276e,B12Fe63Ni25,"Komuro, M.: Master Dissertation, Tohoku University, 1984.",CR,Melt Spinning,Ribbon,Width X Thickness,1,0.004,AES  AXS  EMA  SEM  TEM  XRD ,Carter,,,,,,,Radio Frequency Melting,,,,,,,,,,
60490a203e6da430a721276f,B12Fe68Mo20,"Komuro, M.: Master Dissertation, Tohoku University, 1984.",AM,Melt Spinning,Ribbon,Width X Thickness,1,0.04,AXS  SEM  TEM  XRD ,Carter,,,,,,,Radio Frequency Melting,,,,,,,,,,
60490a203e6da430a7212770,B12Fe68Ni20,"Komuro, M.: Master Dissertation, Tohoku University, 1984.",AM,Melt Spinning,Ribbon,Width X Thickness,1,0.004,AES  AXS  EMA  SEM  TEM  XRD ,Carter,,,,,,,Radio Frequency Melting,,,,,,,,,,
60490a203e6da430a7212771,B12Fe70Mo18,"Komuro, M.: Master Dissertation, Tohoku University, 1984.",AM,Melt Spinning,Ribbon,Width X Thickness,1,0.04,AXS  SEM  TEM  XRD ,Carter,,,,,,,Radio Frequency Melting,,,,,,,,,,
60490a203e6da430a7212772,B12Fe70Si18,"Taniwaki, M., Maeda, M.: Mater. Sci. Eng. 99 (1988) 47-51.",AM,Melt Spinning,Ribbon,Width X Thickness,1,0.03,DTA  MS  OM  SEM  TEM  UPS  XRD  -,Carter,,,10.1016/0025-5416(88)90289-3,,,,,,,,,,,,,,
60490a203e6da430a7212773,B12Fe72Si16,"Hoselitz, K.: Proc. 3rd Int. Conf. Rapidly Quenched Met., London, Cantor, B. (ed.), The Metals Society 2 (1978) 245-248. ",AM,Melt Spinning,Ribbon,Width X Thickness,1.0-2.0,0.02-0.05,DTA  UPS  XRD  -,Carter,,,,,,,Radio Frequency Melting,,,,,,,,,,
60490a203e6da430a7212774,B12Fe73Mn15,"Komuro, M.: Master Dissertation, Tohoku University, 1984.",AC,Melt Spinning,Ribbon,Width X Thickness,1,0.04,AXS  SEM  TEM  XRD ,Carter,,,,,,,Radio Frequency Melting,,,,,,,,,,
60490a203e6da430a7212775,B12Fe73Mo15,"Komuro, M.: Master Dissertation, Tohoku University, 1984.",AM,Melt Spinning,Ribbon,Width X Thickness,1,0.04,AXS  SEM  TEM  XRD ,Carter,,,,,,,Radio Frequency Melting,,,,,,,,,,
60490a203e6da430a7212776,B12Fe73Ni15,"Komuro, M.: Master Dissertation, Tohoku University, 1984.",AM,Melt Spinning,Ribbon,Width X Thickness,1,0.004,AES  AXS  EMA  SEM  TEM  XRD ,Carter,,,,,,,Radio Frequency Melting,,,,,,,,,,
60490a203e6da430a7212777,B12Fe73V15,"Komuro, M.: Master Dissertation, Tohoku University, 1984.",CR,Melt Spinning,Ribbon,Width X Thickness,1,0.04,AXS  SEM  TEM  XRD ,Carter,,,,,,,Radio Frequency Melting,,,,,,,,,,
60490a203e6da430a7212778,B12Fe75Si13,"Hoselitz, K.: Proc. 3rd Int. Conf. Rapidly Quenched Met., London, Cantor, B. (ed.), The Metals Society 2 (1978) 245-248. ",AM,Melt Spinning,Ribbon,Width X Thickness,1.0-2.0,0.02-0.05,DTA  UPS  XRD  -,Carter,,,,,,,Radio Frequency Melting,,,,,,,,,,
60490a203e6da430a7212779,B12Fe75Si13,"Taniwaki, M., Maeda, M.: Mater. Sci. Eng. 99 (1988) 47-51.",AM,Melt Spinning,Ribbon,Width X Thickness,1,0.03,DTA  MS  OM  SEM  TEM  UPS  XRD  -,Carter,,,10.1016/0025-5416(88)90289-3,,,,,,,,,,,,,,
60490a203e6da430a721277a,B12Fe76Mo12,"Komuro, M.: Master Dissertation, Tohoku University, 1984.",AM,Melt Spinning,Ribbon,Width X Thickness,1,0.04,AXS  SEM  TEM  XRD ,Carter,,,,,,,Radio Frequency Melting,,,,,,,,,,
60490a203e6da430a721277b,B12Fe77Si11,"Hoselitz, K.: Proc. 3rd Int. Conf. Rapidly Quenched Met., London, Cantor, B. (ed.), The Metals Society 2 (1978) 245-248. ",AM,Melt Spinning,Ribbon,Width X Thickness,1.0-2.0,0.02-0.05,DTA  UPS  XRD  -,Carter,,,,,,,Radio Frequency Melting,,,,,,,,,,
60490a203e6da430a721277c,B12Fe78Mn10,"Komuro, M.: Master Dissertation, Tohoku University, 1984.",AC,Melt Spinning,Ribbon,Width X Thickness,1,0.04,AXS  SEM  TEM  XRD ,Carter,,,,,,,Radio Frequency Melting,,,,,,,,,,
60490a203e6da430a721277d,B12Fe78Mo10,"Komuro, M.: Master Dissertation, Tohoku University, 1984.",AM,Melt Spinning,Ribbon,Width X Thickness,1,0.04,AXS  SEM  TEM  XRD ,Carter,,,,,,,Radio Frequency Melting,,,,,,,,,,
60490a203e6da430a721277e,B12Fe78Ni10,"Komuro, M.: Master Dissertation, Tohoku University, 1984.",AM,Melt Spinning,Ribbon,Width X Thickness,1,0.004,AES  AXS  EMA  SEM  TEM  XRD ,Carter,,,,,,,Radio Frequency Melting,,,,,,,,,,
60490a203e6da430a721277f,B12Fe78Si10,"Fujimori, H., Morita, H., Obi, Y., Ohta, S.: Amorphous Magnetism II, Levy, R.A., Hasegawa, R. (eds.), New York: Plenum Press, 1977, p. 393-402.",AM,Melt Spinning,Ribbon,Width X Thickness,2,0.03,DTA  UPS  XRD,Carter,,,10.1007/978-1-4613-4178-9_37,,,,Radio Frequency Melting,,,,,,,,,,
60490a203e6da430a7212780,B12Fe78Si10,"Wang, H., Zhang, S.-G.: Mater. Sci. Eng. 97 (1988) 395-397.",AM,Melt Spinning,Wire,,,,DTA  MS  OM  SEM  TEM  UPS  XRD  -,Carter,,,10.1016/0025-5416(88)90081-X,,,,Radio Frequency Melting,,,,,,,,,,
