Repository: leschultz/Molecular-Dynamic-Characteristic-Temperatures-for-Predicting-Metallic-Glass-Forming-Ability

├── README.md
├── features
│   ├── MDF_DMREF_Metallic_Glasses_v5
│   │   ├── MDF_DMREF_Metallic_Glasses_v5.csv
│   │   └── update_metallic_glasses.py
│   ├── features_dmax_cts
│   │   ├── features_dmax_cts.csv
│   │   ├── features_dmax_cts.json
│   │   └── upload.py
│   ├── features_gfa_cts
│   │   ├── features_gfa_cts.csv
│   │   ├── features_gfa_cts.json
│   │   ├── requirements.txt
│   │   └── upload.py
│   └── prsd_features_gfa_cts
│       └── prsd_features_gfa_cts.csv
└── plots
    ├── classification
    │   ├── original
    │   │   ├── PR_positive.png
    │   │   └── PR_positive_data.csv
    │   └── prsd
    │       ├── PRSD_PR_positive_data.csv
    │       └── PR_positive_PRSD.png

File: features/MDF_DMREF_Metallic_Glasses_v5/MDF_DMREF_Metallic_Glasses_v5.csv (part 24 of 58)
_id,Composition,Reference,Is_Amorphous?,Casting,Type,Size_Measure,Size1,Size2,Characterization,From,Tg_[K],Tl_[K],DOI,Dmax_[mm],Tx_[K],Tm_[K],Melting,Environment,Sigma_[Mpa],Zmax_[mm],E_[GPA],Possion's_Ratio,v,Rc_[K/s],Fracture_Strength_[MPa],G_[GPa],Density_[g/cm^3]
60490a203e6da430a7212826,B14Fe76Ni10,"Komuro, M.: Master Dissertation, Tohoku University, 1984.",AM,Melt Spinning,Ribbon,Width X Thickness,1,0.004,AES  AXS  EMA  SEM  TEM  XRD ,Carter,,,,,,,Radio Frequency Melting,,,,,,,,,,
60490a203e6da430a7212827,B14Fe76V10,"Komuro, M.: Master Dissertation, Tohoku University, 1984.",AM,Melt Spinning,Ribbon,Width X Thickness,1,0.04,AXS  SEM  TEM  XRD ,Carter,,,,,,,Radio Frequency Melting,,,,,,,,,,
60490a203e6da430a7212828,B14Fe77Nb4Zr5,"Yao, J.H., Yang, H., Zhang, J., Wang, J.Q., Li, Y.: Journal of Materials Research 23 (2008) 392–411",AM,,,,,,,Carter,799.0,,,,,,,,,,,,,,,,
60490a203e6da430a7212829,B14Fe78Mo8,"Komuro, M.: Master Dissertation, Tohoku University, 1984.",AM,Melt Spinning,Ribbon,Width X Thickness,1,0.04,AXS  SEM  TEM  XRD ,Carter,,,,,,,Radio Frequency Melting,,,,,,,,,,
60490a203e6da430a721282a,B14Fe78Si8,"Dunlap, R.A., Ball, J.E., Dini, K.: J. Mater. Sci. Lett. 4 (1985) 773-776.",AM,Melt Spinning,Ribbon,Width X Thickness,1.1-1.8,0.02-0.03,DTA  MS  OM  SEM  TEM  UPS  XRD  -,Carter,,,10.1007/BF00726987,,,,Radio Frequency Melting,,,,,,,,,,
60490a203e6da430a721282b,B14Fe78Zr8,"['Ohnuma, S., Nose, M., Shirakawa, K., Masumoto, T.: Sci. Rep. Res. Inst. Tohoku Univ.Ser. A 29 (1981) 254-264.'
 'Nose, M.: Doctor Thesis, Tohoku University, 1988.']",AM,Melt Spinning,Ribbon,,,,,Carter,,,,,,,Radio Frequency Melting,,,,,,,,,,
60490a203e6da430a721282c,B14Fe79P7,"Durand, J., Yung, M.: Amorphous Magnetism II, Levy, R.A., Hasegawa, R. (eds.), New York: Plenum Press, 1977, p. 275-288.",AM,Melt Spinning,Ribbon,,,,MS  XRD,Carter,,,10.1007/978-1-4613-4178-9_27,,,,,,,,,,,,,,
60490a203e6da430a721282d,B14Fe79Si7,"Zhang, S., Qian, C., Geng, Y., Zhang, D.: Mater. Sci. Eng. A 181/182 (1994) 966-968",AM,,Wire,,,,DTA  UPS  -,Carter,,,10.1016/0921-5093(94)90780-3,,,,Radio Frequency Melting,,,,,,,,,,
60490a203e6da430a721282e,B14Fe79Si7,"Chao, Y., Lai, Z., He, K., Er, H.: Mater. Sci. Eng. A 181/182 (1994) 982-985.",AM,Melt Spinning,Ribbon,Width X Thickness,20,0.03,DTA  MS  OM  SEM  TEM  UPS  XRD  -,Carter,,,10.1016/0921-5093(94)90784-6,,,,Radio Frequency Melting,,,,,,,,,,
60490a203e6da430a721282f,B14Fe79V7,"Suzuki, K., Makino, A., Inoue, A., Masumoto, T.: Sci. Rep. Res. Inst. Tohoku Univ. Ser. A 39 (1994) 133-140. ",AM,Melt Spinning,Ribbon,Width X Thickness,1.0-14,0.02, TEM  XRD ,Carter,,,,,,,Radio Frequency Melting,,,,,,,,,,
60490a203e6da430a7212830,B14Fe79W7,"Suzuki, K., Makino, A., Inoue, A., Masumoto, T.: Sci. Rep. Res. Inst. Tohoku Univ. Ser. A 39 (1994) 133-140. ",AM,Melt Spinning,Ribbon,Width X Thickness,1.0-14,0.02, TEM  XRD ,Carter,,,,,,,Arc Melting,Ar-gas,,,,,,,,,
60490a203e6da430a7212831,B14Fe80P6,"Kern, R., Naka, M., Gonser, U.: Proc. 4th Int. Conf. Rapidly Quenched Met., Sendai,Masumoto, T., Suzuki, K. (eds.), The Japan Institute of Metals 2 (1982) 847-850.",AM,Melt Spinning,Ribbon,Width X Thickness,1.0-2.0,0.02,MS  XRD,Carter,,,,,,,,,,,,,,,,,
60490a203e6da430a7212832,B14Fe80Si6,"Gonser, U., Ghafari, M., Ackermann, M., Klein, H.P., Bauer, J., Wagner, H.-G.: Proc. 4thInt. Conf. Rapidly Quenched Met., Sendai, Masumoto, T., Suzuki, K. (eds.), The JapanInstitute of Metals 1 (1982) 639-642.",AM,Melt Spinning,Ribbon,Width X Thickness,1,0.035,DTA  TEM  UPS  XRD  -,Carter,,,,,,,,,,,,,,,,,
60490a203e6da430a7212833,B14Fe80Zr6,"['Ohnuma, S., Nose, M., Shirakawa, K., Masumoto, T.: Sci. Rep. Res. Inst. Tohoku Univ.Ser. A 29 (1981) 254-264.'
 'Nose, M.: Doctor Thesis, Tohoku University, 1988.']",AM,Melt Spinning,Ribbon,,,,,Carter,,,,,,,Radio Frequency Melting,,,,,,,,,,
60490a203e6da430a7212834,B14Fe81Mn5,"Komuro, M.: Master Dissertation, Tohoku University, 1984.",AM,Melt Spinning,Ribbon,Width X Thickness,1,0.04,AXS  SEM  TEM  XRD ,Carter,,,,,,,Radio Frequency Melting,,,,,,,,,,
60490a203e6da430a7212835,B14Fe81Mo5,"Komuro, M.: Master Dissertation, Tohoku University, 1984.",AM,Melt Spinning,Ribbon,Width X Thickness,1,0.04,AXS  SEM  TEM  XRD ,Carter,,,,,,,Radio Frequency Melting,,,,,,,,,,
60490a203e6da430a7212836,B14Fe81Ni5,"Komuro, M.: Master Dissertation, Tohoku University, 1984.",AM,Melt Spinning,Ribbon,Width X Thickness,1,0.004,AES  AXS  EMA  SEM  TEM  XRD ,Carter,,,,,,,Radio Frequency Melting,,,,,,,,,,
60490a203e6da430a7212837,B14Fe81P5,"Durand, J., Yung, M.: Amorphous Magnetism II, Levy, R.A., Hasegawa, R. (eds.), New York: Plenum Press, 1977, p. 275-288.",AM,Melt Spinning,Ribbon,,,,MS  XRD,Carter,,,10.1007/978-1-4613-4178-9_27,,,,,,,,,,,,,,
60490a203e6da430a7212838,B14Fe81V5,"Komuro, M.: Master Dissertation, Tohoku University, 1984.",AM,Melt Spinning,Ribbon,Width X Thickness,1,0.04,AXS  SEM  TEM  XRD ,Carter,,,,,,,Radio Frequency Melting,,,,,,,,,,
60490a203e6da430a7212839,B14Fe82Si4,"Fujikura, M., Yamada, T., Sato, T.: Mater. Sci. Eng. A 181/182 (1994) 1351-1354.",AM,Melt Spinning,Ribbon,Width,25,,DTA  OM  SEM  TEM  UPS  XRD  -,Carter,,,10.1016/0921-5093(94)90861-3,,,,Radio Frequency Melting,,,,,,,,,,
60490a203e6da430a721283a,B14Fe83Mn3,"Komuro, M.: Master Dissertation, Tohoku University, 1984.",AM,Melt Spinning,Ribbon,Width X Thickness,1,0.04,AXS  SEM  TEM  XRD ,Carter,,,,,,,Radio Frequency Melting,,,,,,,,,,
60490a203e6da430a721283b,B14Fe83Ni3,"Komuro, M.: Master Dissertation, Tohoku University, 1984.",AM,Melt Spinning,Ribbon,Width X Thickness,1,0.004,AES  AXS  EMA  SEM  TEM  XRD ,Carter,,,,,,,Radio Frequency Melting,,,,,,,,,,
60490a203e6da430a721283c,B14Fe83P3,"Durand, J., Yung, M.: Amorphous Magnetism II, Levy, R.A., Hasegawa, R. (eds.), New York: Plenum Press, 1977, p. 275-288.",AM,Melt Spinning,Ribbon,,,,MS  XRD,Carter,,,10.1007/978-1-4613-4178-9_27,,,,,,,,,,,,,,
60490a203e6da430a721283d,B14Fe83Si3,"Fujikura, M., Yamada, T., Sato, T.: Mater. Sci. Eng. A 181/182 (1994) 1351-1354.",AM,Melt Spinning,Ribbon,Width,25,,DTA  OM  SEM  TEM  UPS  XRD  -,Carter,,,10.1016/0921-5093(94)90861-3,,,,Radio Frequency Melting,,,,,,,,,,
60490a203e6da430a721283e,B14Fe83Si3,"Rao, K.V., Bertness, K.A., Aidun, R., Arajs, S., Liebermann, H.H.: J. Non-Cryst. Solids 61-62 (1984) 853-858.",AM,Melt Spinning,Ribbon,,,,DTA  MS  OM  SEM  TEM  UPS  XRD  -,Carter,,,10.1016/0022-3093(84)90649-5,,,,Radio Frequency Melting,,,,,,,,,,
60490a203e6da430a721283f,B14Fe84Si2,"Fujikura, M., Yamada, T., Sato, T.: Mater. Sci. Eng. A 181/182 (1994) 1351-1354.",AM,Melt Spinning,Ribbon,Width,25,,DTA  OM  SEM  TEM  UPS  XRD  -,Carter,,,10.1016/0921-5093(94)90861-3,,,,Radio Frequency Melting,,,,,,,,,,
60490a203e6da430a7212840,B14Fe85Mn1,"Komuro, M.: Master Dissertation, Tohoku University, 1984.",AM,Melt Spinning,Ribbon,Width X Thickness,1,0.04,AXS  SEM  TEM  XRD ,Carter,,,,,,,Radio Frequency Melting,,,,,,,,,,
60490a203e6da430a7212841,B14Fe85Ni1,"Komuro, M.: Master Dissertation, Tohoku University, 1984.",AM,Melt Spinning,Ribbon,Width X Thickness,1,0.004,AES  AXS  EMA  SEM  TEM  XRD ,Carter,,,,,,,Radio Frequency Melting,,,,,,,,,,
60490a203e6da430a7212842,B14Fe86,"Battezzati, L., Riontino, G., Baricco, M., Lucci, A., Marino, F.: J. Non-Cryst. Solids 61-62(1984) 877-882.",AM,Melt Spinning,Ribbon,,,,XRD ,Carter,,,10.1016/0022-3093(84)90653-7,,,,,,,,,,,,,,
60490a203e6da430a7212843,B14Fe86,"['Suzuki, K., Makino, A., Inoue, A., Masumoto, T.: Sci. Rep. Res. Inst. Tohoku Univ. Ser. A 39 (1994) 133-140. '
 'Komuro, M.: Master Dissertation, Tohoku University, 1984.']",AM,Melt Spinning,Ribbon,Width X Thickness,['1-14' '1' ' 1-14' '1.0-14' '1-14.0'],['0.02' '0.04' '0.01-0.02'],"[' TEM  XRD' 'AXS  SEM  TEM  XRD ' 'XRD' ' TEM  XRD ' ' TEM XRD' 'TEM XRD'
 nan]",Carter,,,,,,,[nan 'Radio Frequency Melting' 'Arc Melting'],,,,,,,,,,
60490a203e6da430a7212844,B14Mo51.6Ru34.4,"Mehra, M., Schulz, R., Johnson, W.L.: J. Non-Cryst. Solids 61-62 (1984) 859-864.",AM,,Foil,,,,SEM  TEM  XRD ,Carter,,,10.1016/0022-3093(84)90650-1,,,,,,,,,,,,,,
60490a203e6da430a7212845,B14Ni70Si16,"['Minemura, T.: Master Dissertation, Tohoku University, 1977.'
 'Inoue, A., Masumoto, T., Kikuchi, M., Minemura, T.: Sci. Rep. Res. Inst. Tohoku Univ. Ser. A 27 (1979) 127-146.']",['AM' 'AC'],Melt Spinning,Ribbon,Width X Thickness,['2' '2.0-3.0'],['0.04' '0.04-0.08'],['AXS  SEM  TEM  XRD ' ' TEM  XRD '],Carter,,,,,,,,Ar-gas,,,,,,,,,
60490a203e6da430a7212846,B14Ni72Si14,"Komatsu, T., Matusita, K., Yokota, R.: J. Non-Cryst. Solids 72 (1985) 279-286.",AM,Melt Spinning,Ribbon,Width X Thickness,1.1-1.8,0.02-0.03, OM  XRD ,Carter,,,10.1016/0022-3093(85)90184-X,,,,,Ar-gas,,,,,,,,,
60490a203e6da430a7212847,B14Ni76Si10,"['Minemura, T.: Master Dissertation, Tohoku University, 1977.'
 'Inoue, A., Masumoto, T., Kikuchi, M., Minemura, T.: Sci. Rep. Res. Inst. Tohoku Univ. Ser. A 27 (1979) 127-146.']",AM,Melt Spinning,Ribbon,Width X Thickness,['2' '2.0-3.0'],['0.04' '0.04-0.08'],['AXS  SEM  TEM  XRD ' ' TEM  XRD '],Carter,,,,,,,,Ar-gas,,,,,,,,,
60490a203e6da430a7212848,B14Ni78Si8,"Komatsu, T., Matusita, K., Yokota, R.: J. Non-Cryst. Solids 85 (1986) 358-374.",AM,Melt Spinning,Ribbon,Thickness,0.02,, OM  XRD ,Carter,,,10.1016/0022-3093(86)90008-6,,,,,Ar-gas,,,,,,,,,
60490a203e6da430a7212849,B14Ni78Si8,"Baro, M.D., Clavaguera, N., Surinach, S.: Mater. Sci. Eng. 97 (1988) 333-336.",AM,Melt Spinning,Ribbon,Thickness,0.03,, OM  XRD ,Carter,,,10.1016/0025-5416(88)90068-7,,,,,Ar-gas,,,,,,,,,
60490a203e6da430a721284a,B14Ni78Si8,"Komatsu, T., Matusita, K., Yokota, R.: J. Non-Cryst. Solids 72 (1985) 279-286.",AM,Melt Spinning,Ribbon,,,, OM  XRD ,Carter,,,10.1016/0022-3093(85)90184-X,,,,,Ar-gas,,,,,,,,,
60490a203e6da430a721284b,B14Ni78Si8,"Fritsch, G., Pollich, W., Dyckhoff, W., Schulte, A., Eckert, A., Luescher, E.: J. Non-Cryst.Solids 74 (1985) 259-269.",AM,Melt Spinning,Ribbon,Thickness,0.04,, OM  XRD ,Carter,,,10.1016/0022-3093(85)90073-0,,,,,Ar-gas,,,,,,,,,
60490a203e6da430a721284c,B14Ni80Si6,"['Minemura, T.: Master Dissertation, Tohoku University, 1977.'
 'Inoue, A., Masumoto, T., Kikuchi, M., Minemura, T.: Sci. Rep. Res. Inst. Tohoku Univ. Ser. A 27 (1979) 127-146.']",['CR' 'AC'],Melt Spinning,Ribbon,Width X Thickness,['2' '2.0-3.0'],['0.04' '0.04-0.08'],['AXS  SEM  TEM  XRD ' ' TEM  XRD '],Carter,,,,,,,,Ar-gas,,,,,,,,,
60490a203e6da430a721284d,B15.2Fe77.5Nb7.3,"Makino, A., Arano, S., Inoue, A., Masumoto, T.: J. Jpn. Inst. Met. Sendai 58 (1994) 106-112.",AM,Deposition,Thin Film,Thickness,0.0015-0.002,,HREM  TEM XRD,Carter,,,10.2320/jinstmet1952.58.1_106,,,,,Ar-gas,,,,,,,,,
60490a203e6da430a721284e,B15.38Fe73.85Si7.69Zr3.08,,AM,,Rod,,,,,Carter,848.0,1483.0,10.1016/j.matdes.2016.05.102,2.0,873.0,,,,,,,,,,,,
60490a203e6da430a721284f,B15.3Fe76Nb8.7,"Makino, A., Arano, S., Inoue, A., Masumoto, T.: J. Jpn. Inst. Met. Sendai 58 (1994) 106-112.",AM,Deposition,Thin Film,Thickness,0.0015-0.002,,HREM  TEM XRD,Carter,,,10.2320/jinstmet1952.58.1_106,,,,,Ar-gas,,,,,,,,,
60490a203e6da430a7212850,B15C12Ni73,"Inoue, A., Nakamura, T., Masumoto, T.: J. Mater. Sci. Lett. 5 (1986) 1178-1180.",AC,Melt Spinning,Ribbon,Width X Thickness,1.5,0.015,TEM XRD,Carter,,,10.1007/BF01742239,,,,Arc Melting,Ar-gas,,,,,,,,,
60490a203e6da430a7212851,B15C5Fe80,"Battezzati, L., Riontino, G., Baricco, M., Lucci, A., Marino, F.: J. Non-Cryst. Solids 61-62(1984) 877-882.",AM,Melt Spinning,Ribbon,Width X Thickness,['1' '1-2'],0.02,XRD ,Carter,,,10.1016/0022-3093(84)90653-7,,,,Radio Frequency Melting,,,,,,,,,,
60490a203e6da430a7212852,B15Co12Fe73,"Shkapa, V.M., Shalaev, A.M., Polotnjuk, V.V., Likhtorovich, S.P., Nemoshkalenko, V.V.,Kotov, V.V.: J. Non-Cryst. Solids 155 (1993) 90-94.",AM,Melt Spinning,Ribbon,Width X Thickness,10,0.025,XRD ,Carter,,,10.1016/0022-3093(93)90475-D,,,,,,,,,,,,,,
60490a203e6da430a7212853,B15Co15Fe70,"Shkapa, V.M., Shalaev, A.M., Polotnjuk, V.V., Likhtorovich, S.P., Nemoshkalenko, V.V.,Kotov, V.V.: J. Non-Cryst. Solids 155 (1993) 90-94.",AM,Melt Spinning,Ribbon,Width X Thickness,10,0.025,XRD ,Carter,,,10.1016/0022-3093(93)90475-D,,,,,,,,,,,,,,
60490a203e6da430a7212854,B15Co17Fe68,"Shkapa, V.M., Shalaev, A.M., Polotnjuk, V.V., Likhtorovich, S.P., Nemoshkalenko, V.V.,Kotov, V.V.: J. Non-Cryst. Solids 155 (1993) 90-94.",AM,Melt Spinning,Ribbon,Width X Thickness,10,0.025,XRD ,Carter,,,10.1016/0022-3093(93)90475-D,,,,,,,,,,,,,,
60490a203e6da430a7212855,B15Co21Fe64,"Shkapa, V.M., Shalaev, A.M., Polotnjuk, V.V., Likhtorovich, S.P., Nemoshkalenko, V.V.,Kotov, V.V.: J. Non-Cryst. Solids 155 (1993) 90-94.",AM,Melt Spinning,Ribbon,Width X Thickness,10,0.025,XRD ,Carter,,,10.1016/0022-3093(93)90475-D,,,,,,,,,,,,,,
60490a203e6da430a7212856,B15Co25Fe60,"Shkapa, V.M., Shalaev, A.M., Polotnjuk, V.V., Likhtorovich, S.P., Nemoshkalenko, V.V.,Kotov, V.V.: J. Non-Cryst. Solids 155 (1993) 90-94.",AM,Melt Spinning,Ribbon,Width X Thickness,10,0.025,XRD ,Carter,,,10.1016/0022-3093(93)90475-D,,,,,,,,,,,,,,
60490a203e6da430a7212857,B15Co5Cr2Fe61Mo7Y2Zr8,,,,,,,,,Lane,901.1,1490.0,10.1016/j.jallcom.2008.07.087,5.0,958.9,,,,,,,,,,,,
60490a203e6da430a7212858,B15Co5Cr2Fe61Mo7Y2Zr8,"Z.P. Lu, C.T. Liu, W.D. Porter, Appl. Phys. Lett. 83 (2003) 2581.",AM,Melt Casting,Wedge,,,,,Carter,901.0,1490.0,10.1063/1.1614833,,960.0,,,,,5.0,,,,,,,
60490a203e6da430a7212859,B15Co5Cr2Fe61Mo7Y2Zr8,,,,,,,,,Ben,901.1,1490.0,10.1016/j.jallcom.2008.07.087,5.0,958.9,,,,,,,,,,,,
60490a203e6da430a721285a,B15Co65Si20,"Hagiwara, M., Inoue, A., Masumoto, T.: Sci. Rep. Res. Inst. Tohoku Univ. Ser. A 29 (1981)351-358.",CR,Melt Spinning,Ribbon,Width X Thickness,1-1.5,0.02,TEM  XRD,Carter,,,,,,,Radio Frequency Melting,Ar-gas,,,,,,,,,
60490a203e6da430a721285b,B15Co68.25Fe4.5Si12.25,"Kane, S.N., Alves, F., Gercsi, Zs., Mazaleyrat, F., Gupte, S., Chiriac, H., Vázquez, M.: Sensors and Actuators, A:Physical.129 (2006) 216–219.",AM,,,,,,,Carter,,,10.1016/j.sna.2005.11.044,,,,,,,,,,,,,,
60490a203e6da430a721285c,B15Co70Si15,"Hagiwara, M., Inoue, A., Masumoto, T.: Sci. Rep. Res. Inst. Tohoku Univ. Ser. A 29 (1981)351-358.",AM,Melt Spinning,Ribbon,Width X Thickness,1-1.5,0.02,TEM  XRD,Carter,,,,,,,Radio Frequency Melting,Ar-gas,,,,,,,,,
60490a203e6da430a721285d,B15Co72.5Si12.5,"Chen, H.S., Krause, J.T., Inoue, A., Masumoto, T.: Scr. Metall. 17 (1983) 1413-1414.",AM,Melt Spinning,Ribbon,Thickness, 0.02-0.20,,TEM  XRD,Carter,,,10.1016/0036-9748(83)90365-4,,,,Radio Frequency Melting,,,,,,,,,,
60490a203e6da430a721285e,B15Co72.5Si12.5,"Hagiwara, M., Inoue, A., Masumoto, T.: Sci. Rep. Res. Inst. Tohoku Univ. Ser. A 29 (1981)351-358.",AM,Melt Spinning,Ribbon,Width X Thickness,1-1.5,0.02,TEM  XRD,Carter,,,,,,,Radio Frequency Melting,Ar-gas,,,,,,,,,
60490a203e6da430a721285f,B15Co75Si10,"Hagiwara, M., Inoue, A., Masumoto, T.: Sci. Rep. Res. Inst. Tohoku Univ. Ser. A 29 (1981)351-358.",AM,Melt Spinning,Ribbon,Width X Thickness,1-1.5,0.02,TEM  XRD,Carter,,,,,,,Radio Frequency Melting,Ar-gas,,,,,,,,,
60490a203e6da430a7212860,B15Co77.5Si7.5,"Hagiwara, M., Inoue, A., Masumoto, T.: Sci. Rep. Res. Inst. Tohoku Univ. Ser. A 29 (1981)351-358.",AM,Melt Spinning,Ribbon,Width X Thickness,1-1.5,0.02,TEM  XRD,Carter,,,,,,,Radio Frequency Melting,Ar-gas,,,,,,,,,
60490a203e6da430a7212861,B15Co7Fe61Mo7Y2Zr8,,,,,,,,,Ben,904.6,1490.0,10.1016/j.jallcom.2008.07.087,5.0,916.4,,,,,,,,,,,,
60490a203e6da430a7212862,B15Co7Fe61Mo7Y2Zr8,,,,,,,,,Lane,904.6,1490.0,10.1016/j.jallcom.2008.07.087,5.0,916.4,,,,,,,,,,,,
60490a203e6da430a7212863,B15Co7Fe61Mo7Y2Zr8,"Z.P. Lu, C.T. Liu, W.D. Porter, Appl. Phys. Lett. 83 (2003) 2581.",AM,Melt Casting,Wedge,,,,,Carter,904.6,1490.2,10.1063/1.1614833,,916.4,,,,,5.0,,,,,,,
60490a203e6da430a7212864,B15Co80Si5,"Hagiwara, M., Inoue, A., Masumoto, T.: Sci. Rep. Res. Inst. Tohoku Univ. Ser. A 29 (1981)351-358.",AM,Melt Spinning,Ribbon,Width X Thickness,1-1.5,0.02,TEM  XRD,Carter,,,,,,,Radio Frequency Melting,Ar-gas,,,,,,,,,
60490a203e6da430a7212865,B15Co85,"['Otsuki, M.: Graduation Thesis, Miyagi National College of Technology, 1986.'
 'Hagiwara, M., Inoue, A., Masumoto, T.: Sci. Rep. Res. Inst. Tohoku Univ. Ser. A 29 (1981)351-358.']",CR,Melt Spinning,Ribbon,Width X Thickness,['2' '1-1.5'],0.02,TEM  XRD,Carter,,,,,,,Radio Frequency Melting,Ar-gas,,,,,,,,,
60490a203e6da430a7212866,B15Cr10Fe75,"Kaczkowski, Z., Kisdi-Koszo, E., Potocky, L.: Mater. Sci. Eng. A 133 (1991) 220-222.",AM,Melt Spinning,Ribbon,Width X Thickness,['1' '3'],['0.03' '0.025'],[' XRD' ' TEM  XRD'],Carter,,,10.1016/0921-5093(91)90054-Q,,,,Arc Melting,,,,,,,,,,
60490a203e6da430a7212867,B15Cr11Fe74,"Kaczkowski, Z., Kisdi-Koszo, E., Potocky, L.: Mater. Sci. Eng. A 133 (1991) 220-222.",AM,Melt Spinning,Ribbon,,,, XRD,Carter,,,10.1016/0921-5093(91)90054-Q,,,,Radio Frequency Melting,,,,,,,,,,
60490a203e6da430a7212868,B15Cr12Fe73,"Kaczkowski, Z., Kisdi-Koszo, E., Potocky, L.: Mater. Sci. Eng. A 133 (1991) 220-222.",AM,Melt Spinning,Ribbon,Width X Thickness,1,0.03, XRD,Carter,,,10.1016/0921-5093(91)90054-Q,,,,Arc Melting,,,,,,,,,,
60490a203e6da430a7212869,B15Cr15Fe70,"Kaczkowski, Z., Kisdi-Koszo, E., Potocky, L.: Mater. Sci. Eng. A 133 (1991) 220-222.",AM,Melt Spinning,Ribbon,Width X Thickness,3,0.025, TEM  XRD,Carter,,,10.1016/0921-5093(91)90054-Q,,,,Arc Melting,,,,,,,,,,
60490a203e6da430a721286a,B15Cr2.5Fe82.5,"Kaczkowski, Z., Kisdi-Koszo, E., Potocky, L.: Mater. Sci. Eng. A 133 (1991) 220-222.",AM,Melt Spinning,Ribbon,Width X Thickness,1,0.03, XRD,Carter,,,10.1016/0921-5093(91)90054-Q,,,,Arc Melting,,,,,,,,,,
60490a203e6da430a721286b,B15Cr20Fe65,"Kaczkowski, Z., Kisdi-Koszo, E., Potocky, L.: Mater. Sci. Eng. A 133 (1991) 220-222.",AM,Melt Spinning,Ribbon,Width X Thickness,3,0.025, TEM  XRD,Carter,,,10.1016/0921-5093(91)90054-Q,,,,Arc Melting,,,,,,,,,,
60490a203e6da430a721286c,B15Cr25Fe60,"Kaczkowski, Z., Kisdi-Koszo, E., Potocky, L.: Mater. Sci. Eng. A 133 (1991) 220-222.",AM,Melt Spinning,Ribbon,,,,[' XRD' ' TEM  XRD'],Carter,,,10.1016/0921-5093(91)90054-Q,,,,['Radio Frequency Melting' 'Arc Melting'],,,,,,,,,,
60490a203e6da430a721286d,B15Cr30Fe55,"Kaczkowski, Z., Kisdi-Koszo, E., Potocky, L.: Mater. Sci. Eng. A 133 (1991) 220-222.",AM,Melt Spinning,Ribbon,Width X Thickness,3,0.025, TEM  XRD,Carter,,,10.1016/0921-5093(91)90054-Q,,,,Arc Melting,,,,,,,,,,
60490a203e6da430a721286e,B15Cr4Fe81,"Kaczkowski, Z., Kisdi-Koszo, E., Potocky, L.: Mater. Sci. Eng. A 133 (1991) 220-222.",AM,Melt Spinning,Ribbon,Width X Thickness,1,0.03, XRD,Carter,,,10.1016/0921-5093(91)90054-Q,,,,Arc Melting,,,,,,,,,,
60490a203e6da430a721286f,B15Cr5Fe80,"Kaczkowski, Z., Kisdi-Koszo, E., Potocky, L.: Mater. Sci. Eng. A 133 (1991) 220-222.",AM,Melt Spinning,Ribbon,Width X Thickness,3,0.025, TEM  XRD,Carter,,,10.1016/0921-5093(91)90054-Q,,,,Arc Melting,,,,,,,,,,
60490a203e6da430a7212870,B15Cr7Fe78,"Kaczkowski, Z., Kisdi-Koszo, E., Potocky, L.: Mater. Sci. Eng. A 133 (1991) 220-222.",AM,Melt Spinning,Ribbon,Width X Thickness,1,0.03, XRD,Carter,,,10.1016/0921-5093(91)90054-Q,,,,Arc Melting,,,,,,,,,,
60490a203e6da430a7212871,B15Cr7Fe78,"Suzuki, K., Makino, A., Inoue, A., Masumoto, T.: Sci. Rep. Res. Inst. Tohoku Univ. Ser. A 39 (1994) 133-140. ",AM,Melt Spinning,Ribbon,Width X Thickness,14-Jan,0.02, TEM  XRD,Carter,,,,,,,,,,,,,,,,,
60490a203e6da430a7212872,B15Cr9Fe76,"Kaczkowski, Z., Kisdi-Koszo, E., Potocky, L.: Mater. Sci. Eng. A 133 (1991) 220-222.",AM,Melt Spinning,Ribbon,Width X Thickness,1,0.03, XRD,Carter,,,10.1016/0921-5093(91)90054-Q,,,,Arc Melting,,,,,,,,,,
60490a203e6da430a7212873,B15Cu1Fe76Mo8,"Zhou, H.T., Zhao, Z.K., Zhou, X., Yan, B., Zhong, J.W., Li, Q.B.: Journal of Alloys and Compounds 475 (2009) 706–711.",AM,Melt Spinning,Ribbon,,,,,Carter,,,10.1016/j.jallcom.2008.07.125,,756.9,1415.8,,,,,,,,,,,
60490a203e6da430a7212874,B15Fe64Zr21,"Schultz, L.: Mater. Sci. Eng. 97 (1988) 15-23.",AM,Mechanical,Powder,,,,TEM XRD,Carter,,,10.1016/0025-5416(88)90004-3,,,,,,,,,,,,,,
60490a203e6da430a7212875,B15Fe67.5Si17.5,"Hagiwara, M., Inoue, A., Masumoto, T.: Metall. Trans. A 13 (1982) 373-382.",AM,Quenching,Wire,,,,DTA  OM  SEM  TEM  UPS  XRD  -,Carter,,,10.1007/BF02643346,,,,Radio Frequency Melting,,,,,,,,,,
60490a203e6da430a7212876,B15Fe67.5Si17.5,"Hagiwara, M., Inoue, A., Masumoto, T.: Sci. Rep. Res. Inst. Tohoku Univ. Ser. A 29 (1981)351-358.",AM,Melt Spinning,Ribbon,Width X Thickness,1-1.5,0.02-0.40,DTA  TEM  UPS  XRD  -,Carter,,,,,,,Radio Frequency Melting,,,,,,,,,,
60490a203e6da430a7212877,B15Fe70Nd15,"Fukamichi, K., Komatsu, H., Masumoto, T., Kaneko, T., Shirakawa, K., Satoh, Y.: HighPressure Res. 1 (1989) 193-201.",AM,Deposition,,,,,SEM  XRD ,Carter,,,10.1080/08957958908201685,,,,Arc Melting,,,,,,,,,,
60490a203e6da430a7212878,B15Fe70Si15,"Hagiwara, M., Inoue, A., Masumoto, T.: Metall. Trans. A 13 (1982) 373-382.",AM,Quenching,Wire,,,,DTA  OM  SEM  TEM  UPS  XRD  -,Carter,,,10.1007/BF02643346,,,,Radio Frequency Melting,,,,,,,,,,
60490a203e6da430a7212879,B15Fe70Si15,"Hagiwara, M., Inoue, A., Masumoto, T.: Sci. Rep. Res. Inst. Tohoku Univ. Ser. A 29 (1981)351-358.",AM,Melt Spinning,Ribbon,Width X Thickness,1-1.5,0.02-0.40,DTA  TEM  UPS  XRD  -,Carter,,,,,,,Radio Frequency Melting,,,,,,,,,,
60490a203e6da430a721287a,B15Fe70Si15,"Taniwaki, M., Maeda, M.: Mater. Sci. Eng. 99 (1988) 47-51.",AM,Melt Spinning,Ribbon,Width X Thickness,1,0.03,DTA  MS  OM  SEM  TEM  UPS  XRD  -,Carter,,,10.1016/0025-5416(88)90289-3,,,,,,,,,,,,,,
60490a203e6da430a721287b,B15Fe71Si14,"Zhang, S., Qian, C., Geng, Y., Zhang, D.: Mater. Sci. Eng. A 181/182 (1994) 966-968",AM,,Wire,,,,DTA  UPS  -,Carter,,,10.1016/0921-5093(94)90780-3,,,,Radio Frequency Melting,,,,,,,,,,
60490a203e6da430a721287c,B15Fe72.5Si12.5,"Wang, H., Zhang, S.-G.: Mater. Sci. Eng. 97 (1988) 395-397.",AM,Melt Spinning,Wire,,,,DTA  MS  OM  SEM  TEM  UPS  XRD  -,Carter,,,10.1016/0025-5416(88)90081-X,,,,Radio Frequency Melting,,,,,,,,,,
60490a203e6da430a721287d,B15Fe72.5Si12.5,"['Hoselitz, K.: Proc. 3rd Int. Conf. Rapidly Quenched Met., London, Cantor, B. (ed.), The Metals Society 2 (1978) 245-248. '
 'Hagiwara, M., Inoue, A., Masumoto, T.: Sci. Rep. Res. Inst. Tohoku Univ. Ser. A 29 (1981)351-358.']",AM,Melt Spinning,Ribbon,Width X Thickness,['1.0-2.0' '1-1.5'],['0.02-0.05' '0.02-0.40'],['DTA  UPS  XRD  -' 'DTA  TEM  UPS  XRD  -'],Carter,,,,,,,Radio Frequency Melting,,,,,,,,,,
60490a203e6da430a721287e,B15Fe72.5Si12.5,"Hagiwara, M., Inoue, A., Masumoto, T.: Metall. Trans. A 13 (1982) 373-382.",AM,Quenching,Wire,,,,DTA  OM  SEM  TEM  UPS  XRD  -,Carter,,,10.1007/BF02643346,,,,Radio Frequency Melting,,,,,,,,,,
60490a203e6da430a721287f,B15Fe72Si13,"Taniwaki, M., Maeda, M.: Mater. Sci. Eng. 99 (1988) 47-51.",AM,Melt Spinning,Ribbon,Width X Thickness,1,0.03,DTA  MS  OM  SEM  TEM  UPS  XRD  -,Carter,,,10.1016/0025-5416(88)90289-3,,,,,,,,,,,,,,
60490a203e6da430a7212880,B15Fe74.5Si10.5,"Wang, H., Zhang, S.-G.: Mater. Sci. Eng. 97 (1988) 395-397.",AM,Melt Spinning,Wire,,,,DTA  MS  OM  SEM  TEM  UPS  XRD  -,Carter,,,10.1016/0025-5416(88)90081-X,,,,Radio Frequency Melting,,,,,,,,,,
60490a203e6da430a7212881,B15Fe74.5Si10.5,"Zhang, S., Qian, C., Geng, Y., Zhang, D.: Mater. Sci. Eng. A 181/182 (1994) 966-968",AM,,Wire,,,,DTA  UPS  -,Carter,,,10.1016/0921-5093(94)90780-3,,,,Radio Frequency Melting,,,,,,,,,,
60490a203e6da430a7212882,B15Fe75.2Nb9.8,"Makino, A., Arano, S., Inoue, A., Masumoto, T.: J. Jpn. Inst. Met. Sendai 58 (1994) 106-112.",AM,Deposition,Thin Film,Thickness,0.0015-0.002,,HREM  TEM XRD,Carter,,,10.2320/jinstmet1952.58.1_106,,,,,Ar-gas,,,,,,,,,
60490a203e6da430a7212883,B15Fe75.3Si9.7,"Wang, H., Zhang, S.-G.: Mater. Sci. Eng. 97 (1988) 395-397.",AM,Melt Spinning,Wire,,,,DTA  MS  OM  SEM  TEM  UPS  XRD  -,Carter,,,10.1016/0025-5416(88)90081-X,,,,Radio Frequency Melting,,,,,,,,,,
60490a203e6da430a7212884,B15Fe75Si10,"Taniwaki, M., Maeda, M.: Mater. Sci. Eng. 99 (1988) 47-51.",AM,Melt Spinning,Ribbon,Width X Thickness,1,0.03,DTA  MS  OM  SEM  TEM  UPS  XRD  -,Carter,,,10.1016/0025-5416(88)90289-3,,,,,,,,,,,,,,
60490a203e6da430a7212885,B15Fe75Si10,"Inoue, A., Shen, B.: Materials Science and Engineering A 375–377 (2004) 302–306.",AM,Melt Casting,Rod,,,,,Carter,,,10.1016/j.msea.2003.10.058,,,,,,,,,,,,,,
60490a203e6da430a7212886,B15Fe75Si10,"Zhang, S., Qian, C., Geng, Y., Zhang, D.: Mater. Sci. Eng. A 181/182 (1994) 966-968",AM,,Wire,,,,DTA  UPS  -,Carter,,,10.1016/0921-5093(94)90780-3,,,,Radio Frequency Melting,,,,,,,,,,
60490a203e6da430a7212887,B15Fe75Si10,"Surinach, S., Baro, M.D., Segura, J., Clavaguera-Mora, M.T., Clavaguera, N.: Mater. Sci.Eng. A 134 (1991) 1368-1371.",AM,Mechanical,,,,,HREM  SEM  XRD,Carter,,,10.1016/0921-5093(91)90992-V,,,,,,,,,,,,,,
60490a203e6da430a7212888,B15Fe75Si10,"Davis, L.A.: Scr. Metall. 16 (1982) 993-994.",AM,Melt Spinning,Ribbon,,,,DTA  TEM  UPS  XRD  -,Carter,,,10.1016/0036-9748(82)90141-7,,,,,,,,,,,,,,
60490a203e6da430a7212889,B15Fe75Si10,"Hagiwara, M., Inoue, A., Masumoto, T.: Metall. Trans. A 13 (1982) 373-382.",AM,Quenching,Wire,,,,DTA  OM  SEM  TEM  UPS  XRD  -,Carter,,,10.1007/BF02643346,,,,Radio Frequency Melting,,,,,,,,,,
60490a203e6da430a721288a,B15Fe75Si10,"['Hoselitz, K.: Proc. 3rd Int. Conf. Rapidly Quenched Met., London, Cantor, B. (ed.), The Metals Society 2 (1978) 245-248. '
 'Hagiwara, M., Inoue, A., Masumoto, T.: Sci. Rep. Res. Inst. Tohoku Univ. Ser. A 29 (1981)351-358.'
 'Gonser, U., Ghafari, M., Ackermann, M., Klein, H.P., Bauer, J., Wagner, H.-G.: Proc. 4thInt. Conf. Rapidly Quenched Met., Sendai, Masumoto, T., Suzuki, K. (eds.), The JapanInstitute of Metals 1 (1982) 639-642.']",AM,Melt Spinning,Ribbon,Width X Thickness,['1.0-2.0' '1-1.5' '1'],['0.02-0.05' '0.02-0.40' '0.035'],['DTA  UPS  XRD  -' 'DTA  TEM  UPS  XRD  -'],Carter,,,,,,,Radio Frequency Melting,,,,,,,,,,
60490a203e6da430a721288b,B15Fe75Zr10,"['Ohnuma, S., Nose, M., Shirakawa, K., Masumoto, T.: Sci. Rep. Res. Inst. Tohoku Univ.Ser. A 29 (1981) 254-264.'
 'Nose, M.: Doctor Thesis, Tohoku University, 1988.']",AM,Melt Spinning,Ribbon,,,,,Carter,,,,,,,Radio Frequency Melting,,,,,,,,,,
60490a203e6da430a721288c,B15Fe75Zr10,"Makino, A., Suzuki, K., Inoue, A., Masumoto, T.: Mater. Trans. JIM 33 (1992) 80-86.",AM,Deposition,Thin Film,,,,TEM XRD,Carter,,,10.2320/matertrans1989.33.80,,,,Arc Melting,,,,,,,,,,
60490a203e6da430a721288d,B15Fe77.5Si7.5,"Kunitomi, N.: Mater. Sci. Eng. A 179/180 (1994) 293-296.",AM,Melt Spinning,Ribbon,,,,DTA  OM  SEM  TEM  UPS  XRD  -,Carter,,,10.1016/0921-5093(94)90213-5,,,,Radio Frequency Melting,,,,,,,,,,
60490a203e6da430a721288e,B15Fe77.5Si7.5,"Hagiwara, M., Inoue, A., Masumoto, T.: Metall. Trans. A 13 (1982) 373-382.",AM,Quenching,Wire,,,,DTA  OM  SEM  TEM  UPS  XRD  -,Carter,,,10.1007/BF02643346,,,,Radio Frequency Melting,,,,,,,,,,
60490a203e6da430a721288f,B15Fe77.5Si7.5,"Kunitomi, N.: Mater. Sci. Eng. A 181/182 (1994) 1296-1299.",AC,Mechanical,,,,,HREM  XRD,Carter,,,10.1016/0921-5093(94)90850-8,,,,,Ar-gas,,,,,,,,,
60490a203e6da430a7212890,B15Fe77.5Si7.5,"['Hoselitz, K.: Proc. 3rd Int. Conf. Rapidly Quenched Met., London, Cantor, B. (ed.), The Metals Society 2 (1978) 245-248. '
 'Hagiwara, M., Inoue, A., Masumoto, T.: Sci. Rep. Res. Inst. Tohoku Univ. Ser. A 29 (1981)351-358.']",AM,Melt Spinning,Ribbon,Width X Thickness,['1.0-2.0' '1-1.5'],['0.02-0.05' '0.02-0.40'],['DTA  UPS  XRD  -' 'DTA  TEM  UPS  XRD  -'],Carter,,,,,,,Radio Frequency Melting,,,,,,,,,,
60490a203e6da430a7212891,B15Fe77.5Si7.5,"Wang, H., Zhang, S.-G.: Mater. Sci. Eng. 97 (1988) 395-397.",AM,Melt Spinning,Wire,,,,DTA  MS  OM  SEM  TEM  UPS  XRD  -,Carter,,,10.1016/0025-5416(88)90081-X,,,,Radio Frequency Melting,,,,,,,,,,
60490a203e6da430a7212892,B15Fe77.9Nb7.1,"Makino, A., Arano, S., Inoue, A., Masumoto, T.: J. Jpn. Inst. Met. Sendai 58 (1994) 106-112.",AM,Deposition,Thin Film,Thickness,0.0015-0.002,,HREM  TEM XRD,Carter,,,10.2320/jinstmet1952.58.1_106,,,,,Ar-gas,,,,,,,,,
60490a203e6da430a7212893,B15Fe77P8,"Durand, J., Yung, M.: Amorphous Magnetism II, Levy, R.A., Hasegawa, R. (eds.), New York: Plenum Press, 1977, p. 275-288.",AM,Melt Spinning,Ribbon,,,,MS  XRD,Carter,,,10.1007/978-1-4613-4178-9_27,,,,,,,,,,,,,,
60490a203e6da430a7212894,B15Fe78Si7,"Taniwaki, M., Maeda, M.: Mater. Sci. Eng. 99 (1988) 47-51.",AM,Melt Spinning,Ribbon,Width X Thickness,1,0.03,DTA  MS  OM  SEM  TEM  UPS  XRD  -,Carter,,,10.1016/0025-5416(88)90289-3,,,,,,,,,,,,,,
60490a203e6da430a7212895,B15Fe78Zr7,"['Ohnuma, S., Nose, M., Shirakawa, K., Masumoto, T.: Sci. Rep. Res. Inst. Tohoku Univ.Ser. A 29 (1981) 254-264.'
 'Nose, M.: Doctor Thesis, Tohoku University, 1988.']",AM,Melt Spinning,Ribbon,,,,,Carter,,,,,,,Radio Frequency Melting,,,,,,,,,,
60490a203e6da430a7212896,B15Fe79P6,"Durand, J., Yung, M.: Amorphous Magnetism II, Levy, R.A., Hasegawa, R. (eds.), New York: Plenum Press, 1977, p. 275-288.",AM,Melt Spinning,Ribbon,,,,MS  XRD,Carter,,,10.1007/978-1-4613-4178-9_27,,,,,,,,,,,,,,
60490a203e6da430a7212897,B15Fe79Zr6,"Nose, M.: Doctor Thesis, Tohoku University, 1988.",AM,Melt Spinning,Ribbon,Width X Thickness,2,0.15,,Carter,,,,,,,Radio Frequency Melting,,,,,,,,,,
60490a203e6da430a7212898,B15Fe80Ge5,"Kern, R., Naka, M., Gonser, U.: Proc. 4th Int. Conf. Rapidly Quenched Met., Sendai,Masumoto, T., Suzuki, K. (eds.), The Japan Institute of Metals 2 (1982) 847-850.",AM,Melt Spinning,Ribbon,Width X Thickness,2-Jan,0.02,,Carter,,,,,,,,,,,,,,,,,
60490a203e6da430a7212899,B15Fe80P5,"Durand, J., Yung, M.: Amorphous Magnetism II, Levy, R.A., Hasegawa, R. (eds.), New York: Plenum Press, 1977, p. 275-288.",AM,Melt Spinning,Ribbon,,,,MS  XRD,Carter,,,10.1007/978-1-4613-4178-9_27,,,,,,,,,,,,,,
60490a203e6da430a721289a,B15Fe80Si5,"Hagiwara, M., Inoue, A., Masumoto, T.: Metall. Trans. A 13 (1982) 373-382.",AM,Quenching,Wire,,,,DTA  OM  SEM  TEM  UPS  XRD  -,Carter,,,10.1007/BF02643346,,,,Radio Frequency Melting,,,,,,,,,,
60490a203e6da430a721289b,B15Fe80Si5,"Wang, H., Zhang, S.-G.: Mater. Sci. Eng. 97 (1988) 395-397.",AM,Melt Spinning,Wire,,,,DTA  MS  OM  SEM  TEM  UPS  XRD  -,Carter,,,10.1016/0025-5416(88)90081-X,,,,Radio Frequency Melting,,,,,,,,,,
60490a203e6da430a721289c,B15Fe80Si5,"Hagiwara, M., Inoue, A., Masumoto, T.: Sci. Rep. Res. Inst. Tohoku Univ. Ser. A 29 (1981)351-358.",AM,Melt Spinning,Ribbon,Width X Thickness,1-1.5,0.02-0.40,DTA  TEM  UPS  XRD  -,Carter,,,,,,,Radio Frequency Melting,,,,,,,,,,
60490a203e6da430a721289d,B15Fe80Si5,"Taniwaki, M., Maeda, M.: Mater. Sci. Eng. 99 (1988) 47-51.",AM,Melt Spinning,Ribbon,Width X Thickness,1,0.03,DTA  MS  OM  SEM  TEM  UPS  XRD  -,Carter,,,10.1016/0025-5416(88)90289-3,,,,,,,,,,,,,,
60490a203e6da430a721289e,B15Fe80Zr5,"['Ohnuma, S., Nose, M., Shirakawa, K., Masumoto, T.: Sci. Rep. Res. Inst. Tohoku Univ.Ser. A 29 (1981) 254-264.'
 'Nose, M.: Doctor Thesis, Tohoku University, 1988.']",AM,Melt Spinning,Ribbon,,,,,Carter,,,,,,,Radio Frequency Melting,,,,,,,,,,
60490a203e6da430a721289f,B15Fe81Si4,"Hoselitz, K.: Proc. 3rd Int. Conf. Rapidly Quenched Met., London, Cantor, B. (ed.), The Metals Society 2 (1978) 245-248. ",AM,Melt Spinning,Ribbon,Width X Thickness,1.0-2.0,0.02-0.05,DTA  UPS  XRD  -,Carter,,,,,,,Radio Frequency Melting,,,,,,,,,,
60490a203e6da430a72128a0,B15Fe82Nd3,"Yamada, M., Terashima, Y., Tanaka, K.: Mater. Trans. JIM 34 (1993) 895-900.",AM,Quenching,Ribbon,Width X Thickness,2,0.015, XRD TEM SEM,Carter,,,10.2320/matertrans1989.34.895,,,,Radio Frequency Melting,,,,,,,,,,
60490a203e6da430a72128a1,B15Fe82Si3,"Fujikura, M., Yamada, T., Sato, T.: Mater. Sci. Eng. A 181/182 (1994) 1351-1354.",AM,Melt Spinning,Ribbon,Width,25,,DTA  OM  SEM  TEM  UPS  XRD  -,Carter,,,10.1016/0921-5093(94)90861-3,,,,Radio Frequency Melting,,,,,,,,,,
60490a203e6da430a72128a2,B15Fe82Si3,"Taniwaki, M., Maeda, M.: Mater. Sci. Eng. 99 (1988) 47-51.",AM,Melt Spinning,Ribbon,Width X Thickness,1,0.03,DTA  MS  OM  SEM  TEM  UPS  XRD  -,Carter,,,10.1016/0025-5416(88)90289-3,,,,,,,,,,,,,,
60490a203e6da430a72128a3,B15Fe82Zr3,"['Ohnuma, S., Nose, M., Shirakawa, K., Masumoto, T.: Sci. Rep. Res. Inst. Tohoku Univ.Ser. A 29 (1981) 254-264.'
 'Nose, M.: Doctor Thesis, Tohoku University, 1988.']",AM,Melt Spinning,Ribbon,,,,,Carter,,,,,,,Radio Frequency Melting,,,,,,,,,,
60490a203e6da430a72128a4,B15Fe83Si2,"Hoselitz, K.: Proc. 3rd Int. Conf. Rapidly Quenched Met., London, Cantor, B. (ed.), The Metals Society 2 (1978) 245-248. ",AM,Melt Spinning,Ribbon,Width X Thickness,1.0-2.0,0.02-0.05,DTA  UPS  XRD  -,Carter,,,,,,,Radio Frequency Melting,,,,,,,,,,
60490a203e6da430a72128a5,B15Fe83Si2,"Fujikura, M., Yamada, T., Sato, T.: Mater. Sci. Eng. A 181/182 (1994) 1351-1354.",AM,Melt Spinning,Ribbon,Width,25,,DTA  OM  SEM  TEM  UPS  XRD  -,Carter,,,10.1016/0921-5093(94)90861-3,,,,Radio Frequency Melting,,,,,,,,,,
60490a203e6da430a72128a6,B15Fe83Zr2,"Makino, A., Suzuki, K., Inoue, A., Masumoto, T.: Mater. Trans. JIM 33 (1992) 80-86.",AM,Deposition,Thin Film,,,,TEM XRD,Carter,,,10.2320/matertrans1989.33.80,,,,Arc Melting,,,,,,,,,,
60490a203e6da430a72128a7,B15Fe83Zr2,"['Ohnuma, S., Nose, M., Shirakawa, K., Masumoto, T.: Sci. Rep. Res. Inst. Tohoku Univ.Ser. A 29 (1981) 254-264.'
 'Nose, M.: Doctor Thesis, Tohoku University, 1988.']",AM,Melt Spinning,Ribbon,,,,,Carter,,,,,,,Radio Frequency Melting,,,,,,,,,,
60490a203e6da430a72128a8,B15Fe84Si1,"Fujikura, M., Yamada, T., Sato, T.: Mater. Sci. Eng. A 181/182 (1994) 1351-1354.",AM,Melt Spinning,Ribbon,Width,25,,DTA  OM  SEM  TEM  UPS  XRD  -,Carter,,,10.1016/0921-5093(94)90861-3,,,,Radio Frequency Melting,,,,,,,,,,
60490a203e6da430a72128a9,B15Fe85,"Kaczkowski, Z., Kisdi-Koszo, E., Potocky, L.: Mater. Sci. Eng. A 133 (1991) 220-222.",AM,Melt Spinning,Ribbon,Width X Thickness,1,0.03, XRD,Carter,,,10.1016/0921-5093(91)90054-Q,,,,Arc Melting,,,,,,,,,,
60490a203e6da430a72128aa,B15Fe85,"Kronmueller, H., Moser, N., Hofmann, A., Gehring, W.: Mater. Sci. Eng. 97 (1988) 473-477.",AM,,,,,,AES  EMA  SEM  TEM  XRD ,Carter,,,10.1016/0025-5416(88)90096-1,,,,,,,,,,,,,,
60490a203e6da430a72128ab,B15Fe85,"Kijek, M., Ahmadzadeh, M., Cantor, B., Cahn, R.W.: Scr. Metall. 14 (1980) 1337-1340.",AM,Deposition,,,,,AES  EMA  TEM  XRD ,Carter,,,10.1016/0036-9748(80)90190-8,,,,,,,,,,,,,,
60490a203e6da430a72128ac,B15Fe85,"Taniwaki, M., Maeda, M.: Mater. Sci. Eng. 99 (1988) 47-51.",AM,Melt Spinning,Ribbon,Width X Thickness,1,0.03,DTA  MS  OM  SEM  TEM  UPS  XRD  -,Carter,,,10.1016/0025-5416(88)90289-3,,,,,,,,,,,,,,
60490a203e6da430a72128ad,B15Mo51Ru34,"Adrian, H., Toyota, N., Hensel, B., Soeldner, K.: Jpn. J. Appl. Phys., Suppl. 26-3 (1987)1309-1310.",AM,,Thin Film,,,,SEM ,Carter,,,10.7567/JJAPS.26S3.1309,,,,,,,,,,,,,,
60490a203e6da430a72128ae,B15Mo65Si20,"Inoue, A., Takahashi, Y., Aoki, K., Sakai, S., Masumoto, T.: Proc. 4th Int. Conf. RapidlyQuenched Met., Sendai, Masumoto, T., Suzuki, K. (eds.), The Japan Institute of Metals 2(1982) 1245-1248.",CR,Melt Spinning,Ribbon,Width X Thickness,1,0.02,TEM  XRD ,Carter,,,10.1016/0036-9748(82)90083-7,,,,Arc Melting,Ar-gas,,,,,,,,,
60490a203e6da430a72128af,B15Mo70Si15,"Inoue, A., Takahashi, Y., Aoki, K., Sakai, S., Masumoto, T.: Proc. 4th Int. Conf. RapidlyQuenched Met., Sendai, Masumoto, T., Suzuki, K. (eds.), The Japan Institute of Metals 2(1982) 1245-1248.",AM,Melt Spinning,Ribbon,Width X Thickness,1,0.02,TEM  XRD ,Carter,,,10.1016/0036-9748(82)90083-7,,,,Arc Melting,Ar-gas,,,,,,,,,
60490a203e6da430a72128b0,B15Mo75Si10,"Inoue, A., Takahashi, Y., Aoki, K., Sakai, S., Masumoto, T.: Proc. 4th Int. Conf. RapidlyQuenched Met., Sendai, Masumoto, T., Suzuki, K. (eds.), The Japan Institute of Metals 2(1982) 1245-1248.",AM,Melt Spinning,Ribbon,Width X Thickness,1,0.02,TEM  XRD ,Carter,,,10.1016/0036-9748(82)90083-7,,,,Arc Melting,Ar-gas,,,,,,,,,
60490a203e6da430a72128b1,B15Mo80Si5,"Inoue, A., Takahashi, Y., Aoki, K., Sakai, S., Masumoto, T.: Proc. 4th Int. Conf. RapidlyQuenched Met., Sendai, Masumoto, T., Suzuki, K. (eds.), The Japan Institute of Metals 2(1982) 1245-1248.",CR,Melt Spinning,Ribbon,Width X Thickness,1,0.02,TEM  XRD ,Carter,,,10.1016/0036-9748(82)90083-7,,,,Arc Melting,Ar-gas,,,,,,,,,
60490a203e6da430a72128b2,B15Mo85,"Inoue, A., Takahashi, Y., Aoki, K., Sakai, S., Masumoto, T.: Proc. 4th Int. Conf. RapidlyQuenched Met., Sendai, Masumoto, T., Suzuki, K. (eds.), The Japan Institute of Metals 2(1982) 1245-1248.",CR,Melt Spinning,Ribbon,Width X Thickness,1,0.02,TEM  XRD ,Carter,,,10.1016/0036-9748(82)90083-7,,,,Arc Melting,Ar-gas,,,,,,,,,
60490a203e6da430a72128b3,B15Ni71P14,"Ivkov, J., Babic, E., Liebermann, H.H.: Mater. Sci. Eng. A 133 (1991) 76-79.",AM,Melt Spinning,Ribbon,Width X Thickness,1.5-2.5,0.025,,Carter,,,10.1016/0921-5093(91)90017-H,,,,,,,,,,,,,,
60490a203e6da430a72128b4,B15Ni71P14,"Kursumovic, A., Babic, E., Liebermann, H.H.: Mater. Sci. Eng. A 133 (1991) 321-324.",AM,Melt Spinning,Ribbon,Width X Thickness,0.6,0.017, XRD ,Carter,,,10.1016/0921-5093(91)90078-2,,,,,,,,,,,,,,
60490a203e6da430a72128b5,B15Ni75Si10,"Kursumovic, A., Babic, E., Liebermann, H.H.: Mater. Sci. Eng. A 133 (1991) 321-324.",AM,Melt Spinning,Ribbon,Width X Thickness,0.6,0.017, XRD ,Carter,,,10.1016/0921-5093(91)90078-2,,,,,Ar-gas,,,,,,,,,
60490a203e6da430a72128b6,B15Ni75Si10,"Komatsu, T., Matusita, K., Yokota, R.: J. Non-Cryst. Solids 72 (1985) 279-286.",AM,Melt Spinning,Ribbon,Width X Thickness,1.1-1.8,0.02-0.03, OM  XRD ,Carter,,,10.1016/0022-3093(85)90184-X,,,,,Ar-gas,,,,,,,,,
60490a203e6da430a72128b7,B15Ni75Si10,"Komatsu, T., Matusita, K., Yokota, R.: J. Non-Cryst. Solids 85 (1986) 358-374.",AM,Melt Spinning,Ribbon,Thickness,0.02,, OM  XRD ,Carter,,,10.1016/0022-3093(86)90008-6,,,,,Ar-gas,,,,,,,,,
60490a203e6da430a72128b8,B15Ni75Si10,"Nagumo, M., Takahashi, T., Arai, T., Hasegawa, T.: Proc. 3rd Int. Conf. Rapidly Quenched Met., London, Cantor, B. (ed.), The Metals Society 1 (1978) 383-386. ",AM,Melt Spinning,Ribbon,Width X Thickness,0.5,0.04, TEM  XRD ,Carter,,,,,,,,Ar-gas,,,,,,,,,
60490a203e6da430a72128b9,B15Ni81.5P3.5,"Kursumovic, A., Babic, E., Liebermann, H.H.: Mater. Sci. Eng. A 133 (1991) 321-324.",AM,Melt Spinning,Ribbon,Width X Thickness,0.6,0.017, XRD ,Carter,,,10.1016/0921-5093(91)90078-2,,,,,,,,,,,,,,
60490a203e6da430a72128ba,B16.2Fe41.9Ni41.9,"Cunat, Ch.: Mater. Sci. Eng. 97 (1988) 297-300.",AM,,,,,,AES  EMA  SEM  TEM  XRD ,Carter,,,10.1016/0025-5416(88)90060-2,,,,,,,,,,,,,,
60490a203e6da430a72128bb,B16.5Fe20.9Ni62.6,"Cunat, Ch.: Mater. Sci. Eng. 97 (1988) 297-300.",AM,,,,,,AES  EMA  SEM  TEM  XRD ,Carter,,,10.1016/0025-5416(88)90060-2,,,,,,,,,,,,,,
60490a203e6da430a72128bc,B16.5Fe21Ni62.5,"Warlimont, H., Gordelik, P.: Proc. 5th Int. Conf. Rapidly Quenched Met., W√ºrzburg, Steeb,S., Warlimont, H. (eds.), Elsevier Science Publishers B.V. 1 (1985) 619-622.",AM,Melt Spinning,Ribbon,Width X Thickness,2.0-3.0,0.025-0.04,AES  EMA  SEM  TEM  XRD ,Carter,,,10.1016/B978-0-444-86939-5.50148-2,,,,Radio Frequency Melting,,,,,,,,,,
60490a203e6da430a72128bd,B16.5Fe61.5Ni22,"Warlimont, H., Gordelik, P.: Proc. 5th Int. Conf. Rapidly Quenched Met., W√ºrzburg, Steeb,S., Warlimont, H. (eds.), Elsevier Science Publishers B.V. 1 (1985) 619-622.",AM,Melt Spinning,Ribbon,Width X Thickness,2.0-3.0,0.025-0.04,AES  EMA  SEM  TEM  XRD ,Carter,,,10.1016/B978-0-444-86939-5.50148-2,,,,Radio Frequency Melting,,,,,,,,,,
60490a203e6da430a72128be,B16.5Fe82Sn1.5,"Battezzati, L., Antonione, C., Riontino, G.: J. Non-Cryst. Solids 89 (1987) 114-130.",AM,Melt Spinning,Ribbon,Width X Thickness, 0.5-1,0.02,,Carter,,,10.1016/S0022-3093(87)80327-7,,,,Radio Frequency Melting,Air,,,,,,,,,
60490a203e6da430a72128bf,B16.67Fe70.83Hf4.17Si8.33,,AM,Melt Casting,Rod,,,,,Carter,858.0,1485.0,10.1016/j.matdes.2016.05.102,1.5,893.0,,,,,,,,,,,,
60490a203e6da430a72128c0,B16.67Fe70Hf5Si8.33,,AM,Melt Casting,Rod,,,,,Carter,861.0,1543.0,10.1016/j.matdes.2016.05.102,1.0,901.0,,,,,,,,,,,,
60490a203e6da430a72128c1,B16.67Fe71.67Hf3.33Si8.33,,AM,Melt Casting,Rod,,,,,Carter,854.0,1467.0,10.1016/j.matdes.2016.05.102,2.0,887.0,,,,,,,,,,,,
60490a203e6da430a72128c2,B16.67Fe71.67Si8.33Zr3.33,,AM,Melt Casting,Rod,,,,,Carter,847.0,1461.0,10.1016/j.matdes.2016.05.102,2.5,883.0,,,,,,,,,,,,
60490a203e6da430a72128c3,B16.67Fe72.5Hf2.5Si8.33,,AM,Melt Casting,Rod,,,,,Carter,852.0,1458.0,10.1016/j.matdes.2016.05.102,2.5,885.0,,,,,,,,,,,,
60490a203e6da430a72128c4,B16.67Fe73.33Hf1.67Si8.33,,AM,Melt Casting,Rod,,,,,Carter,840.0,1486.0,10.1016/j.matdes.2016.05.102,1.0,872.0,,,,,,,,,,,,
