Repository: leschultz/Molecular-Dynamic-Characteristic-Temperatures-for-Predicting-Metallic-Glass-Forming-Ability

├── README.md
├── features
│   ├── MDF_DMREF_Metallic_Glasses_v5
│   │   ├── MDF_DMREF_Metallic_Glasses_v5.csv
│   │   └── update_metallic_glasses.py
│   ├── features_dmax_cts
│   │   ├── features_dmax_cts.csv
│   │   ├── features_dmax_cts.json
│   │   └── upload.py
│   ├── features_gfa_cts
│   │   ├── features_gfa_cts.csv
│   │   ├── features_gfa_cts.json
│   │   ├── requirements.txt
│   │   └── upload.py
│   └── prsd_features_gfa_cts
│       └── prsd_features_gfa_cts.csv
└── plots
    ├── classification
    │   ├── original
    │   │   ├── PR_positive.png
    │   │   └── PR_positive_data.csv
    │   └── prsd
    │       ├── PRSD_PR_positive_data.csv
    │       └── PR_positive_PRSD.png

File: features/MDF_DMREF_Metallic_Glasses_v5/MDF_DMREF_Metallic_Glasses_v5.csv (part 25 of 58)
_id,Composition,Reference,Is_Amorphous?,Casting,Type,Size_Measure,Size1,Size2,Characterization,From,Tg_[K],Tl_[K],DOI,Dmax_[mm],Tx_[K],Tm_[K],Melting,Environment,Sigma_[Mpa],Zmax_[mm],E_[GPA],Possion's_Ratio,v,Rc_[K/s],Fracture_Strength_[MPa],G_[GPa],Density_[g/cm^3]
60490a203e6da430a72128c5,B16.7Ni81.5P1.8,"Fogarassy, B., Cziraki, A., Bakonyi, I., Wetzig, K., Ziess, G., Szabo, I.: Proc. 5th Int. Conf.Rapidly Quenched Met., W√ºrzburg, Steeb, S., Warlimont, H. (eds.), Elsevier SciencePublishers B.V. 1 (1985) 389-392.",AM,Melt Spinning,Ribbon,,,,TEM ,Carter,,,10.1016/B978-0-444-86939-5.50097-X,,,,Radio Frequency Melting,,,,,,,,,,
60490a203e6da430a72128c6,B16.8Fe62.4Ni20.8,"Cunat, Ch.: Mater. Sci. Eng. 97 (1988) 297-300.",AM,,,,,,AES  EMA  SEM  TEM  XRD ,Carter,,,10.1016/0025-5416(88)90060-2,,,,,,,,,,,,,,
60490a203e6da430a72128c7,B16C10Ni74,"Inoue, A., Nakamura, T., Masumoto, T.: J. Mater. Sci. Lett. 5 (1986) 1178-1180.",AM,Melt Spinning,Ribbon,Width X Thickness,1.5,0.015,TEM XRD,Carter,,,10.1007/BF01742239,,,,Arc Melting,Ar-gas,,,,,,,,,
60490a203e6da430a72128c8,B16C12Co72,"Otsuki, M.: Graduation Thesis, Miyagi National College of Technology, 1986.",AM,Melt Spinning,Ribbon,Width X Thickness,2,0.02,TEM  XRD,Carter,,,,,,,Radio Frequency Melting,Ar-gas,,,,,,,,,
60490a203e6da430a72128c9,B16C12Co72,"Pont, M., Puzniak, R., Rao, K.V., Inoue, A.: J. Appl. Phys. 71 (1992) 5585-5590.",AM,Melt Spinning,Ribbon,,,, XRD,Carter,,,10.1143/JJAP.31.3403,,,,Radio Frequency Melting,,,,,,,,,,
60490a203e6da430a72128ca,B16C16Co68,"Otsuki, M.: Graduation Thesis, Miyagi National College of Technology, 1986.",AC,Melt Spinning,Ribbon,Width X Thickness,2,0.02,TEM  XRD,Carter,,,,,,,Radio Frequency Melting,Ar-gas,,,,,,,,,
60490a203e6da430a72128cb,B16C20Co64,"Otsuki, M.: Graduation Thesis, Miyagi National College of Technology, 1986.",AC,Melt Spinning,Ribbon,Width X Thickness,2,0.02,TEM  XRD,Carter,,,,,,,Radio Frequency Melting,Ar-gas,,,,,,,,,
60490a203e6da430a72128cc,B16C2Ni82,"Inoue, A., Nakamura, T., Masumoto, T.: J. Mater. Sci. Lett. 5 (1986) 1178-1180.",AM,Melt Spinning,Ribbon,Width X Thickness,1.5,0.015,TEM XRD,Carter,,,10.1007/BF01742239,,,,Arc Melting,Ar-gas,,,,,,,,,
60490a203e6da430a72128cd,B16C3Fe81,"Battezzati, L., Riontino, G., Baricco, M., Lucci, A., Marino, F.: J. Non-Cryst. Solids 61-62(1984) 877-882.",AM,Melt Spinning,Ribbon,Width X Thickness,1,0.02,XRD ,Carter,,,10.1016/0022-3093(84)90653-7,,,,Radio Frequency Melting,,,,,,,,,,
60490a203e6da430a72128ce,B16C4Co80,"Otsuki, M.: Graduation Thesis, Miyagi National College of Technology, 1986.",AM,Melt Spinning,Ribbon,Width X Thickness,2,0.02,TEM  XRD,Carter,,,,,,,Radio Frequency Melting,Ar-gas,,,,,,,,,
60490a203e6da430a72128cf,B16C4Fe80,"Battezzati, L., Riontino, G., Baricco, M., Lucci, A., Marino, F.: J. Non-Cryst. Solids 61-62(1984) 877-882.",AM,Melt Spinning,Ribbon,Width X Thickness,2-Jan,0.02,XRD ,Carter,,,10.1016/0022-3093(84)90653-7,,,,,,,,,,,,,,
60490a203e6da430a72128d0,B16C4Ni80,"Inoue, A., Nakamura, T., Masumoto, T.: J. Mater. Sci. Lett. 5 (1986) 1178-1180.",AM,Melt Spinning,Ribbon,Width X Thickness,1.5,0.015,TEM XRD,Carter,,,10.1007/BF01742239,,,,Arc Melting,Ar-gas,,,,,,,,,
60490a203e6da430a72128d1,B16C6Ni78,"Inoue, A., Nakamura, T., Masumoto, T.: J. Mater. Sci. Lett. 5 (1986) 1178-1180.",AM,Melt Spinning,Ribbon,Width X Thickness,1.5,0.015,TEM XRD,Carter,,,10.1007/BF01742239,,,,Arc Melting,Ar-gas,,,,,,,,,
60490a203e6da430a72128d2,B16C8Co76,"Otsuki, M.: Graduation Thesis, Miyagi National College of Technology, 1986.",AM,Melt Spinning,Ribbon,Width X Thickness,2,0.02,TEM  XRD,Carter,,,,,,,Radio Frequency Melting,Ar-gas,,,,,,,,,
60490a203e6da430a72128d3,B16C8Ni76,"Inoue, A., Nakamura, T., Masumoto, T.: J. Mater. Sci. Lett. 5 (1986) 1178-1180.",AM,Melt Spinning,Ribbon,Width X Thickness,1.5,0.015,TEM XRD,Carter,,,10.1007/BF01742239,,,,Arc Melting,Ar-gas,,,,,,,,,
60490a203e6da430a72128d4,B16Co17Mn67,"Obi, Y., Onn, D.G., Morita, H., Fujimori, H.: Proc. 5th Int. Conf. Rapidly Quenched Met.,W√ºrzburg, Steeb, S., Warlimont, H. (eds.), Elsevier Science Publishers B.V. 1 (1985) 1079-1082.",AM,Melt Spinning,Ribbon,,,,XRD,Carter,,,10.1016/B978-0-444-86939-5.50256-6,,,,,,,,,,,,,,
60490a203e6da430a72128d5,B16Co20Mn64,"Obi, Y., Onn, D.G., Morita, H., Fujimori, H.: Proc. 5th Int. Conf. Rapidly Quenched Met.,W√ºrzburg, Steeb, S., Warlimont, H. (eds.), Elsevier Science Publishers B.V. 1 (1985) 1079-1082.",AM,Melt Spinning,Ribbon,,,,XRD,Carter,,,10.1016/B978-0-444-86939-5.50256-6,,,,,,,,,,,,,,
60490a203e6da430a72128d6,B16Co21Mn63,"Obi, Y., Onn, D.G., Morita, H., Fujimori, H.: Proc. 5th Int. Conf. Rapidly Quenched Met.,W√ºrzburg, Steeb, S., Warlimont, H. (eds.), Elsevier Science Publishers B.V. 1 (1985) 1079-1082.",AM,Melt Spinning,Ribbon,,,,XRD,Carter,,,10.1016/B978-0-444-86939-5.50256-6,,,,,,,,,,,,,,
60490a203e6da430a72128d7,B16Co24.5Mn59.5,"Obi, Y., Onn, D.G., Morita, H., Fujimori, H.: Proc. 5th Int. Conf. Rapidly Quenched Met.,W√ºrzburg, Steeb, S., Warlimont, H. (eds.), Elsevier Science Publishers B.V. 1 (1985) 1079-1082.",AM,Melt Spinning,Ribbon,,,,XRD,Carter,,,10.1016/B978-0-444-86939-5.50256-6,,,,,,,,,,,,,,
60490a203e6da430a72128d8,B16Co25Mn59,"Obi, Y., Onn, D.G., Morita, H., Fujimori, H.: Proc. 5th Int. Conf. Rapidly Quenched Met.,W√ºrzburg, Steeb, S., Warlimont, H. (eds.), Elsevier Science Publishers B.V. 1 (1985) 1079-1082.",AM,Melt Spinning,Ribbon,,,,XRD,Carter,,,10.1016/B978-0-444-86939-5.50256-6,,,,,,,,,,,,,,
60490a203e6da430a72128d9,B16Co27Mn57,"Obi, Y., Onn, D.G., Morita, H., Fujimori, H.: Proc. 5th Int. Conf. Rapidly Quenched Met.,W√ºrzburg, Steeb, S., Warlimont, H. (eds.), Elsevier Science Publishers B.V. 1 (1985) 1079-1082.",AM,Melt Spinning,Ribbon,,,,XRD,Carter,,,10.1016/B978-0-444-86939-5.50256-6,,,,,,,,,,,,,,
60490a203e6da430a72128da,B16Co33Mn51,"Obi, Y., Onn, D.G., Morita, H., Fujimori, H.: Proc. 5th Int. Conf. Rapidly Quenched Met.,W√ºrzburg, Steeb, S., Warlimont, H. (eds.), Elsevier Science Publishers B.V. 1 (1985) 1079-1082.",AM,Melt Spinning,Ribbon,,,,XRD,Carter,,,10.1016/B978-0-444-86939-5.50256-6,,,,,,,,,,,,,,
60490a203e6da430a72128db,B16Co35Mn49,"Obi, Y., Onn, D.G., Morita, H., Fujimori, H.: Proc. 5th Int. Conf. Rapidly Quenched Met.,W√ºrzburg, Steeb, S., Warlimont, H. (eds.), Elsevier Science Publishers B.V. 1 (1985) 1079-1082.",AM,Melt Spinning,Ribbon,,,,XRD,Carter,,,10.1016/B978-0-444-86939-5.50256-6,,,,,,,,,,,,,,
60490a203e6da430a72128dc,B16Co42Mn42,"Obi, Y., Onn, D.G., Morita, H., Fujimori, H.: Proc. 5th Int. Conf. Rapidly Quenched Met.,W√ºrzburg, Steeb, S., Warlimont, H. (eds.), Elsevier Science Publishers B.V. 1 (1985) 1079-1082.",AM,Melt Spinning,Ribbon,,,,XRD,Carter,,,10.1016/B978-0-444-86939-5.50256-6,,,,,,,,,,,,,,
60490a203e6da430a72128dd,B16Co43.5Mn40.5,"Obi, Y., Onn, D.G., Morita, H., Fujimori, H.: Proc. 5th Int. Conf. Rapidly Quenched Met.,W√ºrzburg, Steeb, S., Warlimont, H. (eds.), Elsevier Science Publishers B.V. 1 (1985) 1079-1082.",AM,Melt Spinning,Ribbon,,,,XRD,Carter,,,10.1016/B978-0-444-86939-5.50256-6,,,,,,,,,,,,,,
60490a203e6da430a72128de,B16Co49Mn35,"Obi, Y., Onn, D.G., Morita, H., Fujimori, H.: Proc. 5th Int. Conf. Rapidly Quenched Met.,W√ºrzburg, Steeb, S., Warlimont, H. (eds.), Elsevier Science Publishers B.V. 1 (1985) 1079-1082.",AM,Melt Spinning,Ribbon,,,,XRD,Carter,,,10.1016/B978-0-444-86939-5.50256-6,,,,,,,,,,,,,,
60490a203e6da430a72128df,B16Co50.4Mn33.6,"Obi, Y., Morita, H., Fujimori, H.: IEEE Trans. Magn. MG-16 (1980) 1132-1134.",AM,Melt Spinning,Ribbon,Width X Thickness,0.5-1,0.02-0.03,XRD,Carter,,,10.1109/TMAG.1980.1060859,,,,Radio Frequency Melting,,,,,,,,,,
60490a203e6da430a72128e0,B16Co50.5Mn33.5,"Obi, Y., Morita, H., Fujimori, H.: IEEE Trans. Magn. MG-16 (1980) 1132-1134.",AM,Melt Spinning,Ribbon,Width X Thickness,0.5-1,0.02-0.03,XRD,Carter,,,10.1109/TMAG.1980.1060859,,,,Radio Frequency Melting,,,,,,,,,,
60490a203e6da430a72128e1,B16Co50Mn34,"Obi, Y., Onn, D.G., Morita, H., Fujimori, H.: Proc. 5th Int. Conf. Rapidly Quenched Met.,W√ºrzburg, Steeb, S., Warlimont, H. (eds.), Elsevier Science Publishers B.V. 1 (1985) 1079-1082.",AM,Melt Spinning,Ribbon,,,,XRD,Carter,,,10.1016/B978-0-444-86939-5.50256-6,,,,,,,,,,,,,,
60490a203e6da430a72128e2,B16Co50Mn34,"Obi, Y., Morita, H., Fujimori, H.: Sci. Rep. Res. Inst. Tohoku Univ. Ser. A 31 (1983) 36-46.",AM,Melt Spinning,Ribbon,Width X Thickness,0.5-1,0.02-0.03,XRD,Carter,,,,,,,Radio Frequency Melting,,,,,,,,,,
60490a203e6da430a72128e3,B16Co54.5Mn29.5,"Obi, Y., Morita, H., Fujimori, H.: Sci. Rep. Res. Inst. Tohoku Univ. Ser. A 31 (1983) 36-46.",AM,Melt Spinning,Ribbon,Width X Thickness,0.5-1,0.02-0.03,XRD,Carter,,,,,,,Radio Frequency Melting,,,,,,,,,,
60490a203e6da430a72128e4,B16Co54.5Mn29.5,"Obi, Y., Morita, H., Fujimori, H.: IEEE Trans. Magn. MG-16 (1980) 1132-1134.",AM,Melt Spinning,Ribbon,Width X Thickness,0.5-1,0.02-0.03,XRD,Carter,,,10.1109/TMAG.1980.1060859,,,,Radio Frequency Melting,,,,,,,,,,
60490a203e6da430a72128e5,B16Co58.8Mn25.2,"Obi, Y., Morita, H., Fujimori, H.: IEEE Trans. Magn. MG-16 (1980) 1132-1134.",AM,Melt Spinning,Ribbon,Width X Thickness,0.5-1,0.02-0.03,XRD,Carter,,,10.1109/TMAG.1980.1060859,,,,Radio Frequency Melting,,,,,,,,,,
60490a203e6da430a72128e6,B16Co59Mn25,"Obi, Y., Morita, H., Fujimori, H.: IEEE Trans. Magn. MG-16 (1980) 1132-1134.",AM,Melt Spinning,Ribbon,Width X Thickness,0.5-1,0.02-0.03,XRD,Carter,,,10.1109/TMAG.1980.1060859,,,,Radio Frequency Melting,,,,,,,,,,
60490a203e6da430a72128e7,B16Co59Mn25,"Obi, Y., Morita, H., Fujimori, H.: Sci. Rep. Res. Inst. Tohoku Univ. Ser. A 31 (1983) 36-46.",AM,Melt Spinning,Ribbon,Width X Thickness,0.5-1,0.02-0.03,XRD,Carter,,,,,,,Radio Frequency Melting,,,,,,,,,,
60490a203e6da430a72128e8,B16Co59Mn25,"Obi, Y., Onn, D.G., Morita, H., Fujimori, H.: Proc. 5th Int. Conf. Rapidly Quenched Met.,W√ºrzburg, Steeb, S., Warlimont, H. (eds.), Elsevier Science Publishers B.V. 1 (1985) 1079-1082.",AM,Melt Spinning,Ribbon,,,,XRD,Carter,,,10.1016/B978-0-444-86939-5.50256-6,,,,,,,,,,,,,,
60490a203e6da430a72128e9,B16Co65.5Mn18.5,"Obi, Y., Onn, D.G., Morita, H., Fujimori, H.: Proc. 5th Int. Conf. Rapidly Quenched Met.,W√ºrzburg, Steeb, S., Warlimont, H. (eds.), Elsevier Science Publishers B.V. 1 (1985) 1079-1082.",AM,Melt Spinning,Ribbon,,,,XRD,Carter,,,10.1016/B978-0-444-86939-5.50256-6,,,,,,,,,,,,,,
60490a203e6da430a72128ea,B16Co65Mn19,"Obi, Y., Onn, D.G., Morita, H., Fujimori, H.: Proc. 5th Int. Conf. Rapidly Quenched Met.,W√ºrzburg, Steeb, S., Warlimont, H. (eds.), Elsevier Science Publishers B.V. 1 (1985) 1079-1082.",AM,Melt Spinning,Ribbon,,,,XRD,Carter,,,10.1016/B978-0-444-86939-5.50256-6,,,,,,,,,,,,,,
60490a203e6da430a72128eb,B16Co67.2Mn16.8,"Obi, Y., Morita, H., Fujimori, H.: IEEE Trans. Magn. MG-16 (1980) 1132-1134.",AM,Melt Spinning,Ribbon,Width X Thickness,0.5-1,0.02-0.03,XRD,Carter,,,10.1109/TMAG.1980.1060859,,,,Radio Frequency Melting,,,,,,,,,,
60490a203e6da430a72128ec,B16Co67Mn17,"Obi, Y., Morita, H., Fujimori, H.: Sci. Rep. Res. Inst. Tohoku Univ. Ser. A 31 (1983) 36-46.",AM,Melt Spinning,Ribbon,Width X Thickness,0.5-1,0.02-0.03,XRD,Carter,,,,,,,Radio Frequency Melting,,,,,,,,,,
60490a203e6da430a72128ed,B16Co67Mn17,"Obi, Y., Morita, H., Fujimori, H.: IEEE Trans. Magn. MG-16 (1980) 1132-1134.",AM,Melt Spinning,Ribbon,Width X Thickness,0.5-1,0.02-0.03,XRD,Carter,,,10.1109/TMAG.1980.1060859,,,,Radio Frequency Melting,,,,,,,,,,
60490a203e6da430a72128ee,B16Co67Mn17,"Obi, Y., Onn, D.G., Morita, H., Fujimori, H.: Proc. 5th Int. Conf. Rapidly Quenched Met.,W√ºrzburg, Steeb, S., Warlimont, H. (eds.), Elsevier Science Publishers B.V. 1 (1985) 1079-1082.",AM,Melt Spinning,Ribbon,,,,XRD,Carter,,,10.1016/B978-0-444-86939-5.50256-6,,,,,,,,,,,,,,
60490a203e6da430a72128ef,B16Co68Si16,"Kulik, T., Matyja, H., Lisowski, B.: Mater. Sci. Eng. 99 (1988) 77-80.",AM,Melt Spinning,Ribbon,Width X Thickness,5,0.03,TEM  XRD,Carter,,,10.1016/0025-5416(88)90296-0,,,,Radio Frequency Melting,,,,,,,,,,
60490a203e6da430a72128f0,B16Co68Zr16,"Shen, B.-G., Guo, H.-Q., Yang, L.-Y., Gou, H.-Q., Zhao, J.-G.: Mater. Sci. Eng. A 133(1991) 165-168.",AM,Melt Spinning,Ribbon,Width X Thickness,1,0.02-0.03,TEM XRD,Carter,,,10.1016/0921-5093(91)90040-T,,,,Arc Melting,Ar-gas,,,,,,,,,
60490a203e6da430a72128f1,B16Co74Zr10,"Shen, B.-G., Guo, H.-Q., Yang, L.-Y., Gou, H.-Q., Zhao, J.-G.: Mater. Sci. Eng. A 133(1991) 165-168.",AM,Melt Spinning,Ribbon,Width X Thickness,1,0.02-0.03,TEM XRD,Carter,,,10.1016/0921-5093(91)90040-T,,,,Arc Melting,Ar-gas,,,,,,,,,
60490a203e6da430a72128f2,B16Co75.6Mn8.4,"Obi, Y., Morita, H., Fujimori, H.: IEEE Trans. Magn. MG-16 (1980) 1132-1134.",AM,Melt Spinning,Ribbon,Width X Thickness,0.5-1,0.02-0.03,XRD,Carter,,,10.1109/TMAG.1980.1060859,,,,Radio Frequency Melting,,,,,,,,,,
60490a203e6da430a72128f3,B16Co75Mn9,"Obi, Y., Morita, H., Fujimori, H.: IEEE Trans. Magn. MG-16 (1980) 1132-1134.",AM,Melt Spinning,Ribbon,Width X Thickness,0.5-1,0.02-0.03,XRD,Carter,,,10.1109/TMAG.1980.1060859,,,,Radio Frequency Melting,,,,,,,,,,
60490a203e6da430a72128f4,B16Co75Mn9,"Obi, Y., Onn, D.G., Morita, H., Fujimori, H.: Proc. 5th Int. Conf. Rapidly Quenched Met.,W√ºrzburg, Steeb, S., Warlimont, H. (eds.), Elsevier Science Publishers B.V. 1 (1985) 1079-1082.",AM,Melt Spinning,Ribbon,,,,XRD,Carter,,,10.1016/B978-0-444-86939-5.50256-6,,,,,,,,,,,,,,
60490a203e6da430a72128f5,B16Co76Mn8,"Obi, Y., Onn, D.G., Morita, H., Fujimori, H.: Proc. 5th Int. Conf. Rapidly Quenched Met.,W√ºrzburg, Steeb, S., Warlimont, H. (eds.), Elsevier Science Publishers B.V. 1 (1985) 1079-1082.",AM,Melt Spinning,Ribbon,,,,XRD,Carter,,,10.1016/B978-0-444-86939-5.50256-6,,,,,,,,,,,,,,
60490a203e6da430a72128f6,B16Co84,"Obi, Y., Morita, H., Fujimori, H.: IEEE Trans. Magn. MG-16 (1980) 1132-1134.",AM,Melt Spinning,Ribbon,Width X Thickness,0.5-1,0.02-0.03,XRD,Carter,,,10.1109/TMAG.1980.1060859,,,,Radio Frequency Melting,,,,,,,,,,
60490a203e6da430a72128f7,B16Co84,"Obi, Y., Morita, H., Fujimori, H.: Sci. Rep. Res. Inst. Tohoku Univ. Ser. A 31 (1983) 36-46.",AM,Melt Spinning,Ribbon,Width X Thickness,0.5-1,0.02-0.03,XRD,Carter,,,,,,,Radio Frequency Melting,,,,,,,,,,
60490a203e6da430a72128f8,B16Cr10Fe74,"Kaczkowski, Z., Kisdi-Koszo, E., Potocky, L.: Mater. Sci. Eng. A 133 (1991) 220-222.",AM,Melt Spinning,Ribbon,Width X Thickness,1,0.04,AXS  SEM  TEM  XRD,Carter,,,10.1016/0921-5093(91)90054-Q,,,,Radio Frequency Melting,,,,,,,,,,
60490a203e6da430a72128f9,B16Cr12.5Fe71.5,"Kaczkowski, Z., Kisdi-Koszo, E., Potocky, L.: Mater. Sci. Eng. A 133 (1991) 220-222.",AM,Melt Spinning,Ribbon,Width X Thickness,1.5,0.025, XRD,Carter,,,10.1016/0921-5093(91)90054-Q,,,,,,,,,,,,,,
60490a203e6da430a72128fa,B16Cr14Fe70,"Kaczkowski, Z., Kisdi-Koszo, E., Potocky, L.: Mater. Sci. Eng. A 133 (1991) 220-222.",AM,Melt Spinning,Ribbon,Width X Thickness,1,0.04,AXS  SEM  TEM  XRD,Carter,,,10.1016/0921-5093(91)90054-Q,,,,Radio Frequency Melting,,,,,,,,,,
60490a203e6da430a72128fb,B16Cr17Fe67,"Kaczkowski, Z., Kisdi-Koszo, E., Potocky, L.: Mater. Sci. Eng. A 133 (1991) 220-222.",AM,Melt Spinning,Ribbon,Width X Thickness,1.5,0.025, XRD,Carter,,,10.1016/0921-5093(91)90054-Q,,,,,,,,,,,,,,
60490a203e6da430a72128fc,B16Cr20Fe64,"Kaczkowski, Z., Kisdi-Koszo, E., Potocky, L.: Mater. Sci. Eng. A 133 (1991) 220-222.",AM,Melt Spinning,Ribbon,Width X Thickness,1,0.04,AXS  SEM  TEM  XRD,Carter,,,10.1016/0921-5093(91)90054-Q,,,,Radio Frequency Melting,,,,,,,,,,
60490a203e6da430a72128fd,B16Cr21Fe63,"Kaczkowski, Z., Kisdi-Koszo, E., Potocky, L.: Mater. Sci. Eng. A 133 (1991) 220-222.",AM,Melt Spinning,Ribbon,Width X Thickness,1.5,0.025, XRD,Carter,,,10.1016/0921-5093(91)90054-Q,,,,,,,,,,,,,,
60490a203e6da430a72128fe,B16Cr25Fe59,"Kaczkowski, Z., Kisdi-Koszo, E., Potocky, L.: Mater. Sci. Eng. A 133 (1991) 220-222.",AM,Melt Spinning,Ribbon,Width X Thickness,1.5,0.025, XRD,Carter,,,10.1016/0921-5093(91)90054-Q,,,,,,,,,,,,,,
60490a203e6da430a72128ff,B16Cr29.5Fe54.5,"Kaczkowski, Z., Kisdi-Koszo, E., Potocky, L.: Mater. Sci. Eng. A 133 (1991) 220-222.",AM,Melt Spinning,Ribbon,Width X Thickness,1.5,0.025, XRD,Carter,,,10.1016/0921-5093(91)90054-Q,,,,,,,,,,,,,,
60490a203e6da430a7212900,B16Cr2Fe77Si5,"Chiriac, H., Pop, G., Óvári, T.-A., Barariu, F., Neagu, M., Vázquez, M., Zhukov, A.P.: IEEE Transactions on Magnetics. 33 (1997) 3346–3348.",AM,,,,,,,Carter,,,10.1109/20.617939,,,,,,,,,,,,,,
60490a203e6da430a7212901,B16Cr42Fe42,"Kaczkowski, Z., Kisdi-Koszo, E., Potocky, L.: Mater. Sci. Eng. A 133 (1991) 220-222.",AM,Melt Spinning,Ribbon,Width X Thickness,1.5,0.025, XRD,Carter,,,10.1016/0921-5093(91)90054-Q,,,,,,,,,,,,,,
60490a203e6da430a7212902,B16Cr4Fe80,"Kaczkowski, Z., Kisdi-Koszo, E., Potocky, L.: Mater. Sci. Eng. A 133 (1991) 220-222.",AM,Melt Spinning,Ribbon,Width X Thickness,1.5,0.025, XRD,Carter,,,10.1016/0921-5093(91)90054-Q,,,,,,,,,,,,,,
60490a203e6da430a7212903,B16Cr5Fe79,"Kaczkowski, Z., Kisdi-Koszo, E., Potocky, L.: Mater. Sci. Eng. A 133 (1991) 220-222.",AM,Melt Spinning,Ribbon,Width X Thickness,1,0.04,AXS  SEM  TEM  XRD,Carter,,,10.1016/0921-5093(91)90054-Q,,,,Radio Frequency Melting,,,,,,,,,,
60490a203e6da430a7212904,B16Cr7Fe77,"Suzuki, K., Makino, A., Inoue, A., Masumoto, T.: Sci. Rep. Res. Inst. Tohoku Univ. Ser. A 39 (1994) 133-140. ",AM,Melt Spinning,Ribbon,Width X Thickness,14-Jan,0.02, TEM  XRD,Carter,,,,,,,,,,,,,,,,,
60490a203e6da430a7212905,B16Cr8.5Fe75.5,"Kaczkowski, Z., Kisdi-Koszo, E., Potocky, L.: Mater. Sci. Eng. A 133 (1991) 220-222.",AM,Melt Spinning,Ribbon,Width X Thickness,1.5,0.025, XRD,Carter,,,10.1016/0921-5093(91)90054-Q,,,,,,,,,,,,,,
60490a203e6da430a7212906,B16Cu0.5Fe83.5,"Komuro, M.: Master Dissertation, Tohoku University, 1984.",AM,Melt Spinning,Ribbon,Width X Thickness,1,0.04,AXS  SEM  TEM  XRD ,Carter,,,,,,,Radio Frequency Melting,Ar-gas,,,,,,,,,
60490a203e6da430a7212907,B16Cu10Fe74,"Komuro, M.: Master Dissertation, Tohoku University, 1984.",AC,Melt Spinning,Ribbon,Width X Thickness,1,0.04,AXS  SEM  TEM  XRD ,Carter,,,,,,,Radio Frequency Melting,Ar-gas,,,,,,,,,
60490a203e6da430a7212908,B16Cu15Fe69,"Komuro, M.: Master Dissertation, Tohoku University, 1984.",AC,Melt Spinning,Ribbon,Width X Thickness,1,0.04,AXS  SEM  TEM  XRD ,Carter,,,,,,,Radio Frequency Melting,Ar-gas,,,,,,,,,
60490a203e6da430a7212909,B16Cu1Fe83,"Komuro, M.: Master Dissertation, Tohoku University, 1984.",AC,Melt Spinning,Ribbon,Width X Thickness,1,0.04,AXS  SEM  TEM  XRD ,Carter,,,,,,,Radio Frequency Melting,Ar-gas,,,,,,,,,
60490a203e6da430a721290a,B16Cu20Fe64,"Komuro, M.: Master Dissertation, Tohoku University, 1984.",CR,Melt Spinning,Ribbon,Width X Thickness,1,0.04,AXS  SEM  TEM  XRD ,Carter,,,,,,,Radio Frequency Melting,Ar-gas,,,,,,,,,
60490a203e6da430a721290b,B16Cu3Fe81,"Komuro, M.: Master Dissertation, Tohoku University, 1984.",AC,Melt Spinning,Ribbon,Width X Thickness,1,0.04,AXS  SEM  TEM  XRD ,Carter,,,,,,,Radio Frequency Melting,Ar-gas,,,,,,,,,
60490a203e6da430a721290c,B16Cu5Fe79,"Komuro, M.: Master Dissertation, Tohoku University, 1984.",AC,Melt Spinning,Ribbon,Width X Thickness,1,0.04,AXS  SEM  TEM  XRD ,Carter,,,,,,,Radio Frequency Melting,Ar-gas,,,,,,,,,
60490a203e6da430a721290d,B16F2Fe82,"Sugawara, E., Katayama, T., Masumoto, T.: J. Magn. Soc. Jpn. 11: Suppl. S1 (1987) 277-280.",AM,Deposition,Thin Film,,,,TEM XRD,Carter,,,10.3379/jmsjmag.11.S1_277,,,,,Vacuum,,,,,,,,,
60490a203e6da430a721290e,B16Fe25Ni59,"Ward, K.D., Crangle, J., Davies, H.A.: Proc. 4th Int. Conf. Rapidly Quenched Met., Sendai,Masumoto, T., Suzuki, K. (eds.), The Japan Institute of Metals 2 (1982) 1141-1144.",AM,Melt Spinning,Ribbon,,,,AES  EMA  TEM  XRD ,Carter,,,,,,,,,,,,,,,,,
60490a203e6da430a721290f,B16Fe33.5Ni50.5,"Ward, K.D., Crangle, J., Davies, H.A.: Proc. 4th Int. Conf. Rapidly Quenched Met., Sendai,Masumoto, T., Suzuki, K. (eds.), The Japan Institute of Metals 2 (1982) 1141-1144.",AM,Melt Spinning,Ribbon,,,,AES  EMA  TEM  XRD ,Carter,,,,,,,,,,,,,,,,,
60490a203e6da430a7212910,B16Fe33.6Nd50.4,"Tanaka, K., Yamada, M., Okamoto, T., Narita, Y., Takaki, H.: Mater. Sci. Eng. A 181/182 (1994) 932-936. ",AM,Quenching,Ribbon,,,, XRD TEM SEM,Carter,,,10.1016/0921-5093(94)90772-2,,,,Radio Frequency Melting,,,,,,,,,,
60490a203e6da430a7212911,B16Fe42Nd42,"Tanaka, K., Yamada, M., Okamoto, T., Narita, Y., Takaki, H.: Mater. Sci. Eng. A 181/182 (1994) 932-936. ",AM,Quenching,Ribbon,,,, XRD TEM SEM,Carter,,,10.1016/0921-5093(94)90772-2,,,,Radio Frequency Melting,,,,,,,,,,
60490a203e6da430a7212912,B16Fe42Ni42,"Warlimont, H., Gordelik, P.: Proc. 5th Int. Conf. Rapidly Quenched Met., W√ºrzburg, Steeb,S., Warlimont, H. (eds.), Elsevier Science Publishers B.V. 1 (1985) 619-622.",AM,Melt Spinning,Ribbon,Width X Thickness,2.0-3.0,0.025-0.04,AES  EMA  SEM  TEM  XRD ,Carter,,,10.1016/B978-0-444-86939-5.50148-2,,,,Radio Frequency Melting,,,,,,,,,,
60490a203e6da430a7212913,B16Fe42Ni42,"Schroeder, H.-W., Koester, U.: J. Non-Cryst. Solids 56 (1983) 213-218.",AM,Melt Spinning,Ribbon,,,,AES  EMA  SEM  TEM  XRD ,Carter,,,10.1016/0022-3093(83)90470-2,,,,Radio Frequency Melting,,,,,,,,,,
60490a203e6da430a7212914,B16Fe42Ni42,"Koster, U., Herold, U., Hillenbrand, H.-G.: Scr. Metall. 17 (1983) 867-872.",AM,Melt Spinning,Ribbon,,,,AES  EMA  SEM  TEM  XRD ,Carter,,,10.1016/0036-9748(83)90251-X,,,,Radio Frequency Melting,,,,,,,,,,
60490a203e6da430a7212915,B16Fe42Ni42,"['Hillmann, H., Hilzinger, H.R.: Proc. 3rd Int. Conf. Rapidly Quenched Met., London, Cantor, B. (ed.), The Metals Society 1 (1978) 371-374.'
 'Ward, K.D., Crangle, J., Davies, H.A.: Proc. 4th Int. Conf. Rapidly Quenched Met., Sendai,Masumoto, T., Suzuki, K. (eds.), The Japan Institute of Metals 2 (1982) 1141-1144.']",AM,Melt Spinning,Ribbon,Width X Thickness,1-1.5,0.03,['AES  EMA  XRD ' 'AES  EMA  TEM  XRD '],Carter,,,,,,,Radio Frequency Melting,,,,,,,,,,
60490a203e6da430a7212916,B16Fe50.4Nd33.6,"Tanaka, K., Yamada, M., Okamoto, T., Narita, Y., Takaki, H.: Mater. Sci. Eng. A 181/182 (1994) 932-936. ",AM,Quenching,Ribbon,,,, XRD TEM SEM,Carter,,,10.1016/0921-5093(94)90772-2,,,,Radio Frequency Melting,,,,,,,,,,
60490a203e6da430a7212917,B16Fe56.3Nd27.7,"Tanaka, K., Yamada, M., Okamoto, T., Narita, Y., Takaki, H.: Mater. Sci. Eng. A 181/182 (1994) 932-936. ",AM,Quenching,Ribbon,,,, XRD TEM SEM,Carter,,,10.1016/0921-5093(94)90772-2,,,,Radio Frequency Melting,,,,,,,,,,
60490a203e6da430a7212918,B16Fe59Ni25,"Komuro, M.: Master Dissertation, Tohoku University, 1984.",AM,Melt Spinning,Ribbon,Width X Thickness,1,0.004,AES  AXS  EMA  SEM  TEM  XRD ,Carter,,,,,,,Radio Frequency Melting,,,,,,,,,,
60490a203e6da430a7212919,B16Fe64Mo20,"Komuro, M.: Master Dissertation, Tohoku University, 1984.",AM,Melt Spinning,Ribbon,Width X Thickness,1,0.04,AXS  SEM  TEM  XRD ,Carter,,,,,,,Radio Frequency Melting,,,,,,,,,,
60490a203e6da430a721291a,B16Fe64Ni20,"Komuro, M.: Master Dissertation, Tohoku University, 1984.",AM,Melt Spinning,Ribbon,Width X Thickness,1,0.004,AES  AXS  EMA  SEM  TEM  XRD ,Carter,,,,,,,Radio Frequency Melting,,,,,,,,,,
60490a203e6da430a721291b,B16Fe67.2Nd16.8,"Tanaka, K., Yamada, M., Okamoto, T., Narita, Y., Takaki, H.: Mater. Sci. Eng. A 181/182 (1994) 932-936. ",AM,Quenching,Ribbon,,,, XRD TEM SEM,Carter,,,10.1016/0921-5093(94)90772-2,,,,Radio Frequency Melting,,,,,,,,,,
60490a203e6da430a721291c,B16Fe69Mo15,"Komuro, M.: Master Dissertation, Tohoku University, 1984.",AM,Melt Spinning,Ribbon,Width X Thickness,1,0.04,AXS  SEM  TEM  XRD ,Carter,,,,,,,Radio Frequency Melting,,,,,,,,,,
60490a203e6da430a721291d,B16Fe69Ni15,"Komuro, M.: Master Dissertation, Tohoku University, 1984.",AM,Melt Spinning,Ribbon,Width X Thickness,1,0.004,AES  AXS  EMA  SEM  TEM  XRD ,Carter,,,,,,,Radio Frequency Melting,,,,,,,,,,
60490a203e6da430a721291e,B16Fe69V15,"Komuro, M.: Master Dissertation, Tohoku University, 1984.",AM,Melt Spinning,Ribbon,Width X Thickness,1,0.04,AXS  SEM  TEM  XRD ,Carter,,,,,,,Radio Frequency Melting,,,,,,,,,,
60490a203e6da430a721291f,B16Fe72.8Si8Zr3.2,,AM,Melt Casting,Rod,,,,,Carter,850.0,1472.0,10.1016/j.matdes.2016.05.102,2.0,883.0,,,,,,,,,,,,
60490a203e6da430a7212920,B16Fe74.8Nd9.2,"Tanaka, K., Yamada, M., Okamoto, T., Narita, Y., Takaki, H.: Mater. Sci. Eng. A 181/182 (1994) 932-936. ",AM,Quenching,Ribbon,,,, XRD TEM SEM,Carter,,,10.1016/0921-5093(94)90772-2,,,,Radio Frequency Melting,,,,,,,,,,
60490a203e6da430a7212921,B16Fe74Mn10,"Komuro, M.: Master Dissertation, Tohoku University, 1984.",AM,Melt Spinning,Ribbon,Width X Thickness,1,0.04,AXS  SEM  TEM  XRD ,Carter,,,,,,,Radio Frequency Melting,,,,,,,,,,
60490a203e6da430a7212922,B16Fe74Ni10,"Komuro, M.: Master Dissertation, Tohoku University, 1984.",AM,Melt Spinning,Ribbon,Width X Thickness,1,0.004,AES  AXS  EMA  SEM  TEM  XRD ,Carter,,,,,,,Radio Frequency Melting,,,,,,,,,,
60490a203e6da430a7212923,B16Fe74Si10,"Wang, H., Zhang, S.-G.: Mater. Sci. Eng. 97 (1988) 395-397.",AM,Melt Spinning,Wire,,,,DTA  MS  OM  SEM  TEM  UPS  XRD  -,Carter,,,10.1016/0025-5416(88)90081-X,,,,Radio Frequency Melting,,,,,,,,,,
60490a203e6da430a7212924,B16Fe74V10,"Komuro, M.: Master Dissertation, Tohoku University, 1984.",AM,Melt Spinning,Ribbon,Width X Thickness,1,0.04,AXS  SEM  TEM  XRD ,Carter,,,,,,,Radio Frequency Melting,,,,,,,,,,
60490a203e6da430a7212925,B16Fe76Ho8,"Potocky, L., Kovac, J., Novak, L., Kisdi-Koszo, E., Lovas, A.: Proc. 5th Int. Conf. RapidlyQuenched Met., W√ºrzburg, Steeb, S., Warlimont, H. (eds.), Elsevier Science PublishersB.V. 2 (1985) 1153-1156.",AM,Melt Spinning,Ribbon,,,,XRD,Carter,,,,,,,Electron Beam Melting,Inert gas,,,,,,,,,
60490a203e6da430a7212926,B16Fe76Mo8,"Komuro, M.: Master Dissertation, Tohoku University, 1984.",AM,Melt Spinning,Ribbon,Width X Thickness,1,0.04,AXS  SEM  TEM  XRD ,Carter,,,,,,,Radio Frequency Melting,,,,,,,,,,
60490a203e6da430a7212927,B16Fe77Hf7,"Suzuki, K., Makino, A., Inoue, A., Masumoto, T.: Sci. Rep. Res. Inst. Tohoku Univ. Ser. A 39 (1994) 133-140. ",AM,Melt Spinning,Ribbon,Width X Thickness,14-Jan,0.02,XRD,Carter,,,,,,,Arc Melting,Ar-gas,,,,,,,,,
60490a203e6da430a7212928,B16Fe77Nb7,"Suzuki, K., Makino, A., Inoue, A., Masumoto, T.: Sci. Rep. Res. Inst. Tohoku Univ. Ser. A 39 (1994) 133-140. ",AM,Melt Spinning,Ribbon,Width X Thickness,14-Jan,0.02, TEM XRD,Carter,,,,,,,Radio Frequency Melting,,,,,,,,,,
60490a203e6da430a7212929,B16Fe77Zr7,"Suzuki, K., Makino, A., Inoue, A., Masumoto, T.: Sci. Rep. Res. Inst. Tohoku Univ. Ser. A 39 (1994) 133-140. ",AM,Melt Spinning,Ribbon,Width X Thickness,1-14.0,0.01-0.02,,Carter,,,,,,,Arc Melting,,,,,,,,,,
60490a203e6da430a721292a,B16Fe78Zr6,"['Ohnuma, S., Nose, M., Shirakawa, K., Masumoto, T.: Sci. Rep. Res. Inst. Tohoku Univ.Ser. A 29 (1981) 254-264.'
 'Nose, M.: Doctor Thesis, Tohoku University, 1988.']",AM,Melt Spinning,Ribbon,,,,,Carter,,,,,,,Radio Frequency Melting,,,,,,,,,,
60490a203e6da430a721292b,B16Fe79Mo5,"Komuro, M.: Master Dissertation, Tohoku University, 1984.",AM,Melt Spinning,Ribbon,Width X Thickness,1,0.04,AXS  SEM  TEM  XRD ,Carter,,,,,,,Radio Frequency Melting,,,,,,,,,,
60490a203e6da430a721292c,B16Fe79Ni5,"Komuro, M.: Master Dissertation, Tohoku University, 1984.",AM,Melt Spinning,Ribbon,Width X Thickness,1,0.004,AES  AXS  EMA  SEM  TEM  XRD ,Carter,,,,,,,Radio Frequency Melting,,,,,,,,,,
60490a203e6da430a721292d,B16Fe79P5,"Durand, J., Yung, M.: Amorphous Magnetism II, Levy, R.A., Hasegawa, R. (eds.), New York: Plenum Press, 1977, p. 275-288.",AM,Melt Spinning,Ribbon,,,,MS  XRD,Carter,,,10.1007/978-1-4613-4178-9_27,,,,,,,,,,,,,,
60490a203e6da430a721292e,B16Fe79Si5,"Chiriac, H., Pop, G., Óvári, T.-A., Barariu, F., Neagu, M., Vázquez, M., Zhukov, A.P.: IEEE Transactions on Magnetics. 33 (1997) 3346–3348.",AM,,,,,,,Carter,,,10.1109/20.617939,,,,,,,,,,,,,,
60490a203e6da430a721292f,B16Fe79Si5,"Bahgat, A.A., Shaisha, E.E.: J. Non-Cryst. Solids 56 (1983) 243-248.",AM,Melt Spinning,Ribbon,Width X Thickness,25.4,0.032,DTA  MS  OM  SEM  TEM  UPS  XRD  -,Carter,,,10.1016/0022-3093(83)90475-1,,,,,,,,,,,,,,
60490a203e6da430a7212930,B16Fe79V5,"Komuro, M.: Master Dissertation, Tohoku University, 1984.",AM,Melt Spinning,Ribbon,Width X Thickness,1,0.04,AXS  SEM  TEM  XRD ,Carter,,,,,,,Radio Frequency Melting,,,,,,,,,,
60490a203e6da430a7212931,B16Fe80Ho4,"Potocky, L., Kovac, J., Novak, L., Kisdi-Koszo, E., Lovas, A.: Proc. 5th Int. Conf. RapidlyQuenched Met., W√ºrzburg, Steeb, S., Warlimont, H. (eds.), Elsevier Science PublishersB.V. 2 (1985) 1153-1156.",AM,Melt Spinning,Ribbon,,,,XRD,Carter,,,,,,,Electron Beam Melting,Inert gas,,,,,,,,,
60490a203e6da430a7212932,B16Fe80P4,"Kern, R., Naka, M., Gonser, U.: Proc. 4th Int. Conf. Rapidly Quenched Met., Sendai,Masumoto, T., Suzuki, K. (eds.), The Japan Institute of Metals 2 (1982) 847-850.",AM,Melt Spinning,Ribbon,Width X Thickness,1.0-2.0,0.02,MS  XRD,Carter,,,,,,,,,,,,,,,,,
60490a203e6da430a7212933,B16Fe80Si4,"Gonser, U., Ghafari, M., Ackermann, M., Klein, H.P., Bauer, J., Wagner, H.-G.: Proc. 4thInt. Conf. Rapidly Quenched Met., Sendai, Masumoto, T., Suzuki, K. (eds.), The JapanInstitute of Metals 1 (1982) 639-642.",AM,Melt Spinning,Ribbon,Width X Thickness,1,0.035,DTA  TEM  UPS  XRD  -,Carter,,,,,,,,,,,,,,,,,
60490a203e6da430a7212934,B16Fe80Zr4,"['Ohnuma, S., Nose, M., Shirakawa, K., Masumoto, T.: Sci. Rep. Res. Inst. Tohoku Univ.Ser. A 29 (1981) 254-264.'
 'Nose, M.: Doctor Thesis, Tohoku University, 1988.']",AM,Melt Spinning,Ribbon,,,,,Carter,,,,,,,['CR' 'Radio Frequency Melting'],,,,,,,,,,
60490a203e6da430a7212935,B16Fe81La3,"Potocky, L., Kovac, J., Novak, L., Kisdi-Koszo, E., Lovas, A.: Proc. 5th Int. Conf. RapidlyQuenched Met., W√ºrzburg, Steeb, S., Warlimont, H. (eds.), Elsevier Science PublishersB.V. 2 (1985) 1153-1156.",AM,Melt Spinning,Ribbon,,,,XRD,Carter,,,,,,,Electron Beam Melting,Inert gas,,,,,,,,,
60490a203e6da430a7212936,B16Fe81Mn3,"Komuro, M.: Master Dissertation, Tohoku University, 1984.",AM,Melt Spinning,Ribbon,Width X Thickness,1,0.04,AXS  SEM  TEM  XRD ,Carter,,,,,,,Radio Frequency Melting,,,,,,,,,,
60490a203e6da430a7212937,B16Fe81Ni3,"Komuro, M.: Master Dissertation, Tohoku University, 1984.",AM,Melt Spinning,Ribbon,Width X Thickness,1,0.004,AES  AXS  EMA  SEM  TEM  XRD ,Carter,,,,,,,Radio Frequency Melting,,,,,,,,,,
60490a203e6da430a7212938,B16Fe81P3,"Durand, J., Yung, M.: Amorphous Magnetism II, Levy, R.A., Hasegawa, R. (eds.), New York: Plenum Press, 1977, p. 275-288.",AM,Melt Spinning,Ribbon,,,,MS  XRD,Carter,,,10.1007/978-1-4613-4178-9_27,,,,,,,,,,,,,,
60490a203e6da430a7212939,B16Fe82Ho2,"Potocky, L., Kovac, J., Novak, L., Kisdi-Koszo, E., Lovas, A.: Proc. 5th Int. Conf. RapidlyQuenched Met., W√ºrzburg, Steeb, S., Warlimont, H. (eds.), Elsevier Science PublishersB.V. 2 (1985) 1153-1156.",AM,Melt Spinning,Ribbon,,,,XRD,Carter,,,,,,,Electron Beam Melting,Inert gas,,,,,,,,,
60490a203e6da430a721293a,B16Fe82Si2,"Hoselitz, K.: Proc. 3rd Int. Conf. Rapidly Quenched Met., London, Cantor, B. (ed.), The Metals Society 2 (1978) 245-248. ",AM,Melt Spinning,Ribbon,Width X Thickness,1.0-2.0,0.02-0.05,DTA  UPS  XRD  -,Carter,,,,,,,Radio Frequency Melting,,,,,,,,,,
60490a203e6da430a721293b,B16Fe82Si2,"Fujikura, M., Yamada, T., Sato, T.: Mater. Sci. Eng. A 181/182 (1994) 1351-1354.",AM,Melt Spinning,Ribbon,Width,25,,DTA  OM  SEM  TEM  UPS  XRD  -,Carter,,,10.1016/0921-5093(94)90861-3,,,,Radio Frequency Melting,,,,,,,,,,
60490a203e6da430a721293c,B16Fe83.2Ti0.8,"Chan, W.S., Shen, B.G., Lo, H.Y., Yu, B.L.: Proc. 4th Int. Conf. Rapidly Quenched Met.,Sendai, Masumoto, T., Suzuki, K. (eds.), The Japan Institute of Metals 2 (1982) 1137-1140.",AM,Melt Spinning,Ribbon,Width X Thickness,1.5,0.025,TEM XRD,Carter,,,,,,,,,,,,,,,,,
60490a203e6da430a721293d,B16Fe83Mn1,"Komuro, M.: Master Dissertation, Tohoku University, 1984.",AM,Melt Spinning,Ribbon,Width X Thickness,1,0.04,AXS  SEM  TEM  XRD ,Carter,,,,,,,Radio Frequency Melting,,,,,,,,,,
60490a203e6da430a721293e,B16Fe83Ni1,"Komuro, M.: Master Dissertation, Tohoku University, 1984.",AM,Melt Spinning,Ribbon,Width X Thickness,1,0.004,AES  AXS  EMA  SEM  TEM  XRD ,Carter,,,,,,,Radio Frequency Melting,,,,,,,,,,
60490a203e6da430a721293f,B16Fe83Si1,"Fujikura, M., Yamada, T., Sato, T.: Mater. Sci. Eng. A 181/182 (1994) 1351-1354.",AM,Melt Spinning,Ribbon,Width,25,,DTA  OM  SEM  TEM  UPS  XRD  -,Carter,,,10.1016/0921-5093(94)90861-3,,,,Radio Frequency Melting,,,,,,,,,,
60490a203e6da430a7212940,B16Fe84,"Battezzati, L., Riontino, G., Baricco, M., Lucci, A., Marino, F.: J. Non-Cryst. Solids 61-62(1984) 877-882.",AM,Melt Spinning,Ribbon,,,,XRD ,Carter,,,10.1016/0022-3093(84)90653-7,,,,,,,,,,,,,,
60490a203e6da430a7212941,B16Fe84,"Tanaka, K., Yamada, M., Okamoto, T., Narita, Y., Takaki, H.: Mater. Sci. Eng. A 181/182 (1994) 932-936. ",AM,Quenching,Ribbon,,,, XRD TEM SEM,Carter,,,10.1016/0921-5093(94)90772-2,,,,Radio Frequency Melting,,,,,,,,,,
60490a203e6da430a7212942,B16Fe84,"['Walter, J.L., Bartram, S.F.: Proc. 3rd Int. Conf. Rapidly Quenched Met., London, Cantor, B. (ed.), The Metals Society 1 (1978) 307-314.'
 'Komuro, M.: Master Dissertation, Tohoku University, 1984.'
 'Potocky, L., Kovac, J., Novak, L., Kisdi-Koszo, E., Lovas, A.: Proc. 5th Int. Conf. RapidlyQuenched Met., W√ºrzburg, Steeb, S., Warlimont, H. (eds.), Elsevier Science PublishersB.V. 2 (1985) 1153-1156.'
 'Chan, W.S., Shen, B.G., Lo, H.Y., Yu, B.L.: Proc. 4th Int. Conf. Rapidly Quenched Met.,Sendai, Masumoto, T., Suzuki, K. (eds.), The Japan Institute of Metals 2 (1982) 1137-1140.']",AM,Melt Spinning,Ribbon,,[nan '1' '0.13' '1.5'],[nan '0.04' '0.03' '0.025'],['XRD TEM' 'AXS  SEM  TEM  XRD ' 'XRD' 'AES  EMA  TEM  XRD ' 'TEM XRD'],Carter,,,,,,,[nan 'Radio Frequency Melting' 'Electron Beam Melting'],[nan 'Ar-gas' 'Inert gas'],,,,,,,,,
60490a203e6da430a7212943,B16Fe84,"Kaczkowski, Z., Kisdi-Koszo, E., Potocky, L.: Mater. Sci. Eng. A 133 (1991) 220-222.",AM,Melt Spinning,Ribbon,Width X Thickness,1.5,0.025, XRD,Carter,,,10.1016/0921-5093(91)90054-Q,,,,,,,,,,,,,,
60490a203e6da430a7212944,B16Ni24Zr60,"Koester, U., Schroeder, H.-W., Blank, M.: J. Non-Cryst. Solids 61-62 (1984) 673-678.",AM,Melt Spinning,Ribbon,Thickness,0.02,, XRD,Carter,,,10.1016/0022-3093(84)90623-9,,,,Arc Melting,Ar-gas,,,,,,,,,
60490a203e6da430a7212945,B16Ni28Zr56,"Schroeder, H.-W., Koester, U.: J. Non-Cryst. Solids 56 (1983) 213-218.",AM,Melt Spinning,Ribbon,,,,SEM  XRD,Carter,,,10.1016/0022-3093(83)90470-2,,,,Radio Frequency Melting,,,,,,,,,,
60490a203e6da430a7212946,B16Ni68Si16,"Inoue, A., Masumoto, T., Kikuchi, M., Minemura, T.: Sci. Rep. Res. Inst. Tohoku Univ. Ser. A 27 (1979) 127-146.",CR,Melt Spinning,Ribbon,Width X Thickness,2.0-3.0,0.04-0.08, TEM  XRD ,Carter,,,,,,,,Ar-gas,,,,,,,,,
60490a203e6da430a7212947,B16Ni72Si12,"['Minemura, T.: Master Dissertation, Tohoku University, 1977.'
 'Inoue, A., Masumoto, T., Kikuchi, M., Minemura, T.: Sci. Rep. Res. Inst. Tohoku Univ. Ser. A 27 (1979) 127-146.']",AM,Melt Spinning,Ribbon,Width X Thickness,['2' '2.0-3.0'],['0.04' '0.04-0.08'],['AXS  SEM  TEM  XRD ' ' TEM  XRD '],Carter,,,,,,,,Ar-gas,,,,,,,,,
60490a203e6da430a7212948,B16Ni80Si4,"['Minemura, T.: Master Dissertation, Tohoku University, 1977.'
 'Inoue, A., Masumoto, T., Kikuchi, M., Minemura, T.: Sci. Rep. Res. Inst. Tohoku Univ. Ser. A 27 (1979) 127-146.']",['CR' 'AC'],Melt Spinning,Ribbon,Width X Thickness,['2' '2.0-3.0'],['0.04' '0.04-0.08'],['AXS  SEM  TEM  XRD ' ' TEM  XRD '],Carter,,,,,,,,Ar-gas,,,,,,,,,
60490a203e6da430a7212949,B16Ni84,"Inoue, A., Nakamura, T., Masumoto, T.: J. Mater. Sci. Lett. 5 (1986) 1178-1180.",CR,Melt Spinning,Ribbon,Width X Thickness,1.5,0.015,TEM XRD,Carter,,,10.1007/BF01742239,,,,Arc Melting,Ar-gas,,,,,,,,,
60490a203e6da430a721294a,B16Ni84,"Inoue, A., Masumoto, T., Kikuchi, M., Minemura, T.: Sci. Rep. Res. Inst. Tohoku Univ. Ser. A 27 (1979) 127-146.",CR,Melt Spinning,Ribbon,Width X Thickness,2.0-3.0,0.04-0.08, TEM  XRD ,Carter,,,,,,,,Ar-gas,,,,,,,,,
60490a203e6da430a721294b,B17.2Fe76Nb6.8,"Makino, A., Arano, S., Inoue, A., Masumoto, T.: J. Jpn. Inst. Met. Sendai 58 (1994) 106-112.",AM,Deposition,Thin Film,Thickness,0.0015-0.002,,HREM  TEM XRD,Carter,,,10.2320/jinstmet1952.58.1_106,,,,,Ar-gas,,,,,,,,,
60490a203e6da430a721294c,B17.5Co75Si7.5,"Komatsu, T., Matusita, K., Yokota, R.: J. Non-Cryst. Solids 72 (1985) 279-286.",AM,Melt Spinning,Ribbon,Width X Thickness,1.1-1.8,0.02-0.03,TEM  XRD,Carter,,,10.1016/0022-3093(85)90184-X,,,,Radio Frequency Melting,,,,,,,,,,
60490a203e6da430a721294d,B17.5Cr25Fe57.5,"Onodera, H.: Sci. Rep. Res. Inst. Tohoku Univ. Ser. A 36 (1992) 200-212.",AM,Melt Spinning,Ribbon,Width X Thickness,1,0.02, TEM  XRD,Carter,,,,,,,,,,,,,,,,,
60490a203e6da430a721294e,B17.5F17.5Fe65,"Sugawara, E., Katayama, T., Masumoto, T.: J. Magn. Soc. Jpn. 11: Suppl. S1 (1987) 277-280.",AM,Deposition,Thin Film,,,,TEM XRD,Carter,,,10.3379/jmsjmag.11.S1_277,,,,,Vacuum,,,,,,,,,
60490a203e6da430a721294f,B17.5Fe21Ni61.5,"Warlimont, H., Gordelik, P.: Proc. 5th Int. Conf. Rapidly Quenched Met., W√ºrzburg, Steeb,S., Warlimont, H. (eds.), Elsevier Science Publishers B.V. 1 (1985) 619-622.",AM,Melt Spinning,Ribbon,Width X Thickness,2.0-3.0,0.025-0.04,AES  EMA  SEM  TEM  XRD ,Carter,,,10.1016/B978-0-444-86939-5.50148-2,,,,Radio Frequency Melting,,,,,,,,,,
60490a203e6da430a7212950,B17.5Fe41.5Ni41,"Warlimont, H., Gordelik, P.: Proc. 5th Int. Conf. Rapidly Quenched Met., W√ºrzburg, Steeb,S., Warlimont, H. (eds.), Elsevier Science Publishers B.V. 1 (1985) 619-622.",AM,Melt Spinning,Ribbon,Width X Thickness,2.0-3.0,0.025-0.04,AES  EMA  SEM  TEM  XRD ,Carter,,,10.1016/B978-0-444-86939-5.50148-2,,,,Radio Frequency Melting,,,,,,,,,,
60490a203e6da430a7212951,B17.5Fe66Nd16.5,"Altounian, Z., Ryan, D.H.: Mater. Sci. Eng. 99 (1988) 157-159.",AM,Quenching,Ribbon,,,, XRD,Carter,,,10.1016/0025-5416(88)90313-8,,,,Radio Frequency Melting,,,,,,,,,,
60490a203e6da430a7212952,B17.5Fe67.5Si15,"Hagiwara, M., Inoue, A., Masumoto, T.: Sci. Rep. Res. Inst. Tohoku Univ. Ser. A 29 (1981)351-358.",AM,Melt Spinning,Ribbon,Width X Thickness,1-1.5,0.02-0.40,DTA  TEM  UPS  XRD  -,Carter,,,,,,,Radio Frequency Melting,,,,,,,,,,
60490a203e6da430a7212953,B17.5Fe67.5Si15,"Hagiwara, M., Inoue, A., Masumoto, T.: Metall. Trans. A 13 (1982) 373-382.",AM,Quenching,Wire,,,,DTA  OM  SEM  TEM  UPS  XRD  -,Carter,,,10.1007/BF02643346,,,,Radio Frequency Melting,,,,,,,,,,
60490a203e6da430a7212954,B17.5Fe70Si12.5,"Hagiwara, M., Inoue, A., Masumoto, T.: Sci. Rep. Res. Inst. Tohoku Univ. Ser. A 29 (1981)351-358.",AM,Melt Spinning,Ribbon,Width X Thickness,1-1.5,0.02-0.40,DTA  TEM  UPS  XRD  -,Carter,,,,,,,Radio Frequency Melting,,,,,,,,,,
60490a203e6da430a7212955,B17.5Fe70Si12.5,"Hagiwara, M., Inoue, A., Masumoto, T.: Metall. Trans. A 13 (1982) 373-382.",AM,Quenching,Wire,,,,DTA  OM  SEM  TEM  UPS  XRD  -,Carter,,,10.1007/BF02643346,,,,Radio Frequency Melting,,,,,,,,,,
60490a203e6da430a7212956,B17.5Fe72.5Si10,"Wang, H., Zhang, S.-G.: Mater. Sci. Eng. 97 (1988) 395-397.",AM,Melt Spinning,Wire,,,,DTA  MS  OM  SEM  TEM  UPS  XRD  -,Carter,,,10.1016/0025-5416(88)90081-X,,,,Radio Frequency Melting,,,,,,,,,,
60490a203e6da430a7212957,B17.5Fe72.5Si10,"Hagiwara, M., Inoue, A., Masumoto, T.: Sci. Rep. Res. Inst. Tohoku Univ. Ser. A 29 (1981)351-358.",AM,Melt Spinning,Ribbon,Width X Thickness,1-1.5,0.02-0.40,DTA  TEM  UPS  XRD  -,Carter,,,,,,,Radio Frequency Melting,,,,,,,,,,
60490a203e6da430a7212958,B17.5Fe72.5Si10,"Hagiwara, M., Inoue, A., Masumoto, T.: Metall. Trans. A 13 (1982) 373-382.",AM,Quenching,Wire,,,,DTA  OM  SEM  TEM  UPS  XRD  -,Carter,,,10.1007/BF02643346,,,,Radio Frequency Melting,,,,,,,,,,
60490a203e6da430a7212959,B17.5Fe73Si9.5,"Zhang, S., Qian, C., Geng, Y., Zhang, D.: Mater. Sci. Eng. A 181/182 (1994) 966-968",AM,,Wire,,,,DTA  UPS  -,Carter,,,10.1016/0921-5093(94)90780-3,,,,Radio Frequency Melting,,,,,,,,,,
60490a203e6da430a721295a,B17.5Fe73Si9.5,"Wang, H., Zhang, S.-G.: Mater. Sci. Eng. 97 (1988) 395-397.",AM,Melt Spinning,Wire,,,,DTA  MS  OM  SEM  TEM  UPS  XRD  -,Carter,,,10.1016/0025-5416(88)90081-X,,,,Radio Frequency Melting,,,,,,,,,,
60490a203e6da430a721295b,B17.5Fe75Si7.5,"Hagiwara, M., Inoue, A., Masumoto, T.: Metall. Trans. A 13 (1982) 373-382.",AM,Quenching,Wire,,,,DTA  OM  SEM  TEM  UPS  XRD  -,Carter,,,10.1007/BF02643346,,,,Radio Frequency Melting,,,,,,,,,,
60490a203e6da430a721295c,B17.5Fe75Si7.5,"Wang, H., Zhang, S.-G.: Mater. Sci. Eng. 97 (1988) 395-397.",AM,Melt Spinning,Wire,,,,DTA  MS  OM  SEM  TEM  UPS  XRD  -,Carter,,,10.1016/0025-5416(88)90081-X,,,,Radio Frequency Melting,,,,,,,,,,
