Repository: leschultz/Molecular-Dynamic-Characteristic-Temperatures-for-Predicting-Metallic-Glass-Forming-Ability

├── README.md
├── features
│   ├── MDF_DMREF_Metallic_Glasses_v5
│   │   ├── MDF_DMREF_Metallic_Glasses_v5.csv
│   │   └── update_metallic_glasses.py
│   ├── features_dmax_cts
│   │   ├── features_dmax_cts.csv
│   │   ├── features_dmax_cts.json
│   │   └── upload.py
│   ├── features_gfa_cts
│   │   ├── features_gfa_cts.csv
│   │   ├── features_gfa_cts.json
│   │   ├── requirements.txt
│   │   └── upload.py
│   └── prsd_features_gfa_cts
│       └── prsd_features_gfa_cts.csv
└── plots
    ├── classification
    │   ├── original
    │   │   ├── PR_positive.png
    │   │   └── PR_positive_data.csv
    │   └── prsd
    │       ├── PRSD_PR_positive_data.csv
    │       └── PR_positive_PRSD.png

File: features/MDF_DMREF_Metallic_Glasses_v5/MDF_DMREF_Metallic_Glasses_v5.csv (part 26 of 58)
_id,Composition,Reference,Is_Amorphous?,Casting,Type,Size_Measure,Size1,Size2,Characterization,From,Tg_[K],Tl_[K],DOI,Dmax_[mm],Tx_[K],Tm_[K],Melting,Environment,Sigma_[Mpa],Zmax_[mm],E_[GPA],Possion's_Ratio,v,Rc_[K/s],Fracture_Strength_[MPa],G_[GPa],Density_[g/cm^3]
60490a203e6da430a721295d,B17.5Fe75Si7.5,"Hagiwara, M., Inoue, A., Masumoto, T.: Sci. Rep. Res. Inst. Tohoku Univ. Ser. A 29 (1981)351-358.",AM,Melt Spinning,Ribbon,Width X Thickness,1-1.5,0.02-0.40,DTA  TEM  UPS  XRD  -,Carter,,,,,,,Radio Frequency Melting,,,,,,,,,,
60490a203e6da430a721295e,B17.5Fe77.5Si5,"Hagiwara, M., Inoue, A., Masumoto, T.: Metall. Trans. A 13 (1982) 373-382.",AM,Quenching,Wire,,,,DTA  OM  SEM  TEM  UPS  XRD  -,Carter,,,10.1007/BF02643346,,,,Radio Frequency Melting,,,,,,,,,,
60490a203e6da430a721295f,B17.5Fe77.5Si5,"Hagiwara, M., Inoue, A., Masumoto, T.: Sci. Rep. Res. Inst. Tohoku Univ. Ser. A 29 (1981)351-358.",AM,Melt Spinning,Ribbon,Width X Thickness,1-1.5,0.02-0.40,DTA  TEM  UPS  XRD  -,Carter,,,,,,,Radio Frequency Melting,,,,,,,,,,
60490a203e6da430a7212960,B17.5Fe80Si2.5,"Taniwaki, M., Maeda, M.: Mater. Sci. Eng. 99 (1988) 47-51.",AM,Melt Spinning,Ribbon,Width X Thickness,1,0.03,DTA  MS  OM  SEM  TEM  UPS  XRD  -,Carter,,,10.1016/0025-5416(88)90289-3,,,,,,,,,,,,,,
60490a203e6da430a7212961,B17.5Fe82.5,"Altounian, Z., Ryan, D.H.: Mater. Sci. Eng. 99 (1988) 157-159.",AM,Quenching,Ribbon,,,, XRD,Carter,,,10.1016/0025-5416(88)90313-8,,,,Radio Frequency Melting,,,,,,,,,,
60490a203e6da430a7212962,B17.5Mo70Si12.5,"Inoue, A., Takahashi, Y., Aoki, K., Sakai, S., Masumoto, T.: Proc. 4th Int. Conf. RapidlyQuenched Met., Sendai, Masumoto, T., Suzuki, K. (eds.), The Japan Institute of Metals 2(1982) 1245-1248.",AM,Melt Spinning,Ribbon,Width X Thickness,1,0.02,TEM  XRD ,Carter,,,10.1016/0036-9748(82)90083-7,,,,Arc Melting,Ar-gas,,,,,,,,,
60490a203e6da430a7212963,B17.5Ni75Si7.5,"Komatsu, T., Matusita, K., Yokota, R.: J. Non-Cryst. Solids 72 (1985) 279-286.",AM,Melt Spinning,Ribbon,Width X Thickness,1.1-1.8,0.02-0.03, OM  XRD ,Carter,,,10.1016/0022-3093(85)90184-X,,,,,Ar-gas,,,,,,,,,
60490a203e6da430a7212964,B17.5Ni75Si7.5,"Komatsu, T., Matusita, K., Yokota, R.: J. Non-Cryst. Solids 85 (1986) 358-374.",AM,Melt Spinning,Ribbon,Thickness,0.02,, OM  XRD ,Carter,,,10.1016/0022-3093(86)90008-6,,,,,Ar-gas,,,,,,,,,
60490a203e6da430a7212965,B17.8Fe74.9Si7.3,"Wang, H., Zhang, S.-G.: Mater. Sci. Eng. 97 (1988) 395-397.",AM,Melt Spinning,Wire,,,,DTA  MS  OM  SEM  TEM  UPS  XRD  -,Carter,,,10.1016/0025-5416(88)90081-X,,,,Radio Frequency Melting,,,,,,,,,,
60490a203e6da430a7212966,B17C16Ni67,"Inoue, A., Nakamura, T., Masumoto, T.: J. Mater. Sci. Lett. 5 (1986) 1178-1180.",AC,Melt Spinning,Ribbon,Width X Thickness,1.5,0.015,TEM XRD,Carter,,,10.1007/BF01742239,,,,Arc Melting,Ar-gas,,,,,,,,,
60490a203e6da430a7212967,B17C3Fe80,"Battezzati, L., Riontino, G., Baricco, M., Lucci, A., Marino, F.: J. Non-Cryst. Solids 61-62(1984) 877-882.",AM,,['Wire' 'Ribbon'],['Diameter' 'Width'],['0.1' '1.5-2'],,XRD ,Carter,,,10.1016/0022-3093(84)90653-7,,,,,,,,,,,,,,
60490a203e6da430a7212968,B17C5Fe78,"Battezzati, L., Riontino, G., Baricco, M., Lucci, A., Marino, F.: J. Non-Cryst. Solids 61-62(1984) 877-882.",AM,Melt Spinning,Ribbon,Width X Thickness,1,0.02,XRD ,Carter,,,10.1016/0022-3093(84)90653-7,,,,Radio Frequency Melting,,,,,,,,,,
60490a203e6da430a7212969,B17C8Ni75,"Inoue, A., Nakamura, T., Masumoto, T.: J. Mater. Sci. Lett. 5 (1986) 1178-1180.",AC,Melt Spinning,Ribbon,Width X Thickness,1.5,0.015,TEM XRD,Carter,,,10.1007/BF01742239,,,,Arc Melting,Ar-gas,,,,,,,,,
60490a203e6da430a721296a,B17Co10Fe73,"Walter, J.L., Bartram, S.F.: Proc. 3rd Int. Conf. Rapidly Quenched Met., London, Cantor, B. (ed.), The Metals Society 1 (1978) 307-314.",AM,Melt Spinning,Ribbon,,,,XRD TEM,Carter,,,,,,,,,,,,,,,,,
60490a203e6da430a721296b,B17Co11.5Fe71.5,"Ward, K.D., Crangle, J., Davies, H.A.: Proc. 4th Int. Conf. Rapidly Quenched Met., Sendai,Masumoto, T., Suzuki, K. (eds.), The Japan Institute of Metals 2 (1982) 1141-1144.",AM,Melt Spinning,Ribbon,,,,XRD ,Carter,,,,,,,,,,,,,,,,,
60490a203e6da430a721296c,B17Co16.5Fe66.5,"Ward, K.D., Crangle, J., Davies, H.A.: Proc. 4th Int. Conf. Rapidly Quenched Met., Sendai,Masumoto, T., Suzuki, K. (eds.), The Japan Institute of Metals 2 (1982) 1141-1144.",AM,Melt Spinning,Ribbon,,,,XRD ,Carter,,,,,,,,,,,,,,,,,
60490a203e6da430a721296d,B17Co19Fe64,"Ward, K.D., Crangle, J., Davies, H.A.: Proc. 4th Int. Conf. Rapidly Quenched Met., Sendai,Masumoto, T., Suzuki, K. (eds.), The Japan Institute of Metals 2 (1982) 1141-1144.",AM,Melt Spinning,Ribbon,,,,XRD ,Carter,,,,,,,,,,,,,,,,,
60490a203e6da430a721296e,B17Co1Fe82,"Panek, T., Bergmann, H.W., Luft, U., Langford, I.: Proc. 5th Int. Conf. Rapidly QuenchedMet., W√ºrzburg, Steeb, S., Warlimont, H. (eds.), Elsevier Science Publishers B.V. 1 (1985)537-540.",AM,,,,,,XRD ,Carter,,,10.1016/B978-0-444-86939-5.50130-5,,,,,,,,,,,,,,
60490a203e6da430a721296f,B17Co1Fe82,"Ward, K.D., Crangle, J., Davies, H.A.: Proc. 4th Int. Conf. Rapidly Quenched Met., Sendai,Masumoto, T., Suzuki, K. (eds.), The Japan Institute of Metals 2 (1982) 1141-1144.",AM,Melt Spinning,Ribbon,,,,XRD ,Carter,,,,,,,,,,,,,,,,,
60490a203e6da430a7212970,B17Co22Fe61,"Ward, K.D., Crangle, J., Davies, H.A.: Proc. 4th Int. Conf. Rapidly Quenched Met., Sendai,Masumoto, T., Suzuki, K. (eds.), The Japan Institute of Metals 2 (1982) 1141-1144.",AM,Melt Spinning,Ribbon,,,,XRD ,Carter,,,,,,,,,,,,,,,,,
60490a203e6da430a7212971,B17Co25Fe58,"Ward, K.D., Crangle, J., Davies, H.A.: Proc. 4th Int. Conf. Rapidly Quenched Met., Sendai,Masumoto, T., Suzuki, K. (eds.), The Japan Institute of Metals 2 (1982) 1141-1144.",AM,Melt Spinning,Ribbon,,,,XRD ,Carter,,,,,,,,,,,,,,,,,
60490a203e6da430a7212972,B17Co2Fe81,"Ward, K.D., Crangle, J., Davies, H.A.: Proc. 4th Int. Conf. Rapidly Quenched Met., Sendai,Masumoto, T., Suzuki, K. (eds.), The Japan Institute of Metals 2 (1982) 1141-1144.",AM,Melt Spinning,Ribbon,,,,XRD ,Carter,,,,,,,,,,,,,,,,,
60490a203e6da430a7212973,B17Co33Fe50,"Ward, K.D., Crangle, J., Davies, H.A.: Proc. 4th Int. Conf. Rapidly Quenched Met., Sendai,Masumoto, T., Suzuki, K. (eds.), The Japan Institute of Metals 2 (1982) 1141-1144.",AM,Melt Spinning,Ribbon,,,,XRD ,Carter,,,,,,,,,,,,,,,,,
60490a203e6da430a7212974,B17Co3Fe80,"Ward, K.D., Crangle, J., Davies, H.A.: Proc. 4th Int. Conf. Rapidly Quenched Met., Sendai,Masumoto, T., Suzuki, K. (eds.), The Japan Institute of Metals 2 (1982) 1141-1144.",AM,Melt Spinning,Ribbon,,,,XRD ,Carter,,,,,,,,,,,,,,,,,
60490a203e6da430a7212975,B17Co41.5Fe41.5,"Ward, K.D., Crangle, J., Davies, H.A.: Proc. 4th Int. Conf. Rapidly Quenched Met., Sendai,Masumoto, T., Suzuki, K. (eds.), The Japan Institute of Metals 2 (1982) 1141-1144.",AM,Melt Spinning,Ribbon,,,,XRD ,Carter,,,,,,,,,,,,,,,,,
60490a203e6da430a7212976,B17Co41.5Fe41.5,"Hunger, G., Mordike, B.L.: J. Non-Cryst. Solids 56 (1983) 231-236.",AM,Melt Spinning,Ribbon,Width X Thickness,1,0.018,XRD ,Carter,,,10.1016/0022-3093(83)90473-8,,,,,,,,,,,,,,
60490a203e6da430a7212977,B17Co4Fe79,"Ward, K.D., Crangle, J., Davies, H.A.: Proc. 4th Int. Conf. Rapidly Quenched Met., Sendai,Masumoto, T., Suzuki, K. (eds.), The Japan Institute of Metals 2 (1982) 1141-1144.",AM,Melt Spinning,Ribbon,,,,XRD ,Carter,,,,,,,,,,,,,,,,,
60490a203e6da430a7212978,B17Co54Fe29,"Ward, K.D., Crangle, J., Davies, H.A.: Proc. 4th Int. Conf. Rapidly Quenched Met., Sendai,Masumoto, T., Suzuki, K. (eds.), The Japan Institute of Metals 2 (1982) 1141-1144.",AM,Melt Spinning,Ribbon,,,,XRD ,Carter,,,,,,,,,,,,,,,,,
60490a203e6da430a7212979,B17Co62Fe21,"Hunger, G., Mordike, B.L.: J. Non-Cryst. Solids 56 (1983) 231-236.",AM,Melt Spinning,Ribbon,Width X Thickness,1,0.018,XRD ,Carter,,,10.1016/0022-3093(83)90473-8,,,,,,,,,,,,,,
60490a203e6da430a721297a,B17Co66.5Fe16.5,"Ward, K.D., Crangle, J., Davies, H.A.: Proc. 4th Int. Conf. Rapidly Quenched Met., Sendai,Masumoto, T., Suzuki, K. (eds.), The Japan Institute of Metals 2 (1982) 1141-1144.",AM,Melt Spinning,Ribbon,,,,XRD ,Carter,,,,,,,,,,,,,,,,,
60490a203e6da430a721297b,B17Co6Fe77,"Ward, K.D., Crangle, J., Davies, H.A.: Proc. 4th Int. Conf. Rapidly Quenched Met., Sendai,Masumoto, T., Suzuki, K. (eds.), The Japan Institute of Metals 2 (1982) 1141-1144.",AM,Melt Spinning,Ribbon,,,,XRD ,Carter,,,,,,,,,,,,,,,,,
60490a203e6da430a721297c,B17Co7.5Fe75.5,"Ward, K.D., Crangle, J., Davies, H.A.: Proc. 4th Int. Conf. Rapidly Quenched Met., Sendai,Masumoto, T., Suzuki, K. (eds.), The Japan Institute of Metals 2 (1982) 1141-1144.",AM,Melt Spinning,Ribbon,,,,XRD ,Carter,,,,,,,,,,,,,,,,,
60490a203e6da430a721297d,B17Co75Fe8,"Hunger, G., Mordike, B.L.: J. Non-Cryst. Solids 56 (1983) 231-236.",AM,Melt Spinning,Ribbon,Width X Thickness,1,0.018,XRD ,Carter,,,10.1016/0022-3093(83)90473-8,,,,,,,,,,,,,,
60490a203e6da430a721297e,B17Co77Fe6,"Hunger, G., Mordike, B.L.: J. Non-Cryst. Solids 56 (1983) 231-236.",AM,Melt Spinning,Ribbon,Width X Thickness,1,0.018,XRD ,Carter,,,10.1016/0022-3093(83)90473-8,,,,,,,,,,,,,,
60490a203e6da430a721297f,B17Co83,"Otsuki, M.: Graduation Thesis, Miyagi National College of Technology, 1986.",AM,Melt Spinning,Ribbon,Width X Thickness,2,0.02,TEM  XRD,Carter,,,,,,,Radio Frequency Melting,Ar-gas,,,,,,,,,
60490a203e6da430a7212980,B17Cr2.5Fe80.5,"Kaczkowski, Z., Kisdi-Koszo, E., Potocky, L.: Mater. Sci. Eng. A 133 (1991) 220-222.",AM,Melt Spinning,Ribbon,Width X Thickness,1,0.018, SEM  XRD,Carter,,,10.1016/0921-5093(91)90054-Q,,,,Radio Frequency Melting,,,,,,,,,,
60490a203e6da430a7212981,B17Cu1.5Fe81.5,"Battezzati, L., Antonione, C., Riontino, G.: J. Non-Cryst. Solids 89 (1987) 114-130.",AM,Melt Spinning,Ribbon,,,,,Carter,,,10.1016/S0022-3093(87)80327-7,,,,Radio Frequency Melting,Air,,,,,,,,,
60490a203e6da430a7212982,B17Cu1Fe74Mo8,"Illeková, E., Janičkovič, D., Miglierini, M., Škorvánek, I., Švec, P.: Journal of Magnetism and Magnetic Materials 304 (2006) e636–e638.",AM,Melt Spinning,Ribbon,,,,,Carter,,,10.1016/j.jmmm.2006.02.212,,767.2,1416.3,,,,,,,,,,,
60490a203e6da430a7212983,B17Cu3Ni80,"Donald, I.W., Ward, K.D., Davies, H.A., Crangle, J.: Proc. 4th Int. Conf. Rapidly QuenchedMet., Sendai, Masumoto, T., Suzuki, K. (eds.), The Japan Institute of Metals 1 (1982) 597-600.",AM,Melt Spinning,Ribbon,Thickness,0.02,,XRD,Carter,,,,,,,Radio Frequency Melting,Air,,,,,,,,,
60490a203e6da430a7212984,B17F2Fe81,"Sugawara, E., Katayama, T., Masumoto, T.: J. Magn. Soc. Jpn. 11: Suppl. S1 (1987) 277-280.",AM,Deposition,Thin Film,,,,TEM XRD,Carter,,,10.3379/jmsjmag.11.S1_277,,,,,Vacuum,,,,,,,,,
60490a203e6da430a7212985,B17Fe20Zr63,"Biegel, W., Krebs, H.U., Michaelsen, C., Freyhardt, H.C., Hellstern, E.: Mater. Sci. Eng. 97(1988) 59-62.",AM,Melt Spinning,Ribbon,,,,,Carter,,,10.1016/0025-5416(88)90012-2,,,,Radio Frequency Melting,,,,,,,,,,
60490a203e6da430a7212986,B17Fe21Ni62,"Ward, K.D., Crangle, J., Davies, H.A.: Proc. 4th Int. Conf. Rapidly Quenched Met., Sendai,Masumoto, T., Suzuki, K. (eds.), The Japan Institute of Metals 2 (1982) 1141-1144.",AM,Melt Spinning,Ribbon,,,,AES  EMA  TEM  XRD ,Carter,,,,,,,,,,,,,,,,,
60490a203e6da430a7212987,B17Fe23Ni60,"Lewis, B.G., Davies, H.A., Ward, K.D.: Scr. Metall. 13 (1979) 313-317.",AM,Melt Spinning,Ribbon,Width X Thickness,1.5,0.025-0.04,AES  EMA  TEM  XRD ,Carter,,,10.1016/0036-9748(79)90214-X,,,,Radio Frequency Melting,,,,,,,,,,
60490a203e6da430a7212988,B17Fe24Ni59,"Ward, K.D., Crangle, J., Davies, H.A.: Proc. 4th Int. Conf. Rapidly Quenched Met., Sendai,Masumoto, T., Suzuki, K. (eds.), The Japan Institute of Metals 2 (1982) 1141-1144.",AM,Melt Spinning,Ribbon,,,,AES  EMA  TEM  XRD ,Carter,,,,,,,,,,,,,,,,,
60490a203e6da430a7212989,B17Fe32.5Ni50.5,"Ward, K.D., Crangle, J., Davies, H.A.: Proc. 4th Int. Conf. Rapidly Quenched Met., Sendai,Masumoto, T., Suzuki, K. (eds.), The Japan Institute of Metals 2 (1982) 1141-1144.",AM,Melt Spinning,Ribbon,,,,AES  EMA  TEM  XRD ,Carter,,,,,,,,,,,,,,,,,
60490a203e6da430a721298a,B17Fe33Ni50,"Lewis, B.G., Davies, H.A., Ward, K.D.: Scr. Metall. 13 (1979) 313-317.",AM,Melt Spinning,Ribbon,Width X Thickness,1.5,0.025-0.04,AES  EMA  TEM  XRD ,Carter,,,10.1016/0036-9748(79)90214-X,,,,Radio Frequency Melting,,,,,,,,,,
60490a203e6da430a721298b,B17Fe41Ni42,"Ward, K.D., Crangle, J., Davies, H.A.: Proc. 4th Int. Conf. Rapidly Quenched Met., Sendai,Masumoto, T., Suzuki, K. (eds.), The Japan Institute of Metals 2 (1982) 1141-1144.",AM,Melt Spinning,Ribbon,,,,AES  EMA  TEM  XRD ,Carter,,,,,,,,,,,,,,,,,
60490a203e6da430a721298c,B17Fe43Ni40,"Lewis, B.G., Davies, H.A., Ward, K.D.: Scr. Metall. 13 (1979) 313-317.",AM,Melt Spinning,Ribbon,Width X Thickness,1.5,0.025-0.04,AES  EMA  TEM  XRD ,Carter,,,10.1016/0036-9748(79)90214-X,,,,Radio Frequency Melting,,,,,,,,,,
60490a203e6da430a721298d,B17Fe48Ni35,"Lewis, B.G., Davies, H.A., Ward, K.D.: Scr. Metall. 13 (1979) 313-317.",AM,Melt Spinning,Ribbon,Width X Thickness,1.5,0.025-0.04,AES  EMA  TEM  XRD ,Carter,,,10.1016/0036-9748(79)90214-X,,,,Radio Frequency Melting,,,,,,,,,,
60490a203e6da430a721298e,B17Fe50Ni33,"Ward, K.D., Crangle, J., Davies, H.A.: Proc. 4th Int. Conf. Rapidly Quenched Met., Sendai,Masumoto, T., Suzuki, K. (eds.), The Japan Institute of Metals 2 (1982) 1141-1144.",AM,Melt Spinning,Ribbon,,,,AES  EMA  TEM  XRD ,Carter,,,,,,,,,,,,,,,,,
60490a203e6da430a721298f,B17Fe53Ni30,"Lewis, B.G., Davies, H.A., Ward, K.D.: Scr. Metall. 13 (1979) 313-317.",AM,Melt Spinning,Ribbon,Width X Thickness,1.5,0.025-0.04,AES  EMA  TEM  XRD ,Carter,,,10.1016/0036-9748(79)90214-X,,,,Radio Frequency Melting,,,,,,,,,,
60490a203e6da430a7212990,B17Fe54Ni29,"Lewis, B.G., Davies, H.A., Ward, K.D.: Proc. 3rd Int. Conf. Rapidly Quenched Met., London, Cantor, B. (ed.), The Metals Society 1 (1978) 325-336. ",AM,Melt Spinning,Ribbon,Width X Thickness,1.5,0.025-0.04,AES  EMA  XRD ,Carter,,,,,,,Radio Frequency Melting,,,,,,,,,,
60490a203e6da430a7212991,B17Fe60Mo13Y10,"Kim, J.-H., Park, J.S., Fleury, E., Kim, W.T., Kim, D.H.: Materials Transactions 45 (2004) 2770–2775.",AM,Melt Spinning,Ribbon,,,,,Carter,,1597.5,10.2320/matertrans.45.2770,,1005.6,1361.5,,,,,,,,,,,
60490a203e6da430a7212992,B17Fe60Ni13Y10,"Kim, J.-H., Park, J.S., Fleury, E., Kim, W.T., Kim, D.H.: Materials Transactions 45 (2004) 2770–2775.",AM,Melt Cast,Rod,,,,,Carter,,,10.2320/matertrans.45.2770,1.0,931.0,1331.1,,,,,,,,,,,
60490a203e6da430a7212993,B17Fe63Ni20,"Lewis, B.G., Davies, H.A., Ward, K.D.: Scr. Metall. 13 (1979) 313-317.",AM,Melt Spinning,Ribbon,Width X Thickness,1.5,0.025-0.04,AES  EMA  TEM  XRD ,Carter,,,10.1016/0036-9748(79)90214-X,,,,Radio Frequency Melting,,,,,,,,,,
60490a203e6da430a7212994,B17Fe65Mn13Y5,"Kim, J.-H., Park, J.S., Fleury, E., Kim, W.T., Kim, D.H.: Materials Transactions 45 (2004) 2770–2775.",AM,Melt Casting,Rod,,,,,Carter,834.4,,10.2320/matertrans.45.2770,1.0,884.0,1355.0,,,,,,,,,,,
60490a203e6da430a7212995,B17Fe65Mo13Y5,"Kim, J.-H., Park, J.S., Fleury, E., Kim, W.T., Kim, D.H.: Materials Transactions 45 (2004) 2770–2775.",AM,Melt Spinning,Ribbon,,,,,Carter,,1565.9,10.2320/matertrans.45.2770,,944.9,1487.0,,,,,,,,,,,
60490a203e6da430a7212996,B17Fe65Ni13Y5,"Kim, J.-H., Park, J.S., Fleury, E., Kim, W.T., Kim, D.H.: Materials Transactions 45 (2004) 2770–2775.",AM,,,,,,,Carter,,,10.2320/matertrans.45.2770,1.0,840.0,1329.4,,,,,,,,,,,
60490a203e6da430a7212997,B17Fe66.4Ni16.6,"Lewis, B.G., Davies, H.A., Ward, K.D.: Proc. 3rd Int. Conf. Rapidly Quenched Met., London, Cantor, B. (ed.), The Metals Society 1 (1978) 325-336. ",AM,Melt Spinning,Ribbon,Width X Thickness,1.5,0.025-0.04,AES  EMA  XRD ,Carter,,,,,,,Radio Frequency Melting,,,,,,,,,,
60490a203e6da430a7212998,B17Fe67Mn13Y3,"Kim, J.-H., Park, J.S., Fleury, E., Kim, W.T., Kim, D.H.: Materials Transactions 45 (2004) 2770–2775.",AM,Melt Cast,Rod,,,,,Carter,779.0,,10.2320/matertrans.45.2770,1.0,,1355.0,,,,,,,,,,,
60490a203e6da430a7212999,B17Fe67Mo13Y3,"Kim, J.-H., Park, J.S., Fleury, E., Kim, W.T., Kim, D.H.: Materials Transactions 45 (2004) 2770–2775.",AM,Melt Cast,Rod,,,,,Carter,860.8,1554.0,10.2320/matertrans.45.2770,2.0,901.3,1430.0,,,,,,,,,,,
60490a203e6da430a721299a,B17Fe67Ni13Y3,"Kim, J.-H., Park, J.S., Fleury, E., Kim, W.T., Kim, D.H.: Materials Transactions 45 (2004) 2770–2775.",AM,Melt Spinning,Ribbon,,,,,Carter,,,10.2320/matertrans.45.2770,,791.5,1328.6,,,,,,,,,,,
60490a203e6da430a721299b,B17Fe70Mn13,"Kim, J.-H., Park, J.S., Fleury, E., Kim, W.T., Kim, D.H.: Materials Transactions 45 (2004) 2770–2775.",AM,Melt Spinning,Ribbon,,,,,Carter,,,10.2320/matertrans.45.2770,,,1402.1,,,,,,,,,,,
60490a203e6da430a721299c,B17Fe70Mo13,"Kim, J.-H., Park, J.S., Fleury, E., Kim, W.T., Kim, D.H.: Materials Transactions 45 (2004) 2770–2775.",AM,Melt Spinning,Ribbon,,,,,Carter,822.3,1541.3,10.2320/matertrans.45.2770,,850.2,1389.6,,,,,,,,,,,
60490a203e6da430a721299d,B17Fe70Ni13,"Kim, J.-H., Park, J.S., Fleury, E., Kim, W.T., Kim, D.H.: Materials Transactions 45 (2004) 2770–2775.",AM,Melt Spinning,Ribbon,,,,,Carter,,,10.2320/matertrans.45.2770,,735.9,1374.3,,,,,,,,,,,
60490a203e6da430a721299e,B17Fe70Si13,"Taniwaki, M., Maeda, M.: Mater. Sci. Eng. 99 (1988) 47-51.",AM,Melt Spinning,Ribbon,Width X Thickness,1,0.03,DTA  MS  OM  SEM  TEM  UPS  XRD  -,Carter,,,10.1016/0025-5416(88)90289-3,,,,,,,,,,,,,,
60490a203e6da430a721299f,B17Fe73Ga10,"Fukamichi, K., Satoh, T., Masumoto, T.: J. Magn. Magn. Mater. 31-34 (1983) 1589-1590.",AM,Melt Spinning,Ribbon,,,,XRD,Carter,,,10.1016/0304-8853(83)91027-2,,,,Arc Melting,,,,,,,,,,
60490a203e6da430a72129a0,B17Fe73Ni10,"Lewis, B.G., Davies, H.A., Ward, K.D.: Scr. Metall. 13 (1979) 313-317.",AM,Melt Spinning,Ribbon,Width X Thickness,1.5,0.025-0.04,AES  EMA  TEM  XRD ,Carter,,,10.1016/0036-9748(79)90214-X,,,,Radio Frequency Melting,,,,,,,,,,
60490a203e6da430a72129a1,B17Fe74Nb4Zr5,"Yao, J.H., Yang, H., Zhang, J., Wang, J.Q., Li, Y.: Journal of Materials Research 23 (2008) 392–410",AM,,,,,,,Carter,810.0,,,,,,,,,,,,,,,,
60490a203e6da430a72129a2,B17Fe74Nb6Y3,"D.S. Song, J.-H. Kim, E. Fleury, W.T. Kim, D.H. Kim, J. Alloys Comp.389 (2005) 159. ",AM,Melt Casting,Rod,,,,,Carter,831.0,1391.0,10.1016/j.jallcom.2004.08.014,2.0,879.0,,,,,,,,,,,,
60490a203e6da430a72129a3,B17Fe74Nb6Y3,,,,,,,,,Ben,831.0,1391.0,10.1016/j.jallcom.2008.07.087,2.0,879.0,,,,,,,,,,,,
60490a203e6da430a72129a4,B17Fe74Nb6Y3,,,,,,,,,Lane,831.0,1391.0,10.1016/j.jallcom.2008.07.087,2.0,879.0,,,,,,,,,,,,
60490a203e6da430a72129a5,B17Fe75Ga8,"Fukamichi, K., Satoh, T., Masumoto, T.: J. Magn. Magn. Mater. 31-34 (1983) 1589-1590.",AM,Melt Spinning,Ribbon,,,,XRD,Carter,,,10.1016/0304-8853(83)91027-2,,,,Arc Melting,,,,,,,,,,
60490a203e6da430a72129a6,B17Fe75Nb8,"Makino, A., Arano, S., Inoue, A., Masumoto, T.: J. Jpn. Inst. Met. Sendai 58 (1994) 106-112.",AM,Deposition,Thin Film,Thickness,0.0015-0.002,,HREM  TEM XRD,Carter,,,10.2320/jinstmet1952.58.1_106,,,,,Ar-gas,,,,,,,,,
60490a203e6da430a72129a7,B17Fe75Si8,"Gonser, U., Ghafari, M., Ackermann, M., Klein, H.P., Bauer, J., Wagner, H.-G.: Proc. 4thInt. Conf. Rapidly Quenched Met., Sendai, Masumoto, T., Suzuki, K. (eds.), The JapanInstitute of Metals 1 (1982) 639-642.",AM,Melt Spinning,Ribbon,Width X Thickness,1,0.035,DTA  TEM  UPS  XRD  -,Carter,,,,,,,,,,,,,,,,,
60490a203e6da430a72129a8,B17Fe75Zr8,"['Ohnuma, S., Nose, M., Shirakawa, K., Masumoto, T.: Sci. Rep. Res. Inst. Tohoku Univ.Ser. A 29 (1981) 254-264.'
 'Nose, M.: Doctor Thesis, Tohoku University, 1988.']",AM,Melt Spinning,Ribbon,,,,,Carter,,,,,,,['CR' 'Radio Frequency Melting'],,,,,,,,,,
60490a203e6da430a72129a9,B17Fe77Ga6,"Fukamichi, K., Satoh, T., Masumoto, T.: J. Magn. Magn. Mater. 31-34 (1983) 1589-1590.",AM,Melt Spinning,Ribbon,,,,XRD,Carter,,,10.1016/0304-8853(83)91027-2,,,,Arc Melting,,,,,,,,,,
60490a203e6da430a72129aa,B17Fe77P6,"Durand, J., Yung, M.: Amorphous Magnetism II, Levy, R.A., Hasegawa, R. (eds.), New York: Plenum Press, 1977, p. 275-288.",AM,Melt Spinning,Ribbon,,,,MS  XRD,Carter,,,10.1007/978-1-4613-4178-9_27,,,,,,,,,,,,,,
60490a203e6da430a72129ab,B17Fe78Zr5,"['Ohnuma, S., Nose, M., Shirakawa, K., Masumoto, T.: Sci. Rep. Res. Inst. Tohoku Univ.Ser. A 29 (1981) 254-264.'
 'Nose, M.: Doctor Thesis, Tohoku University, 1988.']",AM,Melt Spinning,Ribbon,,,,,Carter,,,,,,,['CR' 'Radio Frequency Melting'],,,,,,,,,,
60490a203e6da430a72129ac,B17Fe79.5Si3.5,"Battezzati, L., Antonione, C., Riontino, G.: J. Non-Cryst. Solids 89 (1987) 114-130.",AM,Melt Spinning,Ribbon,Width X Thickness,0.5-1 ,0.02,DTA  MS  OM  SEM  TEM  UPS  XRD  -,Carter,,,10.1016/S0022-3093(87)80327-7,,,,Radio Frequency Melting,,,,,,,,,,
60490a203e6da430a72129ad,B17Fe79Ga4,"Fukamichi, K., Satoh, T., Masumoto, T.: J. Magn. Magn. Mater. 31-34 (1983) 1589-1590.",AM,Melt Spinning,Ribbon,,,,XRD,Carter,,,10.1016/0304-8853(83)91027-2,,,,Arc Melting,,,,,,,,,,
60490a203e6da430a72129ae,B17Fe79P4,"Durand, J., Yung, M.: Amorphous Magnetism II, Levy, R.A., Hasegawa, R. (eds.), New York: Plenum Press, 1977, p. 275-288.",AM,Melt Spinning,Ribbon,,,,MS  XRD,Carter,,,10.1007/978-1-4613-4178-9_27,,,,,,,,,,,,,,
60490a203e6da430a72129af,B17Fe7Ni76,"Ward, K.D., Crangle, J., Davies, H.A.: Proc. 4th Int. Conf. Rapidly Quenched Met., Sendai,Masumoto, T., Suzuki, K. (eds.), The Japan Institute of Metals 2 (1982) 1141-1144.",AM,Melt Spinning,Ribbon,,,,AES  EMA  TEM  XRD ,Carter,,,,,,,,,,,,,,,,,
60490a203e6da430a72129b0,B17Fe80.5La2.5,"Hunger, G., Mordike, B.L.: J. Non-Cryst. Solids 56 (1983) 231-236.",AM,Melt Spinning,Ribbon,Width X Thickness,1,0.018, SEM  XRD ,Carter,,,10.1016/0022-3093(83)90473-8,,,,Radio Frequency Melting,,,,,,,,,,
60490a203e6da430a72129b1,B17Fe80.5Mo2.5,"Hunger, G., Mordike, B.L.: J. Non-Cryst. Solids 56 (1983) 231-236.",AM,Melt Spinning,Ribbon,Width X Thickness,1,0.018, SEM  XRD ,Carter,,,10.1016/0022-3093(83)90473-8,,,,Radio Frequency Melting,,,,,,,,,,
60490a203e6da430a72129b2,B17Fe80.5Ni2.5,"Hunger, G., Mordike, B.L.: J. Non-Cryst. Solids 56 (1983) 231-236.",AM,Melt Spinning,Ribbon,Width X Thickness,1,0.018,AES  EMA  SEM  TEM  XRD ,Carter,,,10.1016/0022-3093(83)90473-8,,,,Radio Frequency Melting,,,,,,,,,,
60490a203e6da430a72129b3,B17Fe80.5W2.5,"Hunger, G., Mordike, B.L.: J. Non-Cryst. Solids 56 (1983) 231-236.",AM,Melt Spinning,Ribbon,Width X Thickness,1,0.018,SEM ,Carter,,,10.1016/0022-3093(83)90473-8,,,,Radio Frequency Melting,,,,,,,,,,
60490a203e6da430a72129b4,B17Fe80Nb3,"Makino, A., Suzuki, K., Inoue, A., Masumoto, T.: Mater. Sci. Eng. A 179/180 (1994) 127-131.",AM,Melt Spinning,Ribbon,Width X Thickness,1.0-2.1,0.025, TEM XRD,Carter,,,10.1016/0921-5093(94)90178-3,,,,Radio Frequency Melting,,,,,,,,,,
60490a203e6da430a72129b5,B17Fe80Ni3,"Sas, B., Kemeny, T., Toth, J., Williams, F.I.B.: Mater. Sci. Eng. 99 (1988) 223-225.",AM,Melt Spinning,Ribbon,Width X Thickness,1.0-2.0,0.025,AES  EMA  SEM  TEM  XRD ,Carter,,,10.1016/0025-5416(88)90327-8,,,,Radio Frequency Melting,,,,,,,,,,
60490a203e6da430a72129b6,B17Fe80P3,"Masumoto, T., Inoue, A., Hagiwara, M., Ohnaka, I., Fukusako, T.: Proc. 4th Int. Conf.Rapidly Quenched Met., Sendai, Masumoto, T., Suzuki, K. (eds.), The Japan Institute ofMetals 1 (1982) 47-50.",AM,Quenching,Wire,Diameter,0.1,,MS  XRD,Carter,,,,,,,,,,,,,,,,,
60490a203e6da430a72129b7,B17Fe80P3,"Durand, J., Yung, M.: Amorphous Magnetism II, Levy, R.A., Hasegawa, R. (eds.), New York: Plenum Press, 1977, p. 275-288.",CR,Melt Spinning,Ribbon,,,,MS  XRD,Carter,,,10.1007/978-1-4613-4178-9_27,,,,,,,,,,,,,,
60490a203e6da430a72129b8,B17Fe80Si3,"Chen, H.S.: Scr. Metall. 11 (1977) 367-370.",AM,Melt Spinning,Ribbon,Width X Thickness,1,0.02,DTA  UPS,Carter,,,10.1016/0036-9748(77)90268-X,,,,Radio Frequency Melting,,,,,,,,,,
60490a203e6da430a72129b9,B17Fe80Si3,"Gonser, U., Ghafari, M., Ackermann, M., Klein, H.P., Bauer, J., Wagner, H.-G.: Proc. 4thInt. Conf. Rapidly Quenched Met., Sendai, Masumoto, T., Suzuki, K. (eds.), The JapanInstitute of Metals 1 (1982) 639-642.",AM,Melt Spinning,Ribbon,Width X Thickness,1,0.035,DTA  TEM  UPS  XRD  -,Carter,,,,,,,,,,,,,,,,,
60490a203e6da430a72129ba,B17Fe80Si3,"Taniwaki, M., Maeda, M.: Mater. Sci. Eng. 99 (1988) 47-51.",AM,Melt Spinning,Ribbon,Width X Thickness,1,0.03,DTA  MS  OM  SEM  TEM  UPS  XRD  -,Carter,,,10.1016/0025-5416(88)90289-3,,,,,,,,,,,,,,
60490a203e6da430a72129bb,B17Fe80Zr3,"Makino, A., Suzuki, K., Inoue, A., Masumoto, T.: Mater. Trans. JIM 33 (1992) 80-86.",AM,Deposition,Thin Film,,,,TEM XRD,Carter,,,10.2320/matertrans1989.33.80,,,,Arc Melting,,,,,,,,,,
60490a203e6da430a72129bc,B17Fe80Zr3,"['Ohnuma, S., Nose, M., Shirakawa, K., Masumoto, T.: Sci. Rep. Res. Inst. Tohoku Univ.Ser. A 29 (1981) 254-264.'
 'Nose, M.: Doctor Thesis, Tohoku University, 1988.']",AM,Melt Spinning,Ribbon,,,,,Carter,,,,,,,['CR' 'Radio Frequency Melting'],,,,,,,,,,
60490a203e6da430a72129bd,B17Fe81Ga2,"Fukamichi, K., Satoh, T., Masumoto, T.: J. Magn. Magn. Mater. 31-34 (1983) 1589-1590.",AM,Melt Spinning,Ribbon,,,,XRD,Carter,,,10.1016/0304-8853(83)91027-2,,,,Arc Melting,,,,,,,,,,
60490a203e6da430a72129be,B17Fe82Si1,"Fujikura, M., Yamada, T., Sato, T.: Mater. Sci. Eng. A 181/182 (1994) 1351-1354.",AM,Melt Spinning,Ribbon,Width,25,,DTA  OM  SEM  TEM  UPS  XRD  -,Carter,,,10.1016/0921-5093(94)90861-3,,,,Radio Frequency Melting,,,,,,,,,,
60490a203e6da430a72129bf,B17Fe83,"Fujikura, M., Yamada, T., Sato, T.: Mater. Sci. Eng. A 181/182 (1994) 1351-1354.",AM,Melt Spinning,Ribbon,Width,25,,DTA  OM  SEM  TEM  UPS  XRD  -,Carter,,,10.1016/0921-5093(94)90861-3,,,,Radio Frequency Melting,,,,,,,,,,
60490a203e6da430a72129c0,B17Fe83,"Lewis, B.G., Davies, H.A., Ward, K.D.: Scr. Metall. 13 (1979) 313-317.",AM,Melt Spinning,Ribbon,Width X Thickness,1.5,0.025-0.04,AES  EMA  TEM  XRD ,Carter,,,10.1016/0036-9748(79)90214-X,,,,Radio Frequency Melting,,,,,,,,,,
60490a203e6da430a72129c1,B17Fe83,"['Lewis, B.G., Davies, H.A., Ward, K.D.: Proc. 3rd Int. Conf. Rapidly Quenched Met., London, Cantor, B. (ed.), The Metals Society 1 (1978) 325-336. '
 'Chen, H.S.: Proc. 4th Int. Conf. Rapidly Quenched Met., Sendai, Masumoto, T., Suzuki, K.(eds.), The Japan Institute of Metals 1 (1982) 555-558.']",AM,Melt Spinning,Ribbon,Width X Thickness,1.5,0.025-0.04,['AES  EMA  XRD ' 'MS  XRD'],Carter,,,,,,,Radio Frequency Melting,,,,,,,,,,
60490a203e6da430a72129c2,B17Fe83,"Taniwaki, M., Maeda, M.: Mater. Sci. Eng. 99 (1988) 47-51.",AM,Melt Spinning,Ribbon,Width X Thickness,1,0.03,DTA  MS  OM  SEM  TEM  UPS  XRD  -,Carter,,,10.1016/0025-5416(88)90289-3,,,,,,,,,,,,,,
60490a203e6da430a72129c3,B17Fe83,"Makino, A., Suzuki, K., Inoue, A., Masumoto, T.: Mater. Sci. Eng. A 179/180 (1994) 127-131.",AM,Melt Spinning,Ribbon,Width X Thickness,1.0-2.2,0.025, TEM XRD,Carter,,,10.1016/0921-5093(94)90178-3,,,,Radio Frequency Melting,,,,,,,,,,
60490a203e6da430a72129c4,B17Fe83,"Hunger, G., Mordike, B.L.: J. Non-Cryst. Solids 56 (1983) 231-236.",AM,Melt Spinning,Ribbon,Width X Thickness,1,0.018,XRD ,Carter,,,10.1016/0022-3093(83)90473-8,,,,,,,,,,,,,,
60490a203e6da430a72129c5,B17Fe83,"Sas, B., Kemeny, T., Toth, J., Williams, F.I.B.: Mater. Sci. Eng. 99 (1988) 223-225.",AM,Melt Spinning,Ribbon,Width X Thickness,1.0-2.0,0.025,AES  EMA  SEM  TEM  XRD ,Carter,,,10.1016/0025-5416(88)90327-8,,,,Radio Frequency Melting,,,,,,,,,,
60490a203e6da430a72129c6,B17Mo12.5Ni70.5,"Donald, I.W., Ward, K.D., Davies, H.A., Crangle, J.: Proc. 4th Int. Conf. Rapidly QuenchedMet., Sendai, Masumoto, T., Suzuki, K. (eds.), The Japan Institute of Metals 1 (1982) 597-600.",AM,Melt Spinning,Ribbon,Thickness,0.02,,XRD ,Carter,,,,,,,,,,,,,,,,,
60490a203e6da430a72129c7,B17Mo14.5Ni68.5,"Donald, I.W., Ward, K.D., Davies, H.A., Crangle, J.: Proc. 4th Int. Conf. Rapidly QuenchedMet., Sendai, Masumoto, T., Suzuki, K. (eds.), The Japan Institute of Metals 1 (1982) 597-600.",AM,Melt Spinning,Ribbon,Thickness,0.02,,XRD ,Carter,,,,,,,,,,,,,,,,,
60490a203e6da430a72129c8,B17Mo16.5Ni66.5,"Donald, I.W., Ward, K.D., Davies, H.A., Crangle, J.: Proc. 4th Int. Conf. Rapidly QuenchedMet., Sendai, Masumoto, T., Suzuki, K. (eds.), The Japan Institute of Metals 1 (1982) 597-600.",AM,Melt Spinning,Ribbon,Thickness,0.02,,XRD ,Carter,,,,,,,,,,,,,,,,,
60490a203e6da430a72129c9,B17Mo73Si10,"Inoue, A., Takahashi, Y., Aoki, K., Sakai, S., Masumoto, T.: Proc. 4th Int. Conf. RapidlyQuenched Met., Sendai, Masumoto, T., Suzuki, K. (eds.), The Japan Institute of Metals 2(1982) 1245-1248.",AM,Melt Spinning,Ribbon,Width X Thickness,1,0.02,TEM  XRD ,Carter,,,10.1016/0036-9748(82)90083-7,,,,Arc Melting,Ar-gas,,,,,,,,,
60490a203e6da430a72129ca,B17Mo75Si8,"Inoue, A., Takahashi, Y., Aoki, K., Sakai, S., Masumoto, T.: Proc. 4th Int. Conf. RapidlyQuenched Met., Sendai, Masumoto, T., Suzuki, K. (eds.), The Japan Institute of Metals 2(1982) 1245-1248.",AM,Melt Spinning,Ribbon,Width X Thickness,1,0.02,TEM  XRD ,Carter,,,10.1016/0036-9748(82)90083-7,,,,Arc Melting,Ar-gas,,,,,,,,,
60490a203e6da430a72129cb,B17Nb10Ni73,"Donald, I.W., Ward, K.D., Davies, H.A., Crangle, J.: Proc. 4th Int. Conf. Rapidly QuenchedMet., Sendai, Masumoto, T., Suzuki, K. (eds.), The Japan Institute of Metals 1 (1982) 597-600.",AM,Melt Spinning,Ribbon,,,,XRD,Carter,,,,,,,Radio Frequency Melting,Air,,,,,,,,,
60490a203e6da430a72129cc,B17Nb11.5Ni71.5,"Donald, I.W., Ward, K.D., Davies, H.A., Crangle, J.: Proc. 4th Int. Conf. Rapidly QuenchedMet., Sendai, Masumoto, T., Suzuki, K. (eds.), The Japan Institute of Metals 1 (1982) 597-600.",AM,Melt Spinning,Ribbon,,,,XRD,Carter,,,,,,,Radio Frequency Melting,Air,,,,,,,,,
60490a203e6da430a72129cd,B17Nb16.5Ni66.5,"Donald, I.W., Ward, K.D., Davies, H.A., Crangle, J.: Proc. 4th Int. Conf. Rapidly QuenchedMet., Sendai, Masumoto, T., Suzuki, K. (eds.), The Japan Institute of Metals 1 (1982) 597-600.",AM,Melt Spinning,Ribbon,,,,XRD,Carter,,,,,,,Radio Frequency Melting,Air,,,,,,,,,
60490a203e6da430a72129ce,B17Nb5Ni78,"Donald, I.W., Ward, K.D., Davies, H.A., Crangle, J.: Proc. 4th Int. Conf. Rapidly QuenchedMet., Sendai, Masumoto, T., Suzuki, K. (eds.), The Japan Institute of Metals 1 (1982) 597-600.",AM,Melt Spinning,Ribbon,,,,XRD,Carter,,,,,,,Radio Frequency Melting,Air,,,,,,,,,
60490a203e6da430a72129cf,B17Nb8Ni75,"Donald, I.W., Ward, K.D., Davies, H.A., Crangle, J.: Proc. 4th Int. Conf. Rapidly QuenchedMet., Sendai, Masumoto, T., Suzuki, K. (eds.), The Japan Institute of Metals 1 (1982) 597-600.",AM,Melt Spinning,Ribbon,,,,XRD,Carter,,,,,,,Radio Frequency Melting,Air,,,,,,,,,
60490a203e6da430a72129d0,B17Ni66.5W16.5,"Donald, I.W., Ward, K.D., Davies, H.A., Crangle, J.: Proc. 4th Int. Conf. Rapidly QuenchedMet., Sendai, Masumoto, T., Suzuki, K. (eds.), The Japan Institute of Metals 1 (1982) 597-600.",AM,Melt Spinning,Ribbon,Thickness,0.02,,,Carter,,,,,,,Radio Frequency Melting,Air,,,,,,,,,
60490a203e6da430a72129d1,B17Ni68.5W14.5,"Donald, I.W., Ward, K.D., Davies, H.A., Crangle, J.: Proc. 4th Int. Conf. Rapidly QuenchedMet., Sendai, Masumoto, T., Suzuki, K. (eds.), The Japan Institute of Metals 1 (1982) 597-600.",AM,Melt Spinning,Ribbon,Thickness,0.02,,,Carter,,,,,,,Radio Frequency Melting,Air,,,,,,,,,
60490a203e6da430a72129d2,B17Ni68Si15,"Komatsu, T., Matusita, K., Yokota, R.: J. Non-Cryst. Solids 72 (1985) 279-286.",AM,Melt Spinning,Ribbon,Width X Thickness,1.1-1.8,0.02-0.03, OM  XRD ,Carter,,,10.1016/0022-3093(85)90184-X,,,,,Ar-gas,,,,,,,,,
60490a203e6da430a72129d3,B17Ni69Si14,"['Minemura, T.: Master Dissertation, Tohoku University, 1977.'
 'Inoue, A., Masumoto, T., Kikuchi, M., Minemura, T.: Sci. Rep. Res. Inst. Tohoku Univ. Ser. A 27 (1979) 127-146.']",AM,Melt Spinning,Ribbon,Width X Thickness,['2' '2.0-3.0'],['0.04' '0.04-0.08'],['AXS  SEM  TEM  XRD ' ' TEM  XRD '],Carter,,,,,,,,Ar-gas,,,,,,,,,
60490a203e6da430a72129d4,B17Ni70.5W12.5,"Donald, I.W., Ward, K.D., Davies, H.A., Crangle, J.: Proc. 4th Int. Conf. Rapidly QuenchedMet., Sendai, Masumoto, T., Suzuki, K. (eds.), The Japan Institute of Metals 1 (1982) 597-600.",AM,Melt Spinning,Ribbon,Thickness,0.02,,,Carter,,,,,,,Radio Frequency Melting,Air,,,,,,,,,
60490a203e6da430a72129d5,B17Ni70Ta13,"Donald, I.W., Ward, K.D., Davies, H.A., Crangle, J.: Proc. 4th Int. Conf. Rapidly QuenchedMet., Sendai, Masumoto, T., Suzuki, K. (eds.), The Japan Institute of Metals 1 (1982) 597-600.",AM,Melt Spinning,Ribbon,Thickness,0.02,,XRD,Carter,,,,,,,Radio Frequency Melting,Air,,,,,,,,,
60490a203e6da430a72129d6,B17Ni71Ta12,"Donald, I.W., Ward, K.D., Davies, H.A., Crangle, J.: Proc. 4th Int. Conf. Rapidly QuenchedMet., Sendai, Masumoto, T., Suzuki, K. (eds.), The Japan Institute of Metals 1 (1982) 597-600.",AM,Melt Spinning,Ribbon,Thickness,0.02,,XRD,Carter,,,,,,,Radio Frequency Melting,Air,,,,,,,,,
60490a203e6da430a72129d7,B17Ni73Si10,"Myung, W.-N., Yang, S.-J., Kim, H.-G., Lee, J.-B., Masumoto, T.: Mater. Sci. Eng. A 133(1991) 513-517.",AM,Melt Spinning,Ribbon,,,, XRD ,Carter,,,10.1016/0921-5093(91)90122-4,,,,,Ar-gas,,,,,,,,,
60490a203e6da430a72129d8,B17Ni73Ta10,"Donald, I.W., Ward, K.D., Davies, H.A., Crangle, J.: Proc. 4th Int. Conf. Rapidly QuenchedMet., Sendai, Masumoto, T., Suzuki, K. (eds.), The Japan Institute of Metals 1 (1982) 597-600.",AM,Melt Spinning,Ribbon,Thickness,0.02,,XRD,Carter,,,,,,,Radio Frequency Melting,Air,,,,,,,,,
60490a203e6da430a72129d9,B17Ni73Zr10,"Donald, I.W., Ward, K.D., Davies, H.A., Crangle, J.: Proc. 4th Int. Conf. Rapidly QuenchedMet., Sendai, Masumoto, T., Suzuki, K. (eds.), The Japan Institute of Metals 1 (1982) 597-600.",AM,Melt Spinning,Ribbon,Thickness,0.02,, XRD,Carter,,,,,,,Radio Frequency Melting,Air,,,,,,,,,
60490a203e6da430a72129da,B17Ni75Si8,"Hagiwara, M., Inoue, A., Masumoto, T.: Metall. Trans. A 12 (1981) 1027-1031.",AM,Melt Spinning,Ribbon,Width X Thickness,1.0-1.5,0.03-0.225, OM  XRD ,Carter,,,10.1007/BF02643483,,,,,Ar-gas,,,,,,,,,
60490a203e6da430a72129db,B17Ni75Si8,,,,,,,,,Lane,818.0,1419.0,10.1038/ncomms10313,0.8,,,,,,,,,,,,,
60490a203e6da430a72129dc,B17Ni75Si8,"Shen, B., Inoue, A.: Materials Transactions 44 (2003) 1425–1428.",AM,,,,,,,Carter,,,10.2320/matertrans.44.1425,,,,,,2420.0,,75.0,,,,,,
60490a203e6da430a72129dd,B17Ni75Si8,"['Minemura, T.: Master Dissertation, Tohoku University, 1977.'
 'Nagumo, M., Takahashi, T., Arai, T., Hasegawa, T.: Proc. 3rd Int. Conf. Rapidly Quenched Met., London, Cantor, B. (ed.), The Metals Society 1 (1978) 383-386. '
 'Inoue, A., Masumoto, T., Kikuchi, M., Minemura, T.: Sci. Rep. Res. Inst. Tohoku Univ. Ser. A 27 (1979) 127-146.']",AM,Melt Spinning,Ribbon,Width X Thickness,['2' '0.5' '2.0-3.0'],['0.04' '0.04-0.08'],['AXS  SEM  TEM  XRD ' ' TEM  XRD '],Carter,,,,,,,,Ar-gas,,,,,,,,,
60490a203e6da430a72129de,B17Ni75Si8,,,,,,,,,Ben,818.0,1419.0,10.1016/j.jallcom.2008.07.087,,,,,,,,,,,,,,
60490a203e6da430a72129df,B17Ni75Si8,"Chen, H.S., Krause, J.T., Inoue, A., Masumoto, T.: Scr. Metall. 17 (1983) 1413-1414.",AM,Melt Spinning,Ribbon,Thickness,0.02-0.20,, OM  XRD ,Carter,,,10.1016/0036-9748(83)90365-4,,,,,Ar-gas,,,,,,,,,
60490a203e6da430a72129e0,B17Ni75W8,"Donald, I.W., Ward, K.D., Davies, H.A., Crangle, J.: Proc. 4th Int. Conf. Rapidly QuenchedMet., Sendai, Masumoto, T., Suzuki, K. (eds.), The Japan Institute of Metals 1 (1982) 597-600.",AM,Melt Spinning,Ribbon,Thickness,0.02,,,Carter,,,,,,,Radio Frequency Melting,Air,,,,,,,,,
60490a203e6da430a72129e1,B17Ni76Si7,"Zuercher, M.-H., Morris, D.G.: Mater. Sci. Eng. 97 (1988) 365-368.",AM,Melt Spinning,Ribbon,,,, OM  XRD ,Carter,,,10.1016/0025-5416(88)90075-4,,,,,Ar-gas,,,,,,,,,
60490a203e6da430a72129e2,B17Ni78Zr5,"Donald, I.W., Ward, K.D., Davies, H.A., Crangle, J.: Proc. 4th Int. Conf. Rapidly QuenchedMet., Sendai, Masumoto, T., Suzuki, K. (eds.), The Japan Institute of Metals 1 (1982) 597-600.",AM,Melt Spinning,Ribbon,Thickness,0.02,, XRD,Carter,,,,,,,Radio Frequency Melting,Air,,,,,,,,,
60490a203e6da430a72129e3,B17Ni80Si3,"Kursumovic, A., Babic, E., Liebermann, H.H.: Mater. Sci. Eng. A 133 (1991) 321-324.",AM,Melt Spinning,Ribbon,Width X Thickness,0.6,0.017, XRD ,Carter,,,10.1016/0921-5093(91)90078-2,,,,,Ar-gas,,,,,,,,,
60490a203e6da430a72129e4,B17Ni81.5P1.5,"Kursumovic, A., Babic, E., Liebermann, H.H.: Mater. Sci. Eng. A 133 (1991) 321-324.",AM,Melt Spinning,Ribbon,Width X Thickness,0.6,0.017, XRD ,Carter,,,10.1016/0921-5093(91)90078-2,,,,,,,,,,,,,,
60490a203e6da430a72129e5,B18.2Ni78Ti3.8,"Merk, N., Morris, D.G., Morris, M.A.: Mater. Sci. Eng. 97 (1988) 279-283.",AM,Melt Spinning,Ribbon,Width X Thickness,9,20,TEM,Carter,,,10.1016/0025-5416(88)90057-2,,,,,Ar-gas,,,,,,,,,
60490a203e6da430a72129e6,B18.43Co27.65Cr4Fe41.47Nb3.84Si4.61,,,,,,,,,Lane,833.0,1481.0,10.1016/j.jallcom.2008.07.087,3.0,874.0,,,,,,,,,,,,
60490a203e6da430a72129e7,B18.5Co81.5,"Li, F.-X., Li, F., Tu, G.-H., Chen, W.-R.: Mater. Sci. Eng. 99 (1988) 227-229.",AM,Melt Spinning,Ribbon,Width X Thickness,1,0.02,,Carter,,,10.1016/0025-5416(88)90328-X,,,,Arc Melting,Ar-gas,,,,,,,,,
60490a203e6da430a72129e8,B18.5Fe31.5Nd50,"Shen, B.-G., Zhang, J.-X., Yang, L.-Y., Guo, H.-Q., Zhao, J.-G.: Mater. Sci. Eng. A 133(1991) 162-164.",AM,Quenching,Ribbon,Width X Thickness,1,0.02, XRD TEM,Carter,,,10.1016/0921-5093(91)90039-P,,,,Radio Frequency Melting,,,,,,,,,,
60490a203e6da430a72129e9,B18.5Fe51.5Nd30,"Shen, B.-G., Zhang, J.-X., Yang, L.-Y., Guo, H.-Q., Zhao, J.-G.: Mater. Sci. Eng. A 133(1991) 162-164.",AM,Quenching,Ribbon,Width X Thickness,1,0.02, XRD TEM,Carter,,,10.1016/0921-5093(91)90039-P,,,,Radio Frequency Melting,,,,,,,,,,
60490a203e6da430a72129ea,B18.5Fe61.5Nd20,"Shen, B.-G., Zhang, J.-X., Yang, L.-Y., Guo, H.-Q., Zhao, J.-G.: Mater. Sci. Eng. A 133(1991) 162-164.",AM,Quenching,Ribbon,Width X Thickness,1,0.02, XRD TEM,Carter,,,10.1016/0921-5093(91)90039-P,,,,Radio Frequency Melting,,,,,,,,,,
60490a203e6da430a72129eb,B18.5Fe69.5Nd12,"Shen, B.-G., Zhang, J.-X., Yang, L.-Y., Guo, H.-Q., Zhao, J.-G.: Mater. Sci. Eng. A 133(1991) 162-164.",AM,Quenching,Ribbon,Width X Thickness,1,0.02, XRD TEM,Carter,,,10.1016/0921-5093(91)90039-P,,,,Radio Frequency Melting,,,,,,,,,,
60490a203e6da430a72129ec,B18.5Fe75.5Nd6,"Shen, B.-G., Zhang, J.-X., Yang, L.-Y., Guo, H.-Q., Zhao, J.-G.: Mater. Sci. Eng. A 133(1991) 162-164.",AM,Quenching,Ribbon,Width X Thickness,1,0.02, XRD TEM,Carter,,,10.1016/0921-5093(91)90039-P,,,,Radio Frequency Melting,,,,,,,,,,
60490a203e6da430a72129ed,B18.5Fe77Nd4.5,"Kanekiyo, H., Uehara, M., Hirosawa, S.: Mater. Sci. Eng. A 181/182 (1994) 868-870.",AM,Quenching,,,,, XRD TEM SEM,Carter,,,10.1016/0921-5093(94)90758-7,,,,Radio Frequency Melting,,,,,,,,,,
60490a203e6da430a72129ee,B18.5Fe78.5Nd3,"Shen, B.-G., Zhang, J.-X., Yang, L.-Y., Guo, H.-Q., Zhao, J.-G.: Mater. Sci. Eng. A 133(1991) 162-164.",AM,Quenching,Ribbon,Width X Thickness,1,0.02, XRD TEM,Carter,,,10.1016/0921-5093(91)90039-P,,,,Radio Frequency Melting,,,,,,,,,,
60490a203e6da430a72129ef,B18.5Fe81.5,"Shen, B.-G., Zhang, J.-X., Yang, L.-Y., Guo, H.-Q., Zhao, J.-G.: Mater. Sci. Eng. A 133(1991) 162-164.",AM,Quenching,Ribbon,Width X Thickness,1,0.02, XRD TEM,Carter,,,10.1016/0921-5093(91)90039-P,,,,Radio Frequency Melting,,,,,,,,,,
60490a203e6da430a72129f0,B18.5Ni81.5,"Fogarassy, B., Cziraki, A., Bakonyi, I., Wetzig, K., Ziess, G., Szabo, I.: Proc. 5th Int. Conf.Rapidly Quenched Met., W√ºrzburg, Steeb, S., Warlimont, H. (eds.), Elsevier SciencePublishers B.V. 1 (1985) 389-392.",AM,Melt Spinning,Ribbon,,,,TEM ,Carter,,,10.1016/B978-0-444-86939-5.50097-X,,,,Radio Frequency Melting,,,,,,,,,,
60490a203e6da430a72129f1,B18.62Co27.94Cr3Fe41.9Nb3.88Si4.66,,,,,,,,,Lane,831.0,1474.0,10.1016/j.jallcom.2008.07.087,3.5,874.0,,,,,,,,,,,,
60490a203e6da430a72129f2,B18.6Co27.9Cr3Fe41.9Nb3.9Si4.7,,,,,,,,,Ben,831.0,1474.0,10.1016/j.jallcom.2008.07.087,3.5,874.0,,,,,,,,,,,,
60490a203e6da430a72129f3,B18.82Co28.22Cr2Fe42.34Nb3.92Si4.7,,,,,,,,,Lane,830.0,1469.0,10.1016/j.jallcom.2008.07.087,4.0,873.0,,,,,,,,,,,,
60490a203e6da430a72129f4,B18.8Co28.2Fe42.3Gd2Nb4Si4.7,,AM,Melt Casting,Rod,,,,,Carter,833.0,1452.0,10.1016/j.jallcom.2017.02.098,1.5,894.0,,,,,,,,,,,,
60490a203e6da430a72129f5,B18.8Co28.2Fe42.3Nb4Si4.7Y2,,AM,Melt Casting,Rod,,,,,Carter,833.0,1432.0,10.1016/j.jallcom.2017.02.098,1.5,891.0,,,,,,,,,,,,
60490a203e6da430a72129f6,B18C12Ni70,"Inoue, A., Nakamura, T., Masumoto, T.: J. Mater. Sci. Lett. 5 (1986) 1178-1180.",AM,Melt Spinning,Ribbon,Width X Thickness,1.5,0.015,TEM XRD,Carter,,,10.1007/BF01742239,,,,Arc Melting,Ar-gas,,,,,,,,,
60490a203e6da430a72129f7,B18C16Ni66,"Inoue, A., Nakamura, T., Masumoto, T.: J. Mater. Sci. Lett. 5 (1986) 1178-1180.",AM,Melt Spinning,Ribbon,Width X Thickness,1.5,0.015,TEM XRD,Carter,,,10.1007/BF01742239,,,,Arc Melting,Ar-gas,,,,,,,,,
