Repository: leschultz/Molecular-Dynamic-Characteristic-Temperatures-for-Predicting-Metallic-Glass-Forming-Ability

├── README.md
├── features
│   ├── MDF_DMREF_Metallic_Glasses_v5
│   │   ├── MDF_DMREF_Metallic_Glasses_v5.csv
│   │   └── update_metallic_glasses.py
│   ├── features_dmax_cts
│   │   ├── features_dmax_cts.csv
│   │   ├── features_dmax_cts.json
│   │   └── upload.py
│   ├── features_gfa_cts
│   │   ├── features_gfa_cts.csv
│   │   ├── features_gfa_cts.json
│   │   ├── requirements.txt
│   │   └── upload.py
│   └── prsd_features_gfa_cts
│       └── prsd_features_gfa_cts.csv
└── plots
    ├── classification
    │   ├── original
    │   │   ├── PR_positive.png
    │   │   └── PR_positive_data.csv
    │   └── prsd
    │       ├── PRSD_PR_positive_data.csv
    │       └── PR_positive_PRSD.png

File: features/MDF_DMREF_Metallic_Glasses_v5/MDF_DMREF_Metallic_Glasses_v5.csv (part 28 of 58)
_id,Composition,Reference,Is_Amorphous?,Casting,Type,Size_Measure,Size1,Size2,Characterization,From,Tg_[K],Tl_[K],DOI,Dmax_[mm],Tx_[K],Tm_[K],Melting,Environment,Sigma_[Mpa],Zmax_[mm],E_[GPA],Possion's_Ratio,v,Rc_[K/s],Fracture_Strength_[MPa],G_[GPa],Density_[g/cm^3]
60490a203e6da430a7212aa5,B1Cu40Zr59,"Fan, C.: Master Dissertation, Tohoku University, 1995. ",AM,Melt Spinning,Ribbon,Width X Thickness,1,0.03,TEM XRD,Carter,,,,,,,Arc Melting,Ar-gas,,,,,,,,,
60490a203e6da430a7212aa6,B1Cu50Ti20Zr29,"Hu, C.-J., Wu, H.-M.: Journal of Alloys and Compounds 434–435 (2007) 390–393.",AM,,,,,,,Carter,,,10.1016/j.jallcom.2006.08.219,,737.0,,,,,,,,,,,,
60490a203e6da430a7212aa7,B1Cu50Ti30Zr19,"Hu, C.-J., Wu, H.-M.: Journal of Alloys and Compounds 434–435 (2007) 390–393.",AM,,,,,,,Carter,672.0,,10.1016/j.jallcom.2006.08.219,,725.0,,,,,,,,,,,,
60490a203e6da430a7212aa8,B1Cu50Zr49,"Fan, C.: Master Dissertation, Tohoku University, 1995. ",AM,Melt Spinning,Ribbon,Width X Thickness,1,0.03,TEM XRD,Carter,,,,,,,Arc Melting,Ar-gas,,,,,,,,,
60490a203e6da430a7212aa9,B1Cu60Zr39,"Fan, C.: Master Dissertation, Tohoku University, 1995. ",AM,Melt Spinning,Ribbon,Width X Thickness,1,0.03,TEM XRD,Carter,,,,,,,Arc Melting,Ar-gas,,,,,,,,,
60490a203e6da430a7212aaa,B1Cu70Zr29,"Fan, C.: Master Dissertation, Tohoku University, 1995. ",AM,Melt Spinning,Ribbon,Width X Thickness,1,0.03,TEM XRD,Carter,,,,,,,Arc Melting,Ar-gas,,,,,,,,,
60490a203e6da430a7212aab,B1Cu75Zr24,"Fan, C.: Master Dissertation, Tohoku University, 1995. ",AC,Melt Spinning,Ribbon,Width X Thickness,1,0.03,TEM XRD,Carter,,,,,,,Arc Melting,Ar-gas,,,,,,,,,
60490a203e6da430a7212aac,B1Fe90Zr9,"Kobayashi, H., Onodera, H., Yamauchi, H., Yamamoto, H.: Sci. Rep. Res. Inst. TohokuUniv. Ser. A 33 (1986) 49-57.",AM,Melt Spinning,Ribbon,Width X Thickness,2,0.015,,Carter,,,,,,,Radio Frequency Melting,,,,,,,,,,
60490a203e6da430a7212aad,B1Fe92Zr7,"Kobayashi, H., Onodera, H., Yamauchi, H., Yamamoto, H.: Sci. Rep. Res. Inst. TohokuUniv. Ser. A 33 (1986) 49-57.",AM,Melt Spinning,Ribbon,Width X Thickness,2,0.015,,Carter,,,,,,,Radio Frequency Melting,,,,,,,,,,
60490a203e6da430a7212aae,B1Nb36Ni60Sn3,"Choi-Jim, H., Xu, D., Johnson, W.L.: Appl. Phys. Lett. (7) (2003) 1030-1032.",AM,Melt Casting,Wedge,,,,,Carter,882.0,,10.1063/1.1544434,,940.0,,,,,3.0,,,,,,,
60490a203e6da430a7212aaf,B2.32Fe83.56Nb4.84Si5.8Tb3.48,,AM,Melt Casting,Rod,,,,,Carter,860.0,1422.0,10.1016/j.commatsci.2016.02.037,3.0,940.0,,,,,,,,,,,,
60490a203e6da430a7212ab0,B2.32Fe87.04Nb4.84Si5.8,,AM,Melt Casting,Rod,,,,,Carter,835.0,1475.0,10.1016/j.jallcom.2008.07.087,1.5,880.0,,,,,,,,,,,,
60490a203e6da430a7212ab1,B2.3Fe83P14.7,"Chen, H.S.: Scr. Metall. 11 (1977) 367-370.",AM,Melt Spinning,Ribbon,Width X Thickness,1,0.02,MS  XRD,Carter,,,10.1016/0036-9748(77)90268-X,,,,,,,,,,,,,,
60490a203e6da430a7212ab2,B2.3Fe87.9Hf9.8,"Makino, A., Yamamoto, Y., Hirotsu, Y., Inoue, A., Masumoto, T.: Mater. Sci. Eng. A179/180 (1994) 495-500.",AM,Melt Spinning,Ribbon,Thickness,0.2,,XRD,Carter,,,10.1016/0921-5093(94)90254-2,,,,Arc Melting,,,,,,,,,,
60490a203e6da430a7212ab3,B2.5C5Cr2Fe68Mo5Ni5P12.5,,,,,,,,,Ben,688.0,1213.0,10.1016/j.jallcom.2008.07.087,,,,,,,,,,,,,,
60490a203e6da430a7212ab4,B2.5C5Cr2Fe68Mo5Ni5P12.5,,,,,,,,,Lane,688.0,1213.0,10.1038/ncomms10313,6.0,,,,,,,,,,,,,
60490a203e6da430a7212ab5,B2.5C5Fe74.5Mo5.5P12.5,,,,,,,,,Ben,695.0,1219.0,10.1063/1.3651763,,,,,,,,,,,,,,
60490a203e6da430a7212ab6,B2.5C5Fe74.5Mo5.5P12.5,,,,,,,,,Lane,695.0,1219.0,10.1038/ncomms10313,3.0,,,,,,,,,,,,,
60490a203e6da430a7212ab7,B2.5Cu20Zr77.5,"Fan, C.: Master Dissertation, Tohoku University, 1995. ",AM,Melt Spinning,Ribbon,Width X Thickness,1,0.03,TEM XRD,Carter,,,,,,,Arc Melting,Ar-gas,,,,,,,,,
60490a203e6da430a7212ab8,B2.5Cu25Zr72.5,"Fan, C.: Master Dissertation, Tohoku University, 1995. ",AM,Melt Spinning,Ribbon,Width X Thickness,1,0.03,TEM XRD,Carter,,,,,,,Arc Melting,Ar-gas,,,,,,,,,
60490a203e6da430a7212ab9,B2.5Cu30Zr67.5,"Fan, C.: Master Dissertation, Tohoku University, 1995. ",AM,Melt Spinning,Ribbon,Width X Thickness,1,0.03,TEM XRD,Carter,,,,,,,Arc Melting,Ar-gas,,,,,,,,,
60490a203e6da430a7212aba,B2.5Cu35Zr62.5,"Fan, C.: Master Dissertation, Tohoku University, 1995. ",AM,Melt Spinning,Ribbon,Width X Thickness,1,0.03,TEM XRD,Carter,,,,,,,Arc Melting,Ar-gas,,,,,,,,,
60490a203e6da430a7212abb,B2.5Cu40Zr57.5,"Fan, C.: Master Dissertation, Tohoku University, 1995. ",AM,Melt Spinning,Ribbon,Width X Thickness,1,0.03,TEM XRD,Carter,,,,,,,Arc Melting,Ar-gas,,,,,,,,,
60490a203e6da430a7212abc,B2.5Cu45Zr52.5,"Fan, C.: Master Dissertation, Tohoku University, 1995. ",AM,Melt Spinning,Ribbon,Width X Thickness,1,0.03,TEM XRD,Carter,,,,,,,Arc Melting,Ar-gas,,,,,,,,,
60490a203e6da430a7212abd,B2.5Cu50Zr47.5,"Fan, C.: Master Dissertation, Tohoku University, 1995. ",AM,Melt Spinning,Ribbon,Width X Thickness,1,0.03,TEM XRD,Carter,,,,,,,Arc Melting,Ar-gas,,,,,,,,,
60490a203e6da430a7212abe,B2.5Cu55Zr42.5,"Fan, C.: Master Dissertation, Tohoku University, 1995. ",AM,Melt Spinning,Ribbon,Width X Thickness,1,0.03,TEM XRD,Carter,,,,,,,Arc Melting,Ar-gas,,,,,,,,,
60490a203e6da430a7212abf,B2.5Cu60Zr37.5,"Fan, C.: Master Dissertation, Tohoku University, 1995. ",AM,Melt Spinning,Ribbon,Width X Thickness,1,0.03,TEM XRD,Carter,,,,,,,Arc Melting,Ar-gas,,,,,,,,,
60490a203e6da430a7212ac0,B2.5Cu65Zr32.5,"Fan, C.: Master Dissertation, Tohoku University, 1995. ",AM,Melt Spinning,Ribbon,Width X Thickness,1,0.03,TEM XRD,Carter,,,,,,,Arc Melting,Ar-gas,,,,,,,,,
60490a203e6da430a7212ac1,B2.5Cu70Zr27.5,"Fan, C.: Master Dissertation, Tohoku University, 1995. ",AM,Melt Spinning,Ribbon,Width X Thickness,1,0.03,TEM XRD,Carter,,,,,,,Arc Melting,Ar-gas,,,,,,,,,
60490a203e6da430a7212ac2,B2.5Cu75Zr22.5,"Fan, C.: Master Dissertation, Tohoku University, 1995. ",AC,Melt Spinning,Ribbon,Width X Thickness,1,0.03,TEM XRD,Carter,,,,,,,Arc Melting,Ar-gas,,,,,,,,,
60490a203e6da430a7212ac3,B2.5Cu80Zr17.5,"Fan, C.: Master Dissertation, Tohoku University, 1995. ",AM,Melt Spinning,Ribbon,Width X Thickness,1,0.03,TEM XRD,Carter,,,,,,,Arc Melting,Ar-gas,,,,,,,,,
60490a203e6da430a7212ac4,B2.5Fe89.5Zr8,"Makino, A., Suzuki, K., Inoue, A., Masumoto, T.: Mater. Trans. JIM 33 (1992) 80-86.",AM,Deposition,Thin Film,,,,TEM XRD,Carter,,,10.2320/matertrans1989.33.80,,,,Arc Melting,,,,,,,,,,
60490a203e6da430a7212ac5,B2.5Fe92Zr5.5,"Kobayashi, H., Onodera, H., Yamauchi, H., Yamamoto, H.: Sci. Rep. Res. Inst. TohokuUniv. Ser. A 33 (1986) 49-57.",AM,Melt Spinning,Ribbon,Width X Thickness,2,0.015,,Carter,,,,,,,Radio Frequency Melting,,,,,,,,,,
60490a203e6da430a7212ac6,B2.89La13.51Mg60Ni23.6,,AM,Melt Casting,Rod,,,,,Carter,453.0,811.0,10.1016/j.commatsci.2016.02.037,1.0,498.0,,,,,,,,,,,,
60490a203e6da430a7212ac7,B20.5Fe59.5Ni20,"Warlimont, H., Gordelik, P.: Proc. 5th Int. Conf. Rapidly Quenched Met., W√ºrzburg, Steeb,S., Warlimont, H. (eds.), Elsevier Science Publishers B.V. 1 (1985) 619-622.",AM,Melt Spinning,Ribbon,Width X Thickness,2.0-3.0,0.025-0.04,AES  EMA  SEM  TEM  XRD ,Carter,,,10.1016/B978-0-444-86939-5.50148-2,,,,Radio Frequency Melting,,,,,,,,,,
60490a203e6da430a7212ac8,B20C12Co68,"Otsuki, M.: Graduation Thesis, Miyagi National College of Technology, 1986.",AM,Melt Spinning,Ribbon,Width X Thickness,2,0.02,TEM  XRD,Carter,,,,,,,Radio Frequency Melting,Ar-gas,,,,,,,,,
60490a203e6da430a7212ac9,B20C12Ni68,"Inoue, A., Nakamura, T., Masumoto, T.: J. Mater. Sci. Lett. 5 (1986) 1178-1180.",AM,Melt Spinning,Ribbon,Width X Thickness,1.5,0.015,TEM XRD,Carter,,,10.1007/BF01742239,,,,Arc Melting,Ar-gas,,,,,,,,,
60490a203e6da430a7212aca,B20C16Co64,"Otsuki, M.: Graduation Thesis, Miyagi National College of Technology, 1986.",AM,Melt Spinning,Ribbon,Width X Thickness,2,0.02,TEM  XRD,Carter,,,,,,,Radio Frequency Melting,Ar-gas,,,,,,,,,
60490a203e6da430a7212acb,B20C16Ni64,"Inoue, A., Nakamura, T., Masumoto, T.: J. Mater. Sci. Lett. 5 (1986) 1178-1180.",AM,Melt Spinning,Ribbon,Width X Thickness,1.5,0.015,TEM XRD,Carter,,,10.1007/BF01742239,,,,Arc Melting,Ar-gas,,,,,,,,,
60490a203e6da430a7212acc,B20C20Co60,"Otsuki, M.: Graduation Thesis, Miyagi National College of Technology, 1986.",AM,Melt Spinning,Ribbon,Width X Thickness,2,0.02,TEM  XRD,Carter,,,,,,,Radio Frequency Melting,Ar-gas,,,,,,,,,
60490a203e6da430a7212acd,B20C2Ni78,"Inoue, A., Nakamura, T., Masumoto, T.: J. Mater. Sci. Lett. 5 (1986) 1178-1180.",AM,Melt Spinning,Ribbon,Width X Thickness,1.5,0.015,TEM XRD,Carter,,,10.1007/BF01742239,,,,Arc Melting,Ar-gas,,,,,,,,,
60490a203e6da430a7212ace,B20C4Co76,"Otsuki, M.: Graduation Thesis, Miyagi National College of Technology, 1986.",AM,Melt Spinning,Ribbon,Width X Thickness,2,0.02,TEM  XRD,Carter,,,,,,,Radio Frequency Melting,Ar-gas,,,,,,,,,
60490a203e6da430a7212acf,B20C6Ni74,"Inoue, A., Nakamura, T., Masumoto, T.: J. Mater. Sci. Lett. 5 (1986) 1178-1180.",CR,Melt Spinning,Ribbon,Width X Thickness,1.5,0.015,TEM XRD,Carter,,,10.1007/BF01742239,,,,Arc Melting,Ar-gas,,,,,,,,,
60490a203e6da430a7212ad0,B20C8Co72,"Otsuki, M.: Graduation Thesis, Miyagi National College of Technology, 1986.",AM,Melt Spinning,Ribbon,Width X Thickness,2,0.02,TEM  XRD,Carter,,,,,,,Radio Frequency Melting,Ar-gas,,,,,,,,,
60490a203e6da430a7212ad1,B20C8Ni72,"Inoue, A., Nakamura, T., Masumoto, T.: J. Mater. Sci. Lett. 5 (1986) 1178-1180.",CR,Melt Spinning,Ribbon,Width X Thickness,1.5,0.015,TEM XRD,Carter,,,10.1007/BF01742239,,,,Arc Melting,Ar-gas,,,,,,,,,
60490a203e6da430a7212ad2,B20Co10Fe70,"Kern, R., Naka, M., Gonser, U.: Proc. 4th Int. Conf. Rapidly Quenched Met., Sendai,Masumoto, T., Suzuki, K. (eds.), The Japan Institute of Metals 2 (1982) 847-850.",AM,Melt Spinning,Ribbon,Width X Thickness,2-Jan,0.02,XRD ,Carter,,,,,,,,,,,,,,,,,
60490a203e6da430a7212ad3,B20Co10Fe70,"O'Handley, R.C.: Solid State Commun. 21 (1977) 1119-1122.",AM,Melt Spinning,Ribbon,Width X Thickness,1.5-2,0.04,XRD ,Carter,,,10.1016/0038-1098(77)90321-0,,,,,,,,,,,,,,
60490a203e6da430a7212ad4,B20Co20Fe60,"O'Handley, R.C.: Solid State Commun. 21 (1977) 1119-1122.",AM,Melt Spinning,Ribbon,Width X Thickness,1.5-2,0.04,XRD ,Carter,,,10.1016/0038-1098(77)90321-0,,,,,,,,,,,,,,
60490a203e6da430a7212ad5,B20Co20Fe60,"Kern, R., Naka, M., Gonser, U.: Proc. 4th Int. Conf. Rapidly Quenched Met., Sendai,Masumoto, T., Suzuki, K. (eds.), The Japan Institute of Metals 2 (1982) 847-850.",AM,Melt Spinning,Ribbon,Width X Thickness,2-Jan,0.02,XRD ,Carter,,,,,,,,,,,,,,,,,
60490a203e6da430a7212ad6,B20Co20Mn60,"Obi, Y., Onn, D.G., Morita, H., Fujimori, H.: Proc. 5th Int. Conf. Rapidly Quenched Met.,W√ºrzburg, Steeb, S., Warlimont, H. (eds.), Elsevier Science Publishers B.V. 1 (1985) 1079-1082.",AM,Melt Spinning,Ribbon,,,,XRD,Carter,,,10.1016/B978-0-444-86939-5.50256-6,,,,,,,,,,,,,,
60490a203e6da430a7212ad7,B20Co28.5Mn51.5,"Obi, Y., Onn, D.G., Morita, H., Fujimori, H.: Proc. 5th Int. Conf. Rapidly Quenched Met.,W√ºrzburg, Steeb, S., Warlimont, H. (eds.), Elsevier Science Publishers B.V. 1 (1985) 1079-1082.",AM,Melt Spinning,Ribbon,,,,XRD,Carter,,,10.1016/B978-0-444-86939-5.50256-6,,,,,,,,,,,,,,
60490a203e6da430a7212ad8,B20Co2Mo6Ni72,"Graydon, J.W., Thorpe, S.J., Kirk, D.W.: Acta Metallurgica Et Materialia 43 (1995) 1363–1373.",AM,,,,,,,Carter,,,10.1016/0956-7151(94)00371-N,,,,,,,,,,,,,,
60490a203e6da430a7212ad9,B20Co30Cr50,"Naka, M., Hashimoto, K., Masumoto, T.: J. Non-Cryst. Solids 34 (1979) 257-266.",AM,Melt Spinning,Ribbon,,,,,Carter,,,10.1016/0022-3093(79)90040-1,,,,Radio Frequency Melting,Ar-gas,,,,,,,,,
60490a203e6da430a7212ada,B20Co30Cr50,"Naka, M., Hashimoto, K., Masumoto, T.: Sci. Rep. Res. Inst. Tohoku Univ. Ser. A 27(1979) 246-258.",AM,Melt Spinning,Ribbon,Width X Thickness,2,0.03,,Carter,,,,,,,Radio Frequency Melting,,,,,,,,,,
60490a203e6da430a7212adb,B20Co30Fe50,"O'Handley, R.C.: Solid State Commun. 21 (1977) 1119-1122.",AM,Melt Spinning,Ribbon,Width X Thickness,1.5-2,0.04,XRD ,Carter,,,10.1016/0038-1098(77)90321-0,,,,,,,,,,,,,,
60490a203e6da430a7212adc,B20Co30Fe50,"Kern, R., Naka, M., Gonser, U.: Proc. 4th Int. Conf. Rapidly Quenched Met., Sendai,Masumoto, T., Suzuki, K. (eds.), The Japan Institute of Metals 2 (1982) 847-850.",AM,Melt Spinning,Ribbon,Width X Thickness,2-Jan,0.02,XRD ,Carter,,,,,,,,,,,,,,,,,
60490a203e6da430a7212add,B20Co32Mn48,"Obi, Y., Onn, D.G., Morita, H., Fujimori, H.: Proc. 5th Int. Conf. Rapidly Quenched Met.,W√ºrzburg, Steeb, S., Warlimont, H. (eds.), Elsevier Science Publishers B.V. 1 (1985) 1079-1082.",AM,Melt Spinning,Ribbon,,,,XRD,Carter,,,10.1016/B978-0-444-86939-5.50256-6,,,,,,,,,,,,,,
60490a203e6da430a7212ade,B20Co35Cr45,"Naka, M., Hashimoto, K., Masumoto, T.: Sci. Rep. Res. Inst. Tohoku Univ. Ser. A 27(1979) 246-258.",AM,Melt Spinning,Ribbon,Width X Thickness,2,0.03,,Carter,,,,,,,Radio Frequency Melting,,,,,,,,,,
60490a203e6da430a7212adf,B20Co35Cr45,"Naka, M., Hashimoto, K., Masumoto, T.: J. Non-Cryst. Solids 34 (1979) 257-266.",AM,Melt Spinning,Ribbon,,,,,Carter,,,10.1016/0022-3093(79)90040-1,,,,Radio Frequency Melting,Ar-gas,,,,,,,,,
60490a203e6da430a7212ae0,B20Co36.5Mn43.5,"Obi, Y., Onn, D.G., Morita, H., Fujimori, H.: Proc. 5th Int. Conf. Rapidly Quenched Met.,W√ºrzburg, Steeb, S., Warlimont, H. (eds.), Elsevier Science Publishers B.V. 1 (1985) 1079-1082.",AM,Melt Spinning,Ribbon,,,,XRD,Carter,,,10.1016/B978-0-444-86939-5.50256-6,,,,,,,,,,,,,,
60490a203e6da430a7212ae1,B20Co37Mn43,"Obi, Y., Onn, D.G., Morita, H., Fujimori, H.: Proc. 5th Int. Conf. Rapidly Quenched Met.,W√ºrzburg, Steeb, S., Warlimont, H. (eds.), Elsevier Science Publishers B.V. 1 (1985) 1079-1082.",AM,Melt Spinning,Ribbon,,,,XRD,Carter,,,10.1016/B978-0-444-86939-5.50256-6,,,,,,,,,,,,,,
60490a203e6da430a7212ae2,B20Co40Cr40,"Naka, M., Hashimoto, K., Masumoto, T.: J. Non-Cryst. Solids 34 (1979) 257-266.",AM,Melt Spinning,Ribbon,,,,,Carter,,,10.1016/0022-3093(79)90040-1,,,,Radio Frequency Melting,Ar-gas,,,,,,,,,
60490a203e6da430a7212ae3,B20Co40Cr40,"Naka, M., Hashimoto, K., Masumoto, T.: Sci. Rep. Res. Inst. Tohoku Univ. Ser. A 27(1979) 246-258.",AM,Melt Spinning,Ribbon,Width X Thickness,2,0.03,,Carter,,,,,,,Radio Frequency Melting,,,,,,,,,,
60490a203e6da430a7212ae4,B20Co40Fe40,"O'Handley, R.C.: Solid State Commun. 21 (1977) 1119-1122.",AM,Melt Spinning,Ribbon,Width X Thickness,1.5-2,0.04,XRD ,Carter,,,10.1016/0038-1098(77)90321-0,,,,,,,,,,,,,,
60490a203e6da430a7212ae5,B20Co40Fe40,"Kern, R., Naka, M., Gonser, U.: Proc. 4th Int. Conf. Rapidly Quenched Met., Sendai,Masumoto, T., Suzuki, K. (eds.), The Japan Institute of Metals 2 (1982) 847-850.",AM,Melt Spinning,Ribbon,Width X Thickness,2-Jan,0.02,XRD ,Carter,,,,,,,,,,,,,,,,,
60490a203e6da430a7212ae6,B20Co40Mn40,"Obi, Y., Morita, H., Fujimori, H.: Sci. Rep. Res. Inst. Tohoku Univ. Ser. A 31 (1983) 36-46.",AM,Melt Spinning,Ribbon,Width X Thickness,0.5-1,0.02-0.03,XRD,Carter,,,,,,,Radio Frequency Melting,,,,,,,,,,
60490a203e6da430a7212ae7,B20Co40Mn40,"Obi, Y., Onn, D.G., Morita, H., Fujimori, H.: Proc. 5th Int. Conf. Rapidly Quenched Met.,W√ºrzburg, Steeb, S., Warlimont, H. (eds.), Elsevier Science Publishers B.V. 1 (1985) 1079-1082.",AM,Melt Spinning,Ribbon,,,,XRD,Carter,,,10.1016/B978-0-444-86939-5.50256-6,,,,,,,,,,,,,,
60490a203e6da430a7212ae8,B20Co41.5Mn38.5,"Obi, Y., Onn, D.G., Morita, H., Fujimori, H.: Proc. 5th Int. Conf. Rapidly Quenched Met.,W√ºrzburg, Steeb, S., Warlimont, H. (eds.), Elsevier Science Publishers B.V. 1 (1985) 1079-1082.",AM,Melt Spinning,Ribbon,,,,XRD,Carter,,,10.1016/B978-0-444-86939-5.50256-6,,,,,,,,,,,,,,
60490a203e6da430a7212ae9,B20Co44Mn36,"Obi, Y., Onn, D.G., Morita, H., Fujimori, H.: Proc. 5th Int. Conf. Rapidly Quenched Met.,W√ºrzburg, Steeb, S., Warlimont, H. (eds.), Elsevier Science Publishers B.V. 1 (1985) 1079-1082.",AM,Melt Spinning,Ribbon,,,,XRD,Carter,,,10.1016/B978-0-444-86939-5.50256-6,,,,,,,,,,,,,,
60490a203e6da430a7212aea,B20Co47.5Mn32.5,"Obi, Y., Onn, D.G., Morita, H., Fujimori, H.: Proc. 5th Int. Conf. Rapidly Quenched Met.,W√ºrzburg, Steeb, S., Warlimont, H. (eds.), Elsevier Science Publishers B.V. 1 (1985) 1079-1082.",AM,Melt Spinning,Ribbon,,,,XRD,Carter,,,10.1016/B978-0-444-86939-5.50256-6,,,,,,,,,,,,,,
60490a203e6da430a7212aeb,B20Co48Mn32,"Obi, Y., Morita, H., Fujimori, H.: Sci. Rep. Res. Inst. Tohoku Univ. Ser. A 31 (1983) 36-46.",AM,Melt Spinning,Ribbon,Width X Thickness,0.5-1,0.02-0.03,XRD,Carter,,,,,,,Radio Frequency Melting,,,,,,,,,,
60490a203e6da430a7212aec,B20Co48Mn32,"Obi, Y., Morita, H., Fujimori, H.: IEEE Trans. Magn. MG-16 (1980) 1132-1134.",AM,Melt Spinning,Ribbon,Width X Thickness,0.5-1,0.02-0.03,XRD,Carter,,,10.1109/TMAG.1980.1060859,,,,Radio Frequency Melting,,,,,,,,,,
60490a203e6da430a7212aed,B20Co4Fe76,"Battezzati, L., Antonione, C., Riontino, G.: J. Non-Cryst. Solids 89 (1987) 114-130.",AM,Melt Spinning,Ribbon,Width X Thickness,0.5-1,0.02,XRD ,Carter,,,10.1016/S0022-3093(87)80327-7,,,,,Air,,,,,,,,,
60490a203e6da430a7212aee,B20Co4Mo4Ni72,"Graydon, J.W., Thorpe, S.J., Kirk, D.W.: Acta Metallurgica Et Materialia 43 (1995) 1363–1373.",AM,,,,,,,Carter,,,10.1016/0956-7151(94)00371-N,,,,,,,,,,,,,,
60490a203e6da430a7212aef,B20Co50Cr30,"Naka, M., Hashimoto, K., Masumoto, T.: J. Non-Cryst. Solids 34 (1979) 257-266.",AM,Melt Spinning,Ribbon,,,,,Carter,,,10.1016/0022-3093(79)90040-1,,,,Radio Frequency Melting,Ar-gas,,,,,,,,,
60490a203e6da430a7212af0,B20Co50Cr30,"Naka, M., Hashimoto, K., Masumoto, T.: Sci. Rep. Res. Inst. Tohoku Univ. Ser. A 27(1979) 246-258.",AM,Melt Spinning,Ribbon,Width X Thickness,2,0.03,,Carter,,,,,,,Radio Frequency Melting,,,,,,,,,,
60490a203e6da430a7212af1,B20Co50Fe30,"O'Handley, R.C.: Solid State Commun. 21 (1977) 1119-1122.",AM,Melt Spinning,Ribbon,Width X Thickness,1.5-2,0.04,XRD ,Carter,,,10.1016/0038-1098(77)90321-0,,,,,,,,,,,,,,
60490a203e6da430a7212af2,B20Co52Mn28,"Obi, Y., Morita, H., Fujimori, H.: Sci. Rep. Res. Inst. Tohoku Univ. Ser. A 31 (1983) 36-46.",AM,Melt Spinning,Ribbon,Width X Thickness,0.5-1,0.02-0.03,XRD,Carter,,,,,,,Radio Frequency Melting,,,,,,,,,,
60490a203e6da430a7212af3,B20Co52Mn28,"Obi, Y., Onn, D.G., Morita, H., Fujimori, H.: Proc. 5th Int. Conf. Rapidly Quenched Met.,W√ºrzburg, Steeb, S., Warlimont, H. (eds.), Elsevier Science Publishers B.V. 1 (1985) 1079-1082.",AM,Melt Spinning,Ribbon,,,,XRD,Carter,,,10.1016/B978-0-444-86939-5.50256-6,,,,,,,,,,,,,,
60490a203e6da430a7212af4,B20Co52Mn28,"Obi, Y., Morita, H., Fujimori, H.: IEEE Trans. Magn. MG-16 (1980) 1132-1134.",AM,Melt Spinning,Ribbon,Width X Thickness,0.5-1,0.02-0.03,XRD,Carter,,,10.1109/TMAG.1980.1060859,,,,Radio Frequency Melting,,,,,,,,,,
60490a203e6da430a7212af5,B20Co55Cr25,"Naka, M., Hashimoto, K., Masumoto, T.: J. Non-Cryst. Solids 34 (1979) 257-266.",AM,Melt Spinning,Ribbon,,,,,Carter,,,10.1016/0022-3093(79)90040-1,,,,Radio Frequency Melting,Ar-gas,,,,,,,,,
60490a203e6da430a7212af6,B20Co55Cr25,"Naka, M., Hashimoto, K., Masumoto, T.: Sci. Rep. Res. Inst. Tohoku Univ. Ser. A 27(1979) 246-258.",AM,Melt Spinning,Ribbon,Width X Thickness,2,0.03,,Carter,,,,,,,Radio Frequency Melting,,,,,,,,,,
60490a203e6da430a7212af7,B20Co56Fe16Zr8,"Inoue, A., Zhang, T., Koshiba, H., Makino, A.: Journal of Applied Physics 83 (1998) 6326–6328.",AM,,,,,,,Carter,,,10.1063/1.367811,,879.0,,,,,,,,,,,,
60490a203e6da430a7212af8,B20Co56Mn24,"Obi, Y., Morita, H., Fujimori, H.: IEEE Trans. Magn. MG-16 (1980) 1132-1134.",AM,Melt Spinning,Ribbon,Width X Thickness,0.5-1,0.02-0.03,XRD,Carter,,,10.1109/TMAG.1980.1060859,,,,Radio Frequency Melting,,,,,,,,,,
60490a203e6da430a7212af9,B20Co56Mn24,"Obi, Y., Morita, H., Fujimori, H.: Sci. Rep. Res. Inst. Tohoku Univ. Ser. A 31 (1983) 36-46.",AM,Melt Spinning,Ribbon,Width X Thickness,0.5-1,0.02-0.03,XRD,Carter,,,,,,,Radio Frequency Melting,,,,,,,,,,
60490a203e6da430a7212afa,B20Co57Mn23,"Obi, Y., Onn, D.G., Morita, H., Fujimori, H.: Proc. 5th Int. Conf. Rapidly Quenched Met.,W√ºrzburg, Steeb, S., Warlimont, H. (eds.), Elsevier Science Publishers B.V. 1 (1985) 1079-1082.",AM,Melt Spinning,Ribbon,,,,XRD,Carter,,,10.1016/B978-0-444-86939-5.50256-6,,,,,,,,,,,,,,
60490a203e6da430a7212afb,B20Co5Fe75,"Kern, R., Naka, M., Gonser, U.: Proc. 4th Int. Conf. Rapidly Quenched Met., Sendai,Masumoto, T., Suzuki, K. (eds.), The Japan Institute of Metals 2 (1982) 847-850.",AM,Melt Spinning,Ribbon,Width X Thickness,2-Jan,0.02,XRD ,Carter,,,,,,,,,,,,,,,,,
60490a203e6da430a7212afc,B20Co5Fe75,"Riontino, G., Marino, F.: Scr. Metall. 18 (1984) 13-17.",AM,Melt Spinning,Ribbon,,,,XRD ,Carter,,,10.1016/0036-9748(84)90081-4,,,,,,,,,,,,,,
60490a203e6da430a7212afd,B20Co60Cr20,"Naka, M., Hashimoto, K., Masumoto, T.: Sci. Rep. Res. Inst. Tohoku Univ. Ser. A 27(1979) 246-258.",AM,Melt Spinning,Ribbon,Width X Thickness,2,0.03,,Carter,,,,,,,Radio Frequency Melting,,,,,,,,,,
60490a203e6da430a7212afe,B20Co60Cr20,"Naka, M., Hashimoto, K., Masumoto, T.: J. Non-Cryst. Solids 34 (1979) 257-266.",AM,Melt Spinning,Ribbon,,,,,Carter,,,10.1016/0022-3093(79)90040-1,,,,Radio Frequency Melting,Ar-gas,,,,,,,,,
60490a203e6da430a7212aff,B20Co60Fe20,"Vlasak, G., Jergel, M., Duhaj, P.: Mater. Sci. Eng. 99 (1988) 109-112.",AM,Melt Spinning,Ribbon,Width X Thickness,6,0.03,XRD ,Carter,,,10.1016/0025-5416(88)90303-5,,,,,,,,,,,,,,
60490a203e6da430a7212b00,B20Co60Fe20,"O'Handley, R.C.: Solid State Commun. 21 (1977) 1119-1122.",AM,Melt Spinning,Ribbon,Width X Thickness,1.5-2,0.04,XRD ,Carter,,,10.1016/0038-1098(77)90321-0,,,,,,,,,,,,,,
60490a203e6da430a7212b01,B20Co60Fe20,"Kern, R., Naka, M., Gonser, U.: Proc. 4th Int. Conf. Rapidly Quenched Met., Sendai,Masumoto, T., Suzuki, K. (eds.), The Japan Institute of Metals 2 (1982) 847-850.",AM,Melt Spinning,Ribbon,Width X Thickness,2-Jan,0.02,XRD ,Carter,,,,,,,,,,,,,,,,,
60490a203e6da430a7212b02,B20Co60Mn20,"Obi, Y., Morita, H., Fujimori, H.: Sci. Rep. Res. Inst. Tohoku Univ. Ser. A 31 (1983) 36-46.",AM,Melt Spinning,Ribbon,Width X Thickness,0.5-1,0.02-0.03,XRD,Carter,,,,,,,Radio Frequency Melting,,,,,,,,,,
60490a203e6da430a7212b03,B20Co60Si20,"Hagiwara, M., Inoue, A., Masumoto, T.: Sci. Rep. Res. Inst. Tohoku Univ. Ser. A 29 (1981)351-358.",CR,Melt Spinning,Ribbon,Width X Thickness,1-1.5,0.02,TEM  XRD,Carter,,,,,,,Radio Frequency Melting,Ar-gas,,,,,,,,,
60490a203e6da430a7212b04,B20Co62.5Si17.5,"Hagiwara, M., Inoue, A., Masumoto, T.: Sci. Rep. Res. Inst. Tohoku Univ. Ser. A 29 (1981)351-358.",AC,Melt Spinning,Ribbon,Width X Thickness,1-1.5,0.02,TEM  XRD,Carter,,,,,,,Radio Frequency Melting,Ar-gas,,,,,,,,,
60490a203e6da430a7212b05,B20Co64Mn16,"Obi, Y., Morita, H., Fujimori, H.: IEEE Trans. Magn. MG-16 (1980) 1132-1134.",AM,Melt Spinning,Ribbon,Width X Thickness,0.5-1,0.02-0.03,XRD,Carter,,,10.1109/TMAG.1980.1060859,,,,Radio Frequency Melting,,,,,,,,,,
60490a203e6da430a7212b06,B20Co64Mn16,"['Obi, Y., Morita, H., Fujimori, H.: Sci. Rep. Res. Inst. Tohoku Univ. Ser. A 31 (1983) 36-46.'
 'Obi, Y.: Sci. Rep. Res. Inst. Tohoku Univ. Ser. A 34 (1989) 241-250.']",AM,Melt Spinning,Ribbon,Width X Thickness,0.5-1,0.02-0.03,XRD,Carter,,,,,,,Radio Frequency Melting,,,,,,,,,,
60490a203e6da430a7212b07,B20Co64Ti16,"Kikuchi, M., Fukamichi, K., Kimura, H., Masumoto, T.: Sci. Rep. Res. Inst. Tohoku Univ.Ser. A 31 (1983) 79-90.",AM,Melt Spinning,Ribbon,Width X Thickness,1.2,0.03,TEM  XRD,Carter,,,,,,,Radio Frequency Melting,Ar-gas,,,,,,,,,
60490a203e6da430a7212b08,B20Co65Cr15,"Naka, M., Hashimoto, K., Masumoto, T.: J. Non-Cryst. Solids 34 (1979) 257-266.",AM,Melt Spinning,Ribbon,,,,,Carter,,,10.1016/0022-3093(79)90040-1,,,,Radio Frequency Melting,Ar-gas,,,,,,,,,
60490a203e6da430a7212b09,B20Co65Fe15,"Vlasak, G., Jergel, M., Duhaj, P.: Mater. Sci. Eng. 99 (1988) 109-112.",AM,Melt Spinning,Ribbon,Width X Thickness,6,0.03,XRD ,Carter,,,10.1016/0025-5416(88)90303-5,,,,,,,,,,,,,,
60490a203e6da430a7212b0a,B20Co65Si15,"Hagiwara, M., Inoue, A., Masumoto, T.: Sci. Rep. Res. Inst. Tohoku Univ. Ser. A 29 (1981)351-358.",AM,Melt Spinning,Ribbon,Width X Thickness,1-1.5,0.02,TEM  XRD,Carter,,,,,,,Radio Frequency Melting,Ar-gas,,,,,,,,,
60490a203e6da430a7212b0b,B20Co67.5Si12.5,"Hagiwara, M., Inoue, A., Masumoto, T.: Sci. Rep. Res. Inst. Tohoku Univ. Ser. A 29 (1981)351-358.",AM,Melt Spinning,Ribbon,Width X Thickness,1-1.5,0.02,TEM  XRD,Carter,,,,,,,Radio Frequency Melting,Ar-gas,,,,,,,,,
60490a203e6da430a7212b0c,B20Co68Ni12,"Vlasak, G., Jergel, M., Duhaj, P.: Mater. Sci. Eng. 99 (1988) 109-112.",AM,Quenching,Ribbon,Width X Thickness,6,0.03, XRD,Carter,,,10.1016/0025-5416(88)90303-5,,,,,,,,,,,,,,
60490a203e6da430a7212b0d,B20Co68Ti12,"Kikuchi, M., Fukamichi, K., Kimura, H., Masumoto, T.: Sci. Rep. Res. Inst. Tohoku Univ.Ser. A 31 (1983) 79-90.",AM,Melt Spinning,Ribbon,Width X Thickness,1.2,0.03,TEM  XRD,Carter,,,,,,,Radio Frequency Melting,Ar-gas,,,,,,,,,
60490a203e6da430a7212b0e,B20Co6Mo2Ni72,"Graydon, J.W., Thorpe, S.J., Kirk, D.W.: Acta Metallurgica Et Materialia 43 (1995) 1363–1373.",AM,,,,,,,Carter,,,10.1016/0956-7151(94)00371-N,,,,,,,,,,,,,,
60490a203e6da430a7212b0f,B20Co70Cr10,"Naka, M., Hashimoto, K., Masumoto, T.: J. Non-Cryst. Solids 34 (1979) 257-266.",AM,Melt Spinning,Ribbon,,,,,Carter,,,10.1016/0022-3093(79)90040-1,,,,Radio Frequency Melting,Ar-gas,,,,,,,,,
60490a203e6da430a7212b10,B20Co70Fe10,"O'Handley, R.C.: Solid State Commun. 21 (1977) 1119-1122.",AM,Melt Spinning,Ribbon,Width X Thickness,1.5-2,0.04,XRD ,Carter,,,10.1016/0038-1098(77)90321-0,,,,,,,,,,,,,,
60490a203e6da430a7212b11,B20Co70Fe10,"Vlasak, G., Jergel, M., Duhaj, P.: Mater. Sci. Eng. 99 (1988) 109-112.",AM,Melt Spinning,Ribbon,Width X Thickness,6,0.03,XRD ,Carter,,,10.1016/0025-5416(88)90303-5,,,,,,,,,,,,,,
60490a203e6da430a7212b12,B20Co70Mn10,"Obi, Y., Morita, H., Fujimori, H.: Sci. Rep. Res. Inst. Tohoku Univ. Ser. A 31 (1983) 36-46.",AM,Melt Spinning,Ribbon,,,,XRD,Carter,,,,,,,,,,,,,,,,,
60490a203e6da430a7212b13,B20Co70Ni10,"Vlasak, G., Jergel, M., Duhaj, P.: Mater. Sci. Eng. 99 (1988) 109-112.",AM,Quenching,Ribbon,Width X Thickness,6,0.03, XRD,Carter,,,10.1016/0025-5416(88)90303-5,,,,,,,,,,,,,,
60490a203e6da430a7212b14,B20Co70Si10,"Hagiwara, M., Inoue, A., Masumoto, T.: Sci. Rep. Res. Inst. Tohoku Univ. Ser. A 29 (1981)351-358.",AM,Melt Spinning,Ribbon,Width X Thickness,1-1.5,0.02,TEM  XRD,Carter,,,,,,,Radio Frequency Melting,Ar-gas,,,,,,,,,
60490a203e6da430a7212b15,B20Co70Zr10,"Shen, B.-G., Guo, H.-Q., Yang, L.-Y., Gou, H.-Q., Zhao, J.-G.: Mater. Sci. Eng. A 133(1991) 165-168.",AM,Melt Spinning,Ribbon,Width X Thickness,1,0.02-0.03,TEM XRD,Carter,,,10.1016/0921-5093(91)90040-T,,,,Arc Melting,Ar-gas,,,,,,,,,
60490a203e6da430a7212b16,B20Co72.5Si7.5,"Hagiwara, M., Inoue, A., Masumoto, T.: Sci. Rep. Res. Inst. Tohoku Univ. Ser. A 29 (1981)351-358.",AM,Melt Spinning,Ribbon,Width X Thickness,1-1.5,0.02,TEM  XRD,Carter,,,,,,,Radio Frequency Melting,Ar-gas,,,,,,,,,
60490a203e6da430a7212b17,B20Co72Cr8,"Naka, M., Hashimoto, K., Masumoto, T.: Sci. Rep. Res. Inst. Tohoku Univ. Ser. A 27(1979) 246-258.",AM,Melt Spinning,Ribbon,Width X Thickness,2,0.03,,Carter,,,,,,,Radio Frequency Melting,,,,,,,,,,
60490a203e6da430a7212b18,B20Co72Cr8,"Naka, M., Hashimoto, K., Masumoto, T.: J. Non-Cryst. Solids 34 (1979) 257-266.",AM,Melt Spinning,Ribbon,,,,,Carter,,,10.1016/0022-3093(79)90040-1,,,,Radio Frequency Melting,Ar-gas,,,,,,,,,
60490a203e6da430a7212b19,B20Co72Fe8,"Vlasak, G., Jergel, M., Duhaj, P.: Mater. Sci. Eng. 99 (1988) 109-112.",AM,Melt Spinning,Ribbon,Width X Thickness,6,0.03,XRD ,Carter,,,10.1016/0025-5416(88)90303-5,,,,,,,,,,,,,,
60490a203e6da430a7212b1a,B20Co72Mn8,"Obi, Y., Morita, H., Fujimori, H.: IEEE Trans. Magn. MG-16 (1980) 1132-1134.",AM,Melt Spinning,Ribbon,Width X Thickness,0.5-1,0.02-0.03,XRD,Carter,,,10.1109/TMAG.1980.1060859,,,,Radio Frequency Melting,,,,,,,,,,
60490a203e6da430a7212b1b,B20Co72Mn8,"Obi, Y., Morita, H., Fujimori, H.: Sci. Rep. Res. Inst. Tohoku Univ. Ser. A 31 (1983) 36-46.",AM,Melt Spinning,Ribbon,Width X Thickness,0.5-1,0.02-0.03,XRD,Carter,,,,,,,Radio Frequency Melting,,,,,,,,,,
60490a203e6da430a7212b1c,B20Co72Ni8,"Vlasak, G., Jergel, M., Duhaj, P.: Mater. Sci. Eng. 99 (1988) 109-112.",AM,Quenching,Ribbon,Width X Thickness,6,0.03, XRD,Carter,,,10.1016/0025-5416(88)90303-5,,,,,,,,,,,,,,
60490a203e6da430a7212b1d,B20Co72Ti8,"Kikuchi, M., Fukamichi, K., Kimura, H., Masumoto, T.: Sci. Rep. Res. Inst. Tohoku Univ.Ser. A 31 (1983) 79-90.",AM,Melt Spinning,Ribbon,Width X Thickness,1.2,0.03,TEM  XRD,Carter,,,,,,,Radio Frequency Melting,Ar-gas,,,,,,,,,
60490a203e6da430a7212b1e,B20Co74Fe6,"Chou, C.-P.P., Davis, L.A., Narashimhan, M.C.: Scr. Metall. 11 (1977) 417-423.",AM,Melt Spinning,Ribbon,Width X Thickness,6,0.05,XRD ,Carter,,,10.1016/0036-9748(77)90280-0,,,,,,,,,,,,,,
60490a203e6da430a7212b1f,B20Co74Fe6,"Vlasak, G., Jergel, M., Duhaj, P.: Mater. Sci. Eng. 99 (1988) 109-112.",AM,Melt Spinning,Ribbon,Width X Thickness,6,0.03,XRD ,Carter,,,10.1016/0025-5416(88)90303-5,,,,,,,,,,,,,,
60490a203e6da430a7212b20,B20Co74Ni6,"Vlasak, G., Jergel, M., Duhaj, P.: Mater. Sci. Eng. 99 (1988) 109-112.",AM,Quenching,Ribbon,Width X Thickness,6,0.03, XRD,Carter,,,10.1016/0025-5416(88)90303-5,,,,,,,,,,,,,,
60490a203e6da430a7212b21,B20Co75Fe5,"['Mizoguchi, T., Hatta, S., Akiyama, K., Maeda, K., Takayama, S.: Proc. 4th Int. Conf.Rapidly Quenched Met., Sendai, Masumoto, T., Suzuki, K. (eds.), The Japan Institute ofMetals 2 (1982) 1195-1198.'
 'Zaveta, K., Springmann, B., Schneider, J., Kratochvilova, E.: Proc. 4th Int. Conf. RapidlyQuenched Met., Sendai, Masumoto, T., Suzuki, K. (eds.), The Japan Institute of Metals 1(1982) 523-526.']",AM,Melt Spinning,Ribbon,['Thickness' 'Width X Thickness'],[' 0.03-0.05' '1'],,XRD ,Carter,,,,,,,,,,,,,,,,,
60490a203e6da430a7212b22,B20Co75Si5,"Komatsu, T., Matusita, K., Yokota, R.: J. Non-Cryst. Solids 72 (1985) 279-286.",AM,Melt Spinning,Ribbon,Width X Thickness,1.1-1.8,0.02-0.03,TEM  XRD,Carter,,,10.1016/0022-3093(85)90184-X,,,,Radio Frequency Melting,,,,,,,,,,
60490a203e6da430a7212b23,B20Co75Si5,"Hagiwara, M., Inoue, A., Masumoto, T.: Sci. Rep. Res. Inst. Tohoku Univ. Ser. A 29 (1981)351-358.",AM,Melt Spinning,Ribbon,Width X Thickness,1-1.5,0.02,TEM  XRD,Carter,,,,,,,Radio Frequency Melting,Ar-gas,,,,,,,,,
60490a203e6da430a7212b24,B20Co76Fe4,"Vlasak, G., Jergel, M., Duhaj, P.: Mater. Sci. Eng. 99 (1988) 109-112.",AM,Melt Spinning,Ribbon,Width X Thickness,6,0.03,XRD ,Carter,,,10.1016/0025-5416(88)90303-5,,,,,,,,,,,,,,
60490a203e6da430a7212b25,B20Co76Ni4,"Vlasak, G., Jergel, M., Duhaj, P.: Mater. Sci. Eng. 99 (1988) 109-112.",AM,Quenching,Ribbon,Width X Thickness,6,0.03, XRD,Carter,,,10.1016/0025-5416(88)90303-5,,,,,,,,,,,,,,
60490a203e6da430a7212b26,B20Co76Ti4,"Kikuchi, M., Fukamichi, K., Kimura, H., Masumoto, T.: Sci. Rep. Res. Inst. Tohoku Univ.Ser. A 31 (1983) 79-90.",AM,Melt Spinning,Ribbon,Width X Thickness,1.2,0.03,TEM  XRD,Carter,,,,,,,Radio Frequency Melting,Ar-gas,,,,,,,,,
60490a203e6da430a7212b27,B20Co78Fe2,"Vlasak, G., Jergel, M., Duhaj, P.: Mater. Sci. Eng. 99 (1988) 109-112.",AM,Melt Spinning,Ribbon,Width X Thickness,6,0.03,XRD ,Carter,,,10.1016/0025-5416(88)90303-5,,,,,,,,,,,,,,
60490a203e6da430a7212b28,B20Co78Ni2,"Vlasak, G., Jergel, M., Duhaj, P.: Mater. Sci. Eng. 99 (1988) 109-112.",AM,Quenching,Ribbon,Width X Thickness,6,0.03, XRD,Carter,,,10.1016/0025-5416(88)90303-5,,,,,,,,,,,,,,
60490a203e6da430a7212b29,B20Co80,"Vlasak, G., Jergel, M., Duhaj, P.: Mater. Sci. Eng. 99 (1988) 109-112.",AM,['Melt Spinning' 'Quenching'],Ribbon,Width X Thickness,6,0.03,['XRD ' ' XRD'],Carter,,,10.1016/0025-5416(88)90303-5,,,,,,,,,,,,,,
60490a203e6da430a7212b2a,B20Co80,"Obi, Y., Morita, H., Fujimori, H.: IEEE Trans. Magn. MG-16 (1980) 1132-1134.",AM,Melt Spinning,Ribbon,Width X Thickness,0.5-1,0.02-0.03,XRD,Carter,,,10.1109/TMAG.1980.1060859,,,,Radio Frequency Melting,,,,,,,,,,
60490a203e6da430a7212b2b,B20Co80,"Naka, M., Hashimoto, K., Masumoto, T.: J. Non-Cryst. Solids 34 (1979) 257-266.",AM,Melt Spinning,Ribbon,,,,,Carter,,,10.1016/0022-3093(79)90040-1,,,,Radio Frequency Melting,Ar-gas,,,,,,,,,
60490a203e6da430a7212b2c,B20Co80,"Li, F.-X., Li, F., Tu, G.-H., Chen, W.-R.: Mater. Sci. Eng. 99 (1988) 227-229.",AM,Melt Spinning,Ribbon,Width X Thickness,1,0.02,,Carter,,,10.1016/0025-5416(88)90328-X,,,,Arc Melting,Ar-gas,,,,,,,,,
60490a203e6da430a7212b2d,B20Co80,"['Naka, M., Hashimoto, K., Masumoto, T.: Sci. Rep. Res. Inst. Tohoku Univ. Ser. A 27(1979) 246-258.'
 'Kern, R., Naka, M., Gonser, U.: Proc. 4th Int. Conf. Rapidly Quenched Met., Sendai,Masumoto, T., Suzuki, K. (eds.), The Japan Institute of Metals 2 (1982) 847-850.'
 'Obi, Y., Morita, H., Fujimori, H.: Sci. Rep. Res. Inst. Tohoku Univ. Ser. A 31 (1983) 36-46.'
 'Hagiwara, M., Inoue, A., Masumoto, T.: Sci. Rep. Res. Inst. Tohoku Univ. Ser. A 29 (1981)351-358.'
 'Kikuchi, M., Fukamichi, K., Kimura, H., Masumoto, T.: Sci. Rep. Res. Inst. Tohoku Univ.Ser. A 31 (1983) 79-90.']",['AM' 'AC'],Melt Spinning,Ribbon,Width X Thickness,['2' '1-2' '0.5-1' '1-1.5' '1.2'],['0.03' '0.02' '0.02-0.03'],[nan 'XRD ' 'XRD' 'TEM  XRD'],Carter,,,,,,,Radio Frequency Melting,,,,,,,,,,
60490a203e6da430a7212b2e,B20Co80,"O'Handley, R.C.: Solid State Commun. 21 (1977) 1119-1122.",AM,Melt Spinning,Ribbon,Width X Thickness,1.5-2,0.04,XRD ,Carter,,,10.1016/0038-1098(77)90321-0,,,,,,,,,,,,,,
60490a203e6da430a7212b2f,B20Cr10Fe70,"Im, B.M., Akiyama, E., Habazaki, H., Kawashima, A., Asami, K., Hashimoto, K.: Corros.Sci. 34 (1993) 1829-1839.",AM,Melt Spinning,Ribbon,Width X Thickness,1.0-2.0,0.01-0.04, TEM  XRD,Carter,,,10.1016/0010-938X(93)90020-H,,,,,,,,,,,,,,
60490a203e6da430a7212b30,B20Cr10Fe70,"Kaczkowski, Z., Kisdi-Koszo, E., Potocky, L.: Mater. Sci. Eng. A 133 (1991) 220-222.",AM,Melt Spinning,Ribbon,Width X Thickness,['2' nan '1-2' '1'],['0.03' nan '0.02' '0.04'],[' XRD' 'AXS  SEM  TEM  XRD'],Carter,,,10.1016/0921-5093(91)90054-Q,,,,Radio Frequency Melting,,,,,,,,,,
60490a203e6da430a7212b31,B20Cr10Ni70,"Naka, M., Hashimoto, K., Masumoto, T.: J. Non-Cryst. Solids 34 (1979) 257-266.",AM,Melt Spinning,Ribbon,,,,XRD,Carter,,,10.1016/0022-3093(79)90040-1,,,,Radio Frequency Melting,,,,,,,,,,
60490a203e6da430a7212b32,B20Cr15Fe65,"Im, B.M., Akiyama, E., Habazaki, H., Kawashima, A., Asami, K., Hashimoto, K.: Corros.Sci. 34 (1993) 1829-1839.",AM,Melt Spinning,Ribbon,Width X Thickness,1.0-2.0,0.01-0.04, TEM  XRD,Carter,,,10.1016/0010-938X(93)90020-H,,,,,,,,,,,,,,
60490a203e6da430a7212b33,B20Cr1Fe79,"Kaczkowski, Z., Kisdi-Koszo, E., Potocky, L.: Mater. Sci. Eng. A 133 (1991) 220-222.",AM,Melt Spinning,Ribbon,,,, TEM  XRD,Carter,,,10.1016/0921-5093(91)90054-Q,,,,Radio Frequency Melting,,,,,,,,,,
60490a203e6da430a7212b34,B20Cr2.5Fe77.5,"Kaczkowski, Z., Kisdi-Koszo, E., Potocky, L.: Mater. Sci. Eng. A 133 (1991) 220-222.",AM,Melt Spinning,Ribbon,,,, TEM  XRD,Carter,,,10.1016/0921-5093(91)90054-Q,,,,Radio Frequency Melting,,,,,,,,,,
60490a203e6da430a7212b35,B20Cr20Fe60,"Kaczkowski, Z., Kisdi-Koszo, E., Potocky, L.: Mater. Sci. Eng. A 133 (1991) 220-222.",AM,Melt Spinning,Ribbon,,,,[' XRD' 'AXS  SEM  TEM  XRD'],Carter,,,10.1016/0921-5093(91)90054-Q,,,,Radio Frequency Melting,,,,,,,,,,
60490a203e6da430a7212b36,B20Cr20Ni60,"Naka, M., Hashimoto, K., Masumoto, T.: J. Non-Cryst. Solids 34 (1979) 257-266.",AM,Melt Spinning,Ribbon,,,,XRD,Carter,,,10.1016/0022-3093(79)90040-1,,,,Radio Frequency Melting,,,,,,,,,,
60490a203e6da430a7212b37,B20Cr25Fe55,"Kaczkowski, Z., Kisdi-Koszo, E., Potocky, L.: Mater. Sci. Eng. A 133 (1991) 220-222.",AM,Melt Spinning,Ribbon,,,, XRD,Carter,,,10.1016/0921-5093(91)90054-Q,,,,Radio Frequency Melting,,,,,,,,,,
60490a203e6da430a7212b38,B20Cr25Ni55,"Naka, M., Hashimoto, K., Masumoto, T.: J. Non-Cryst. Solids 34 (1979) 257-266.",AM,Melt Spinning,Ribbon,,,,XRD,Carter,,,10.1016/0022-3093(79)90040-1,,,,Radio Frequency Melting,,,,,,,,,,
60490a203e6da430a7212b39,B20Cr30Fe50,"Kaczkowski, Z., Kisdi-Koszo, E., Potocky, L.: Mater. Sci. Eng. A 133 (1991) 220-222.",AM,Melt Spinning,Ribbon,,,, XRD,Carter,,,10.1016/0921-5093(91)90054-Q,,,,Radio Frequency Melting,,,,,,,,,,
60490a203e6da430a7212b3a,B20Cr30Ni50,"Naka, M., Hashimoto, K., Masumoto, T.: J. Non-Cryst. Solids 34 (1979) 257-266.",AM,Melt Spinning,Ribbon,,,,XRD,Carter,,,10.1016/0022-3093(79)90040-1,,,,Radio Frequency Melting,,,,,,,,,,
60490a203e6da430a7212b3b,B20Cr35Fe45,"Kaczkowski, Z., Kisdi-Koszo, E., Potocky, L.: Mater. Sci. Eng. A 133 (1991) 220-222.",AM,Melt Spinning,Ribbon,,,, XRD,Carter,,,10.1016/0921-5093(91)90054-Q,,,,Radio Frequency Melting,,,,,,,,,,
60490a203e6da430a7212b3c,B20Cr40Fe40,"Kaczkowski, Z., Kisdi-Koszo, E., Potocky, L.: Mater. Sci. Eng. A 133 (1991) 220-222.",AM,Melt Spinning,Ribbon,,,, XRD,Carter,,,10.1016/0921-5093(91)90054-Q,,,,Radio Frequency Melting,,,,,,,,,,
60490a203e6da430a7212b3d,B20Cr4Fe76,"Im, B.M., Akiyama, E., Habazaki, H., Kawashima, A., Asami, K., Hashimoto, K.: Corros.Sci. 34 (1993) 1829-1839.",AM,Melt Spinning,Ribbon,Width X Thickness,1.0-2.0,0.01-0.04, TEM  XRD,Carter,,,10.1016/0010-938X(93)90020-H,,,,,,,,,,,,,,
60490a203e6da430a7212b3e,B20Cr4Fe76,"Kaczkowski, Z., Kisdi-Koszo, E., Potocky, L.: Mater. Sci. Eng. A 133 (1991) 220-222.",AM,Melt Spinning,Ribbon,,,, TEM  XRD,Carter,,,10.1016/0921-5093(91)90054-Q,,,,Radio Frequency Melting,,,,,,,,,,
60490a203e6da430a7212b3f,B20Cr5Fe75,"Kaczkowski, Z., Kisdi-Koszo, E., Potocky, L.: Mater. Sci. Eng. A 133 (1991) 220-222.",AM,Melt Spinning,Ribbon,Width X Thickness,['2' nan '1-2' '1'],['0.03' nan '0.02' '0.04'],[' XRD' 'AXS  SEM  TEM  XRD' ' TEM  XRD'],Carter,,,10.1016/0921-5093(91)90054-Q,,,,Radio Frequency Melting,,,,,,,,,,
60490a203e6da430a7212b40,B20Cr6Fe74,"Im, B.M., Akiyama, E., Habazaki, H., Kawashima, A., Asami, K., Hashimoto, K.: Corros.Sci. 34 (1993) 1829-1839.",AM,Melt Spinning,Ribbon,Width X Thickness,1.0-2.0,0.01-0.04, TEM  XRD,Carter,,,10.1016/0010-938X(93)90020-H,,,,,,,,,,,,,,
60490a203e6da430a7212b41,B20Cr8Fe72,"Kaczkowski, Z., Kisdi-Koszo, E., Potocky, L.: Mater. Sci. Eng. A 133 (1991) 220-222.",AM,Melt Spinning,Ribbon,,,,[' XRD' ' TEM  XRD'],Carter,,,10.1016/0921-5093(91)90054-Q,,,,Radio Frequency Melting,,,,,,,,,,
60490a203e6da430a7212b42,B20Cr8Fe72,"Im, B.M., Akiyama, E., Habazaki, H., Kawashima, A., Asami, K., Hashimoto, K.: Corros.Sci. 34 (1993) 1829-1839.",AM,Melt Spinning,Ribbon,Width X Thickness,1.0-2.0,0.01-0.04, TEM  XRD,Carter,,,10.1016/0010-938X(93)90020-H,,,,,,,,,,,,,,
60490a203e6da430a7212b43,B20Cu0.5Fe79.5,"Komuro, M.: Master Dissertation, Tohoku University, 1984.",AM,Melt Spinning,Ribbon,Width X Thickness,1,0.04,AXS  SEM  TEM  XRD ,Carter,,,,,,,Radio Frequency Melting,Ar-gas,,,,,,,,,
60490a203e6da430a7212b44,B20Cu10Fe70,"Komuro, M.: Master Dissertation, Tohoku University, 1984.",AC,Melt Spinning,Ribbon,Width X Thickness,1,0.04,AXS  SEM  TEM  XRD ,Carter,,,,,,,Radio Frequency Melting,Ar-gas,,,,,,,,,
60490a203e6da430a7212b45,B20Cu1Fe79,"Komuro, M.: Master Dissertation, Tohoku University, 1984.",AC,Melt Spinning,Ribbon,Width X Thickness,1,0.04,AXS  SEM  TEM  XRD ,Carter,,,,,,,Radio Frequency Melting,Ar-gas,,,,,,,,,
60490a203e6da430a7212b46,B20Cu5Fe75,"Komuro, M.: Master Dissertation, Tohoku University, 1984.",AC,Melt Spinning,Ribbon,Width X Thickness,1,0.04,AXS  SEM  TEM  XRD ,Carter,,,,,,,Radio Frequency Melting,Ar-gas,,,,,,,,,
60490a203e6da430a7212b47,B20F1.5Fe78.5,"Sugawara, E., Katayama, T., Masumoto, T.: J. Magn. Soc. Jpn. 11: Suppl. S1 (1987) 277-280.",AM,Deposition,Thin Film,,,,TEM XRD,Carter,,,10.3379/jmsjmag.11.S1_277,,,,,Vacuum,,,,,,,,,
60490a203e6da430a7212b48,B20F15Fe65,"Sugawara, E., Katayama, T., Masumoto, T.: J. Magn. Soc. Jpn. 11: Suppl. S1 (1987) 277-280.",AM,Deposition,Thin Film,,,,TEM XRD,Carter,,,10.3379/jmsjmag.11.S1_277,,,,,Vacuum,,,,,,,,,
60490a203e6da430a7212b49,B20Fe15Ni65,"Ilonca, G., Florescu, V.: Mater. Sci. Eng. 99 (1988) 43-45.",AM,Melt Spinning,Ribbon,Width X Thickness,20,0.025,AES  EMA  SEM  TEM  XRD ,Carter,,,10.1016/0025-5416(88)90288-1,,,,Radio Frequency Melting,,,,,,,,,,
60490a203e6da430a7212b4a,B20Fe19Zr61,"Biegel, W., Krebs, H.U., Michaelsen, C., Freyhardt, H.C., Hellstern, E.: Mater. Sci. Eng. 97(1988) 59-62.",AM,Melt Spinning,Ribbon,,,,,Carter,,,10.1016/0025-5416(88)90012-2,,,,Radio Frequency Melting,,,,,,,,,,
60490a203e6da430a7212b4b,B20Fe20Ni60,"Ilonca, G., Florescu, V.: Mater. Sci. Eng. 99 (1988) 43-45.",AM,Melt Spinning,Ribbon,Width X Thickness,20,0.025,AES  EMA  SEM  TEM  XRD ,Carter,,,10.1016/0025-5416(88)90288-1,,,,Radio Frequency Melting,,,,,,,,,,
60490a203e6da430a7212b4c,B20Fe20Ni60,"O'Handley, R.C.: Solid State Commun. 21 (1977) 1119-1122.",AM,Melt Spinning,Ribbon,Width X Thickness,1.5-2,0.04,AES  EMA ,Carter,,,10.1016/0038-1098(77)90321-0,,,,Radio Frequency Melting,,,,,,,,,,
