Repository: leschultz/Molecular-Dynamic-Characteristic-Temperatures-for-Predicting-Metallic-Glass-Forming-Ability

├── README.md
├── features
│   ├── MDF_DMREF_Metallic_Glasses_v5
│   │   ├── MDF_DMREF_Metallic_Glasses_v5.csv
│   │   └── update_metallic_glasses.py
│   ├── features_dmax_cts
│   │   ├── features_dmax_cts.csv
│   │   ├── features_dmax_cts.json
│   │   └── upload.py
│   ├── features_gfa_cts
│   │   ├── features_gfa_cts.csv
│   │   ├── features_gfa_cts.json
│   │   ├── requirements.txt
│   │   └── upload.py
│   └── prsd_features_gfa_cts
│       └── prsd_features_gfa_cts.csv
└── plots
    ├── classification
    │   ├── original
    │   │   ├── PR_positive.png
    │   │   └── PR_positive_data.csv
    │   └── prsd
    │       ├── PRSD_PR_positive_data.csv
    │       └── PR_positive_PRSD.png

File: features/MDF_DMREF_Metallic_Glasses_v5/MDF_DMREF_Metallic_Glasses_v5.csv (part 29 of 58)
_id,Composition,Reference,Is_Amorphous?,Casting,Type,Size_Measure,Size1,Size2,Characterization,From,Tg_[K],Tl_[K],DOI,Dmax_[mm],Tx_[K],Tm_[K],Melting,Environment,Sigma_[Mpa],Zmax_[mm],E_[GPA],Possion's_Ratio,v,Rc_[K/s],Fracture_Strength_[MPa],G_[GPa],Density_[g/cm^3]
60490a203e6da430a7212b4d,B20Fe21Ni59,"Ward, K.D., Crangle, J., Davies, H.A.: Proc. 4th Int. Conf. Rapidly Quenched Met., Sendai,Masumoto, T., Suzuki, K. (eds.), The Japan Institute of Metals 2 (1982) 1141-1144.",AM,Melt Spinning,Ribbon,,,,AES  EMA  TEM  XRD ,Carter,,,,,,,,,,,,,,,,,
60490a203e6da430a7212b4e,B20Fe29.5Ni50.5,"Ward, K.D., Crangle, J., Davies, H.A.: Proc. 4th Int. Conf. Rapidly Quenched Met., Sendai,Masumoto, T., Suzuki, K. (eds.), The Japan Institute of Metals 2 (1982) 1141-1144.",AM,Melt Spinning,Ribbon,,,,AES  EMA  TEM  XRD ,Carter,,,,,,,,,,,,,,,,,
60490a203e6da430a7212b4f,B20Fe30Ni50,"O'Handley, R.C.: Solid State Commun. 21 (1977) 1119-1122.",AM,Melt Spinning,Ribbon,Width X Thickness,1.5-2,0.04,AES  EMA ,Carter,,,10.1016/0038-1098(77)90321-0,,,,Radio Frequency Melting,,,,,,,,,,
60490a203e6da430a7212b50,B20Fe30Ni50,"Koster, U., Herold, U., Hillenbrand, H.-G.: Scr. Metall. 17 (1983) 867-872.",AM,Melt Spinning,Ribbon,,,,AES  EMA  SEM  TEM  XRD ,Carter,,,10.1016/0036-9748(83)90251-X,,,,Radio Frequency Melting,,,,,,,,,,
60490a203e6da430a7212b51,B20Fe30Ni50,"Ivezic, T., Ocko, M., Babic, E., Stubicar, M., Marohnic, Z.: Proc. 3rd Int. Conf. Rapidly Quenched Met., London, Cantor, B. (ed.), The Metals Society 2 (1978) 380-383. ",AM,Melt Spinning,Ribbon,,,,AES  EMA  XRD ,Carter,,,,,,,Arc Melting,,,,,,,,,,
60490a203e6da430a7212b52,B20Fe35Ni45,"Komatsu, T., Matusita, K., Yokota, R.: J. Non-Cryst. Solids 69 (1985) 347-359.",AM,Melt Spinning,Ribbon,,,,AES  EMA  SEM  TEM  XRD ,Carter,,,10.1016/0022-3093(85)90036-5,,,,Radio Frequency Melting,,,,,,,,,,
60490a203e6da430a7212b53,B20Fe37Mo6Ni37,"He, Z.Q., Wang, X.L., Zhao, Z.Y., Quan, B.Y.: Journal of Non-Crystalline Solids 354 (2008) 1683–1689.",AM,,,,,,,Carter,,1333.0,10.1016/j.jnoncrysol.2007.09.006,,735.0,1326.0,,,,,,,,,,,
60490a203e6da430a7212b54,B20Fe38Mo4Ni38,"He, Z.Q., Wang, X.L., Zhao, Z.Y., Quan, B.Y.: Journal of Non-Crystalline Solids 354 (2008) 1683–1689.",AM,,,,,,,Carter,,1334.0,10.1016/j.jnoncrysol.2007.09.006,,735.0,1327.0,,,,,,,,,,,
60490a203e6da430a7212b55,B20Fe38Ni42,"Ward, K.D., Crangle, J., Davies, H.A.: Proc. 4th Int. Conf. Rapidly Quenched Met., Sendai,Masumoto, T., Suzuki, K. (eds.), The Japan Institute of Metals 2 (1982) 1141-1144.",AM,Melt Spinning,Ribbon,,,,AES  EMA  TEM  XRD ,Carter,,,,,,,,,,,,,,,,,
60490a203e6da430a7212b56,B20Fe39Mo2Ni39,"He, Z.Q., Wang, X.L., Zhao, Z.Y., Quan, B.Y.: Journal of Non-Crystalline Solids 354 (2008) 1683–1689.",AM,,,,,,,Carter,,1336.0,10.1016/j.jnoncrysol.2007.09.006,,737.0,1328.0,,,,,,,,,,,
60490a203e6da430a7212b57,B20Fe40Ni40,"Chen, H.S.: Scr. Metall. 11 (1977) 367-370.",AM,Melt Spinning,Ribbon,Width X Thickness,1,0.02,AES  EMA ,Carter,,,10.1016/0036-9748(77)90268-X,,,,Radio Frequency Melting,,,,,,,,,,
60490a203e6da430a7212b58,B20Fe40Ni40,"He, Z.Q., Wang, X.L., Zhao, Z.Y., Quan, B.Y.: Journal of Non-Crystalline Solids 354 (2008) 1683–1689.",AM,,,,,,,Carter,,1343.0,10.1016/j.jnoncrysol.2007.09.006,,711.0,1338.0,,,,,,,,,,,
60490a203e6da430a7212b59,B20Fe40Ni40,"Taub, A.I., Walter, J.L.: J. Non-Cryst. Solids 61-62 (1984) 811-816.",AM,,,,,,AES  EMA  SEM  TEM  XRD ,Carter,,,10.1016/0022-3093(84)90642-2,,,,,,,,,,,,,,
60490a203e6da430a7212b5a,B20Fe40Ni40,"Hunger, G., Mordike, B.L.: J. Non-Cryst. Solids 56 (1983) 231-236.",AM,Melt Spinning,Ribbon,Width X Thickness,1,0.018,AES  EMA  SEM  TEM  XRD ,Carter,,,10.1016/0022-3093(83)90473-8,,,,Radio Frequency Melting,,,,,,,,,,
60490a203e6da430a7212b5b,B20Fe40Ni40,"Koster, U., Herold, U., Hillenbrand, H.-G.: Scr. Metall. 17 (1983) 867-872.",AM,Melt Spinning,Ribbon,,,,AES  EMA  SEM  TEM  XRD ,Carter,,,10.1016/0036-9748(83)90251-X,,,,Radio Frequency Melting,,,,,,,,,,
60490a203e6da430a7212b5c,B20Fe40Ni40,"Ilonca, G., Florescu, V.: Mater. Sci. Eng. 99 (1988) 43-45.",AM,Melt Spinning,Ribbon,Width X Thickness,20,0.025,AES  EMA  SEM  TEM  XRD ,Carter,,,10.1016/0025-5416(88)90288-1,,,,Radio Frequency Melting,,,,,,,,,,
60490a203e6da430a7212b5d,B20Fe40Ni40,"Kijek, M., Ahmadzadeh, M., Cantor, B., Cahn, R.W.: Scr. Metall. 14 (1980) 1337-1340.",AM,Deposition,,,,,AES  EMA  TEM  XRD ,Carter,,,10.1016/0036-9748(80)90190-8,,,,,,,,,,,,,,
60490a203e6da430a7212b5e,B20Fe40Ni40,"['Babic, E., Marohnic, Z., Pavuna, D., Leontic, B.: Proc. 3rd Int. Conf. Rapidly Quenched Met., London, Cantor, B. (ed.), The Metals Society 1 (1978) 355-362.'
 'Hillmann, H., Hilzinger, H.R.: Proc. 3rd Int. Conf. Rapidly Quenched Met., London, Cantor, B. (ed.), The Metals Society 1 (1978) 371-374.'
 'Ivezic, T., Ocko, M., Babic, E., Stubicar, M., Marohnic, Z.: Proc. 3rd Int. Conf. Rapidly Quenched Met., London, Cantor, B. (ed.), The Metals Society 2 (1978) 380-383. '
 'Lewis, B.G., Davies, H.A., Ward, K.D.: Proc. 3rd Int. Conf. Rapidly Quenched Met., London, Cantor, B. (ed.), The Metals Society 1 (1978) 325-336. '
 'Koster, U., Herold, U.: Proc. 4th Int. Conf. Rapidly Quenched Met., Sendai, Masumoto, T.,Suzuki, K. (eds.), The Japan Institute of Metals 1 (1982) 717-721.']",AM,Melt Spinning,Ribbon,Width X Thickness,['0.3' '1-1.5' nan '1.5'],['0.02-0.05' '0.03' nan '0.025-0.04'],['AES  EMA  XRD ' 'AES  EMA  TEM  XRD '],Carter,,,,,,,['Radio Frequency Melting' 'Arc Melting' nan],,,,,,,,,,
60490a203e6da430a7212b5f,B20Fe40Ni40,"O'Handley, R.C.: Solid State Commun. 21 (1977) 1119-1122.",AM,Melt Spinning,Ribbon,Width X Thickness,1.5-2,0.04,AES  EMA ,Carter,,,10.1016/0038-1098(77)90321-0,,,,Radio Frequency Melting,,,,,,,,,,
60490a203e6da430a7212b60,B20Fe50Ni30,"['Ivezic, T., Ocko, M., Babic, E., Stubicar, M., Marohnic, Z.: Proc. 3rd Int. Conf. Rapidly Quenched Met., London, Cantor, B. (ed.), The Metals Society 2 (1978) 380-383. '
 'Walter, J.L., Bartram, S.F.: Proc. 3rd Int. Conf. Rapidly Quenched Met., London, Cantor, B. (ed.), The Metals Society 1 (1978) 307-314.']",AM,Melt Spinning,Ribbon,,,,['AES  EMA  XRD ' 'AES  EMA  TEM  XRD '],Carter,,,,,,,['Arc Melting' 'Radio Frequency Melting'],,,,,,,,,,
60490a203e6da430a7212b61,B20Fe50Ni30,"O'Handley, R.C.: Solid State Commun. 21 (1977) 1119-1122.",AM,Melt Spinning,Ribbon,Width X Thickness,1.5-2,0.04,AES  EMA ,Carter,,,10.1016/0038-1098(77)90321-0,,,,Radio Frequency Melting,,,,,,,,,,
60490a203e6da430a7212b62,B20Fe60La20,"Onodera, H., Yamamoto, H.: J. Phys. Soc. Jpn. 50 (1981) 3575-3582.",AM,Melt Spinning,Ribbon,Width X Thickness,0.8-1.5 ,0.02-0.05 , XRD ,Carter,,,10.1143/JPSJ.50.3575,,,,Radio Frequency Melting,,,,,,,,,,
60490a203e6da430a7212b63,B20Fe60Ni20,"O'Handley, R.C.: Solid State Commun. 21 (1977) 1119-1122.",AM,Melt Spinning,Ribbon,Width X Thickness,1.5-2,0.04,AES  EMA ,Carter,,,10.1016/0038-1098(77)90321-0,,,,Radio Frequency Melting,,,,,,,,,,
60490a203e6da430a7212b64,B20Fe60Ni20,"Ivezic, T., Ocko, M., Babic, E., Stubicar, M., Marohnic, Z.: Proc. 3rd Int. Conf. Rapidly Quenched Met., London, Cantor, B. (ed.), The Metals Society 2 (1978) 380-383. ",AM,Melt Spinning,Ribbon,,,,AES  EMA  XRD ,Carter,,,,,,,Arc Melting,,,,,,,,,,
60490a203e6da430a7212b65,B20Fe60Zr20,"Schultz, L.: Mater. Sci. Eng. 97 (1988) 15-23.",AM,Mechanical,Powder,,,,TEM XRD,Carter,,,10.1016/0025-5416(88)90004-3,,,,,,,,,,,,,,
60490a203e6da430a7212b66,B20Fe62La18,"Onodera, H., Yamamoto, H.: J. Phys. Soc. Jpn. 50 (1981) 3575-3582.",AM,Melt Spinning,Ribbon,Width X Thickness,0.8-1.5,0.02-0.05 , XRD ,Carter,,,10.1143/JPSJ.50.3575,,,,Radio Frequency Melting,,,,,,,,,,
60490a203e6da430a7212b67,B20Fe64La16,"Onodera, H., Yamamoto, H.: J. Phys. Soc. Jpn. 50 (1981) 3575-3582.",AM,Melt Spinning,Ribbon,Width X Thickness,0.8-1.5,0.02-0.05, XRD ,Carter,,,10.1143/JPSJ.50.3575,,,,Radio Frequency Melting,,,,,,,,,,
60490a203e6da430a7212b68,B20Fe65Si15,"Hagiwara, M., Inoue, A., Masumoto, T.: Sci. Rep. Res. Inst. Tohoku Univ. Ser. A 29 (1981)351-358.",AM,Melt Spinning,Ribbon,Width X Thickness,1-1.5,0.02-0.40,DTA  TEM  UPS  XRD  -,Carter,,,,,,,Radio Frequency Melting,,,,,,,,,,
60490a203e6da430a7212b69,B20Fe65Si15,"Hagiwara, M., Inoue, A., Masumoto, T.: Metall. Trans. A 13 (1982) 373-382.",AM,Quenching,Wire,,,,DTA  OM  SEM  TEM  UPS  XRD  -,Carter,,,10.1007/BF02643346,,,,Radio Frequency Melting,,,,,,,,,,
60490a203e6da430a7212b6a,B20Fe66La14,"Onodera, H., Yamamoto, H.: J. Phys. Soc. Jpn. 50 (1981) 3575-3582.",AM,Melt Spinning,Ribbon,Width X Thickness,0.8-1.5,0.02-0.05, XRD ,Carter,,,10.1143/JPSJ.50.3575,,,,Radio Frequency Melting,,,,,,,,,,
60490a203e6da430a7212b6b,B20Fe67.5Si12.5,"Hagiwara, M., Inoue, A., Masumoto, T.: Sci. Rep. Res. Inst. Tohoku Univ. Ser. A 29 (1981)351-358.",AM,Melt Spinning,Ribbon,Width X Thickness,1-1.5,0.02-0.40,DTA  TEM  UPS  XRD  -,Carter,,,,,,,Radio Frequency Melting,,,,,,,,,,
60490a203e6da430a7212b6c,B20Fe67.5Si12.5,"Hagiwara, M., Inoue, A., Masumoto, T.: Metall. Trans. A 13 (1982) 373-382.",AM,Quenching,Wire,,,,DTA  OM  SEM  TEM  UPS  XRD  -,Carter,,,10.1007/BF02643346,,,,Radio Frequency Melting,,,,,,,,,,
60490a203e6da430a7212b6d,B20Fe67Si13,"Wang, H., Zhang, S.-G.: Mater. Sci. Eng. 97 (1988) 395-397.",AM,Melt Spinning,Wire,,,,DTA  MS  OM  SEM  TEM  UPS  XRD  -,Carter,,,10.1016/0025-5416(88)90081-X,,,,Radio Frequency Melting,,,,,,,,,,
60490a203e6da430a7212b6e,B20Fe70Hf3Nb4Y3,,AM,,Rod,,,,,Carter,850.0,1437.0,10.1016/j.commatsci.2016.02.037,3.5,924.0,,,,,,,,,,,,
60490a203e6da430a7212b6f,B20Fe70La10,"Onodera, H., Yamamoto, H.: J. Phys. Soc. Jpn. 50 (1981) 3575-3582.",AM,Melt Spinning,Ribbon,Width X Thickness,0.8-1.5,0.02-0.05, XRD ,Carter,,,10.1143/JPSJ.50.3575,,,,Radio Frequency Melting,,,,,,,,,,
60490a203e6da430a7212b70,B20Fe70Mo10,"Koster, U., Herold, U., Hillenbrand, H.-G.: Scr. Metall. 17 (1983) 867-872.",AM,Melt Spinning,Ribbon,,,, XRD ,Carter,,,10.1016/0036-9748(83)90251-X,,,,Radio Frequency Melting,,,,,,,,,,
60490a203e6da430a7212b71,B20Fe70Nb10,,AM,Melt Spinning,Ribbon,,,,,Carter,,,,,905.8,,,,,,,,,,,,
60490a203e6da430a7212b72,B20Fe70Nb2Zr8,"Ma, L., Inoue, A.: Materials Letters 38 (1999) 58–61.",AM,Melt Spinning,Ribbon,,,,,Carter,870.1,,10.1016/S0167-577X(98)00132-3,,961.4,,,,3440.0,,,,,,,,
60490a203e6da430a7212b73,B20Fe70Nb4Zr6,"Ma, L., Inoue, A.: Materials Letters 38 (1999) 58–61.",AM,Melt Spinning,Ribbon,,,,,Carter,861.0,,10.1016/S0167-577X(98)00132-3,,954.6,,,,3490.0,,,,,,,,
60490a203e6da430a7212b74,B20Fe70Nb6Zr4,"Ma, L., Inoue, A.: Materials Letters 38 (1999) 58–61.",AM,Melt Spinning,Ribbon,,,,,Carter,853.4,,10.1016/S0167-577X(98)00132-3,,926.6,,,,2700.0,,,,,,,,
60490a203e6da430a7212b75,B20Fe70Nb8Zr2,"Ma, L., Inoue, A.: Materials Letters 38 (1999) 58–61.",AM,Melt Spinning,Ribbon,,,,,Carter,837.9,,10.1016/S0167-577X(98)00132-3,,904.9,,,,2520.0,,,,,,,,
60490a203e6da430a7212b76,B20Fe70Ni10,"Ivezic, T., Ocko, M., Babic, E., Stubicar, M., Marohnic, Z.: Proc. 3rd Int. Conf. Rapidly Quenched Met., London, Cantor, B. (ed.), The Metals Society 2 (1978) 380-383. ",AM,Melt Spinning,Ribbon,,,,AES  EMA  XRD ,Carter,,,,,,,Arc Melting,,,,,,,,,,
60490a203e6da430a7212b77,B20Fe70Ni10,"O'Handley, R.C.: Solid State Commun. 21 (1977) 1119-1122.",AM,Melt Spinning,Ribbon,Width X Thickness,1.5-2,0.04,AES  EMA ,Carter,,,10.1016/0038-1098(77)90321-0,,,,Radio Frequency Melting,,,,,,,,,,
60490a203e6da430a7212b78,B20Fe70Si10,"Taniwaki, M., Maeda, M.: Mater. Sci. Eng. 99 (1988) 47-51.",AM,Melt Spinning,Ribbon,Width X Thickness,1,0.03,DTA  MS  OM  SEM  TEM  UPS  XRD  -,Carter,,,10.1016/0025-5416(88)90289-3,,,,,,,,,,,,,,
60490a203e6da430a7212b79,B20Fe70Si10,"Hagiwara, M., Inoue, A., Masumoto, T.: Metall. Trans. A 13 (1982) 373-382.",AM,Quenching,Wire,,,,DTA  OM  SEM  TEM  UPS  XRD  -,Carter,,,10.1007/BF02643346,,,,Radio Frequency Melting,,,,,,,,,,
60490a203e6da430a7212b7a,B20Fe70Si10,"Hagiwara, M., Inoue, A., Masumoto, T.: Sci. Rep. Res. Inst. Tohoku Univ. Ser. A 29 (1981)351-358.",AM,Melt Spinning,Ribbon,Width X Thickness,1-1.5,0.02-0.40,DTA  TEM  UPS  XRD  -,Carter,,,,,,,Radio Frequency Melting,,,,,,,,,,
60490a203e6da430a7212b7b,B20Fe70Si10,"Wang, H., Zhang, S.-G.: Mater. Sci. Eng. 97 (1988) 395-397.",AM,Melt Spinning,Wire,,,,DTA  MS  OM  SEM  TEM  UPS  XRD  -,Carter,,,10.1016/0025-5416(88)90081-X,,,,Radio Frequency Melting,,,,,,,,,,
60490a203e6da430a7212b7c,B20Fe70V10,"Kern, R., Naka, M., Gonser, U.: Proc. 4th Int. Conf. Rapidly Quenched Met., Sendai,Masumoto, T., Suzuki, K. (eds.), The Japan Institute of Metals 2 (1982) 847-850.",AM,Melt Spinning,Ribbon,Width X Thickness,1.0-2.0,0.02,,Carter,,,,,,,Radio Frequency Melting,,,,,,,,,,
60490a203e6da430a7212b7d,B20Fe70Zr10,"Ma, L., Inoue, A.: Materials Letters 38 (1999) 58–61.",AM,Melt Spinning,Ribbon,,,,,Carter,872.8,,10.1016/S0167-577X(98)00132-3,,956.0,,,,2710.0,,,,,,,,
60490a203e6da430a7212b7e,B20Fe70Zr10,"['Ohnuma, S., Nose, M., Shirakawa, K., Masumoto, T.: Sci. Rep. Res. Inst. Tohoku Univ.Ser. A 29 (1981) 254-264.'
 'Nose, M.: Doctor Thesis, Tohoku University, 1988.']",AM,Melt Spinning,Ribbon,,,,,Carter,,,,,,,['CR' 'Radio Frequency Melting'],,,,,,,,,,
60490a203e6da430a7212b7f,B20Fe71Hf3Nb4Y2,,AM,Melt Casting,Rod,,,,,Carter,850.0,1432.0,10.1016/j.commatsci.2016.02.037,4.0,928.0,,,,,,,,,,,,
60490a203e6da430a7212b80,B20Fe71Nb4Zr5,"Yao, J.H., Yang, H., Zhang, J., Wang, J.Q., Li, Y.: Journal of Materials Research 23 (2008) 392–409",AM,,,,,,,Carter,,,,,,,,,,,,,,,,,
60490a203e6da430a7212b81,B20Fe72.5Si7.5,"Hagiwara, M., Inoue, A., Masumoto, T.: Sci. Rep. Res. Inst. Tohoku Univ. Ser. A 29 (1981)351-358.",AM,Melt Spinning,Ribbon,Width X Thickness,1-1.5,0.02-0.40,DTA  TEM  UPS  XRD  -,Carter,,,,,,,Radio Frequency Melting,,,,,,,,,,
60490a203e6da430a7212b82,B20Fe72.5Si7.5,"Hagiwara, M., Inoue, A., Masumoto, T.: Metall. Trans. A 13 (1982) 373-382.",AM,Quenching,Wire,,,,DTA  OM  SEM  TEM  UPS  XRD  -,Carter,,,10.1007/BF02643346,,,,Radio Frequency Melting,,,,,,,,,,
60490a203e6da430a7212b83,B20Fe72Hf3Nb4Y1,,AM,Melt Casting,Rod,,,,,Carter,841.0,1446.0,10.1016/j.commatsci.2016.02.037,3.0,916.0,,,,,,,,,,,,
60490a203e6da430a7212b84,B20Fe72La8,"Onodera, H., Yamamoto, H.: J. Phys. Soc. Jpn. 50 (1981) 3575-3582.",AM,Melt Spinning,Ribbon,Width X Thickness,0.8-1.5,0.02-0.05, XRD ,Carter,,,10.1143/JPSJ.50.3575,,,,Radio Frequency Melting,,,,,,,,,,
60490a203e6da430a7212b85,B20Fe72Mo8,"Chou, C.-P.P., O'Handley, R.C.: J. Non-Cryst. Solids 40 (1980) 417-428.",AM,Melt Spinning,Ribbon,Width X Thickness,1,0.04,,Carter,,,10.1016/0022-3093(80)90117-9,,,,Radio Frequency Melting,,,,,,,,,,
60490a203e6da430a7212b86,B20Fe72Nb4Si4,,,,,,,,,Lane,842.0,1420.0,10.1016/j.jallcom.2008.07.087,2.0,880.0,,,,,,,,,,,,
60490a203e6da430a7212b87,B20Fe72Nb4Si4,"J.M. Park, J.S. Park, J.H. Na, D.H. Kim, Mater. Sci. Eng. A 435–436 (2006)",AM,Melt Casting,Rod,,,,,Carter,842.0,1420.0,10.1016/j.msea.2006.07.073,2.0,880.0,,,,,,,,,,,,
60490a203e6da430a7212b88,B20Fe72Nb4Si4,,,,,,,,,Ben,842.0,1420.0,10.1016/j.jallcom.2008.07.087,2.0,880.0,,,,,,,,,,,,
60490a203e6da430a7212b89,B20Fe72W8,"Toth, J., Sas, B., Konczos, G.: Proc. 5th Int. Conf. Rapidly Quenched Met., W√ºrzburg,Steeb, S., Warlimont, H. (eds.), Elsevier Science Publishers B.V. 1 (1985) 1071-1074.",AM,Melt Spinning,Ribbon,,,,,Carter,,,10.1016/B978-0-444-86939-5.50254-2,,,,Radio Frequency Melting,,,,,,,,,,
60490a203e6da430a7212b8a,B20Fe72Zr8,"['Ohnuma, S., Nose, M., Shirakawa, K., Masumoto, T.: Sci. Rep. Res. Inst. Tohoku Univ.Ser. A 29 (1981) 254-264.'
 'Nose, M.: Doctor Thesis, Tohoku University, 1988.']",AM,Melt Spinning,Ribbon,,,,,Carter,,,,,,,['CR' 'Radio Frequency Melting'],,,,,,,,,,
60490a203e6da430a7212b8b,B20Fe73.5W6.5,"Toth, J., Sas, B., Konczos, G.: Proc. 5th Int. Conf. Rapidly Quenched Met., W√ºrzburg,Steeb, S., Warlimont, H. (eds.), Elsevier Science Publishers B.V. 1 (1985) 1071-1074.",AM,Melt Spinning,Ribbon,,,,,Carter,,,10.1016/B978-0-444-86939-5.50254-2,,,,Radio Frequency Melting,,,,,,,,,,
60490a203e6da430a7212b8c,B20Fe73Hf3Nb4,,AM,Melt Casting,Rod,,,,,Carter,836.0,1448.0,10.1016/j.matdes.2016.05.102,2.0,899.0,,,,,,,,,,,,
60490a203e6da430a7212b8d,B20Fe73Mo7,"Chou, C.-P.P., O'Handley, R.C.: J. Non-Cryst. Solids 40 (1980) 417-428.",AM,Melt Spinning,Ribbon,Width X Thickness,1,0.04,,Carter,,,10.1016/0022-3093(80)90117-9,,,,Radio Frequency Melting,,,,,,,,,,
60490a203e6da430a7212b8e,B20Fe73Mo7,"Koster, U., Herold, U., Hillenbrand, H.-G.: Scr. Metall. 17 (1983) 867-872.",AM,Melt Spinning,Ribbon,,,, XRD ,Carter,,,10.1016/0036-9748(83)90251-X,,,,Radio Frequency Melting,,,,,,,,,,
60490a203e6da430a7212b8f,B20Fe74La6,"Onodera, H., Yamamoto, H.: J. Phys. Soc. Jpn. 50 (1981) 3575-3582.",AM,Melt Spinning,Ribbon,Width X Thickness,0.8-1.5,0.02-0.05, XRD ,Carter,,,10.1143/JPSJ.50.3575,,,,Radio Frequency Melting,,,,,,,,,,
60490a203e6da430a7212b90,B20Fe74Mo6,"Chou, C.-P.P., O'Handley, R.C.: J. Non-Cryst. Solids 40 (1980) 417-428.",AM,Melt Spinning,Ribbon,Width X Thickness,1,0.04,,Carter,,,10.1016/0022-3093(80)90117-9,,,,Radio Frequency Melting,,,,,,,,,,
60490a203e6da430a7212b91,B20Fe74N6,"Furukawa, S., Ohnuma, S., Matsumoto, F., Fujimori, H., Masumoto, T.: Mater. Sci. Eng. A181/182 (1994) 1025-1029.",AM,Deposition,Thin Film,,,,TEM XRD,Carter,,,10.1016/0921-5093(94)90793-5,,,,,Ar-gas,,,,,,,,,
60490a203e6da430a7212b92,B20Fe74Nb3.6Zr2.4,"Yao, J.H., Yang, H., Zhang, J., Wang, J.Q., Li, Y.: Journal of Materials Research 23 (2008) 392–405",AM,,,,,,,Carter,809.0,,,,855.0,1407.0,,,,,,,,,,,
60490a203e6da430a7212b93,B20Fe75Mn5,"Riontino, G., Marino, F.: Scr. Metall. 18 (1984) 13-17.",AM,Melt Spinning,Ribbon,,,, XRD ,Carter,,,10.1016/0036-9748(84)90081-4,,,,Radio Frequency Melting,,,,,,,,,,
60490a203e6da430a7212b94,B20Fe75Mo5,"Koster, U., Herold, U., Hillenbrand, H.-G.: Scr. Metall. 17 (1983) 867-872.",AM,Melt Spinning,Ribbon,,,, XRD ,Carter,,,10.1016/0036-9748(83)90251-X,,,,Radio Frequency Melting,,,,,,,,,,
60490a203e6da430a7212b95,B20Fe75Ni5,"Riontino, G., Marino, F.: Scr. Metall. 18 (1984) 13-17.",AM,Melt Spinning,Ribbon,,,,AES  EMA  SEM  TEM  XRD ,Carter,,,10.1016/0036-9748(84)90081-4,,,,Radio Frequency Melting,,,,,,,,,,
60490a203e6da430a7212b96,B20Fe75Si5,"Hagiwara, M., Inoue, A., Masumoto, T.: Metall. Trans. A 13 (1982) 373-382.",AM,Quenching,Wire,,,,DTA  OM  SEM  TEM  UPS  XRD  -,Carter,,,10.1007/BF02643346,,,,Radio Frequency Melting,,,,,,,,,,
60490a203e6da430a7212b97,B20Fe75Si5,"Taniwaki, M., Maeda, M.: Mater. Sci. Eng. 99 (1988) 47-51.",AM,Melt Spinning,Ribbon,Width X Thickness,1,0.03,DTA  MS  OM  SEM  TEM  UPS  XRD  -,Carter,,,10.1016/0025-5416(88)90289-3,,,,,,,,,,,,,,
60490a203e6da430a7212b98,B20Fe75Si5,"Hagiwara, M., Inoue, A., Masumoto, T.: Sci. Rep. Res. Inst. Tohoku Univ. Ser. A 29 (1981)351-358.",AM,Melt Spinning,Ribbon,Width X Thickness,1-1.5,0.02-0.40,DTA  TEM  UPS  XRD  -,Carter,,,,,,,Radio Frequency Melting,,,,,,,,,,
60490a203e6da430a7212b99,B20Fe75Ti5,"Kern, R., Naka, M., Gonser, U.: Proc. 4th Int. Conf. Rapidly Quenched Met., Sendai,Masumoto, T., Suzuki, K. (eds.), The Japan Institute of Metals 2 (1982) 847-850.",AM,Melt Spinning,Ribbon,Width X Thickness,1.0-2.0,0.02,TEM XRD,Carter,,,,,,,Radio Frequency Melting,,,,,,,,,,
60490a203e6da430a7212b9a,B20Fe75Ti5,"Riontino, G., Marino, F.: Scr. Metall. 18 (1984) 13-17.",AM,Melt Spinning,Ribbon,,,,TEM XRD,Carter,,,10.1016/0036-9748(84)90081-4,,,,Radio Frequency Melting,,,,,,,,,,
60490a203e6da430a7212b9b,B20Fe75V5,"Kern, R., Naka, M., Gonser, U.: Proc. 4th Int. Conf. Rapidly Quenched Met., Sendai,Masumoto, T., Suzuki, K. (eds.), The Japan Institute of Metals 2 (1982) 847-850.",AM,Melt Spinning,Ribbon,Width X Thickness,1.0-2.0,0.02,,Carter,,,,,,,Radio Frequency Melting,,,,,,,,,,
60490a203e6da430a7212b9c,B20Fe75V5,"Riontino, G., Marino, F.: Scr. Metall. 18 (1984) 13-17.",AM,Melt Spinning,Ribbon,,,, TEM  XRD ,Carter,,,10.1016/0036-9748(84)90081-4,,,,Radio Frequency Melting,,,,,,,,,,
60490a203e6da430a7212b9d,B20Fe75Zr5,"Makino, A., Suzuki, K., Inoue, A., Masumoto, T.: Mater. Trans. JIM 33 (1992) 80-86.",AM,Deposition,Thin Film,,,,TEM XRD,Carter,,,10.2320/matertrans1989.33.80,,,,Arc Melting,,,,,,,,,,
60490a203e6da430a7212b9e,B20Fe75Zr5,"['Ohnuma, S., Nose, M., Shirakawa, K., Masumoto, T.: Sci. Rep. Res. Inst. Tohoku Univ.Ser. A 29 (1981) 254-264.'
 'Nose, M.: Doctor Thesis, Tohoku University, 1988.']",AM,Melt Spinning,Ribbon,,,,,Carter,,,,,,,['CR' 'Radio Frequency Melting'],,,,,,,,,,
60490a203e6da430a7212b9f,B20Fe76La4,"Onodera, H., Yamamoto, H.: J. Phys. Soc. Jpn. 50 (1981) 3575-3582.",AM,Melt Spinning,Ribbon,Width X Thickness,0.8-1.5,0.02-0.05, XRD ,Carter,,,10.1143/JPSJ.50.3575,,,,Radio Frequency Melting,,,,,,,,,,
60490a203e6da430a7212ba0,B20Fe76Mo4,"Koster, U., Herold, U., Hillenbrand, H.-G.: Scr. Metall. 17 (1983) 867-872.",AM,Melt Spinning,Ribbon,,,, XRD ,Carter,,,10.1016/0036-9748(83)90251-X,,,,Radio Frequency Melting,,,,,,,,,,
60490a203e6da430a7212ba1,B20Fe76P4,"Durand, J., Yung, M.: Amorphous Magnetism II, Levy, R.A., Hasegawa, R. (eds.), New York: Plenum Press, 1977, p. 275-288.",AM,Melt Spinning,Ribbon,,,,MS  XRD,Carter,,,10.1007/978-1-4613-4178-9_27,,,,,,,,,,,,,,
60490a203e6da430a7212ba2,B20Fe76Ti4,"Battezzati, L., Antonione, C., Riontino, G.: J. Non-Cryst. Solids 89 (1987) 114-130.",AM,Melt Spinning,Ribbon,Width X Thickness,0.5-1,0.02,TEM XRD,Carter,,,10.1016/S0022-3093(87)80327-7,,,,Radio Frequency Melting,Ar-gas,,,,,,,,,
60490a203e6da430a7212ba3,B20Fe76Ti4,"Kern, R., Naka, M., Gonser, U.: Proc. 4th Int. Conf. Rapidly Quenched Met., Sendai,Masumoto, T., Suzuki, K. (eds.), The Japan Institute of Metals 2 (1982) 847-850.",AM,Melt Spinning,Ribbon,Width X Thickness,1.0-2.0,0.02,TEM XRD,Carter,,,,,,,Radio Frequency Melting,,,,,,,,,,
60490a203e6da430a7212ba4,B20Fe76W4,"Toth, J., Sas, B., Konczos, G.: Proc. 5th Int. Conf. Rapidly Quenched Met., W√ºrzburg,Steeb, S., Warlimont, H. (eds.), Elsevier Science Publishers B.V. 1 (1985) 1071-1074.",AM,Melt Spinning,Ribbon,,,,,Carter,,,10.1016/B978-0-444-86939-5.50254-2,,,,Radio Frequency Melting,,,,,,,,,,
60490a203e6da430a7212ba5,B20Fe77.5Si2.5,"Hagiwara, M., Inoue, A., Masumoto, T.: Sci. Rep. Res. Inst. Tohoku Univ. Ser. A 29 (1981)351-358.",AM,Melt Spinning,Ribbon,Width X Thickness,1-1.5,0.02-0.40,DTA  TEM  UPS  XRD  -,Carter,,,,,,,Radio Frequency Melting,,,,,,,,,,
60490a203e6da430a7212ba6,B20Fe77.5Si2.5,"Hagiwara, M., Inoue, A., Masumoto, T.: Metall. Trans. A 13 (1982) 373-382.",AM,Quenching,Wire,,,,DTA  OM  SEM  TEM  UPS  XRD  -,Carter,,,10.1007/BF02643346,,,,Radio Frequency Melting,,,,,,,,,,
60490a203e6da430a7212ba7,B20Fe77.5W2.5,"Toth, J., Sas, B., Konczos, G.: Proc. 5th Int. Conf. Rapidly Quenched Met., W√ºrzburg,Steeb, S., Warlimont, H. (eds.), Elsevier Science Publishers B.V. 1 (1985) 1071-1074.",AM,Melt Spinning,Ribbon,,,,,Carter,,,10.1016/B978-0-444-86939-5.50254-2,,,,Radio Frequency Melting,,,,,,,,,,
60490a203e6da430a7212ba8,B20Fe77Mo3,"Koster, U., Herold, U., Hillenbrand, H.-G.: Scr. Metall. 17 (1983) 867-872.",AM,Melt Spinning,Ribbon,,,, XRD ,Carter,,,10.1016/0036-9748(83)90251-X,,,,Radio Frequency Melting,,,,,,,,,,
60490a203e6da430a7212ba9,B20Fe78La2,"Onodera, H., Yamamoto, H.: J. Phys. Soc. Jpn. 50 (1981) 3575-3582.",AM,Melt Spinning,Ribbon,Width X Thickness,0.8-1.5,0.02-0.05, XRD ,Carter,,,10.1143/JPSJ.50.3575,,,,Radio Frequency Melting,,,,,,,,,,
60490a203e6da430a7212baa,B20Fe78Mo2,"['Malmhall, R., Backstrom, G., Rao, K.V., Bhagat, S.M.: Proc. 3rd Int. Conf. Rapidly Quenched Met., London, Cantor, B. (ed.), The Metals Society 2 (1978) 145-148.'
 'Torok, E., Hausch, G.: Proc. 3rd Int. Conf. Rapidly Quenched Met., London, Cantor, B. (ed.), The Metals Society 2 (1978) 105-108.']",AM,Melt Spinning,Ribbon,,,,,Carter,,,,,,,Radio Frequency Melting,,,,,,,,,,
60490a203e6da430a7212bab,B20Fe78Mo2,"Koster, U., Herold, U., Hillenbrand, H.-G.: Scr. Metall. 17 (1983) 867-872.",AM,Melt Spinning,Ribbon,,,, XRD ,Carter,,,10.1016/0036-9748(83)90251-X,,,,Radio Frequency Melting,,,,,,,,,,
60490a203e6da430a7212bac,B20Fe78Mo2,"Shelby, J.E.: J. Non-Cryst. Solids 34 (1979) 111-119.",AM,Melt Spinning,Ribbon,Thickness,0.05,,,Carter,,,10.1016/0022-3093(79)90010-3,,,,Radio Frequency Melting,,,,,,,,,,
60490a203e6da430a7212bad,B20Fe78Si2,"Hoselitz, K.: Proc. 3rd Int. Conf. Rapidly Quenched Met., London, Cantor, B. (ed.), The Metals Society 2 (1978) 245-248. ",AM,Melt Spinning,Ribbon,Width X Thickness,1.0-2.0,0.02-0.05,DTA  UPS  XRD  -,Carter,,,,,,,Radio Frequency Melting,,,,,,,,,,
60490a203e6da430a7212bae,B20Fe78V2,"Kern, R., Naka, M., Gonser, U.: Proc. 4th Int. Conf. Rapidly Quenched Met., Sendai,Masumoto, T., Suzuki, K. (eds.), The Japan Institute of Metals 2 (1982) 847-850.",AM,Melt Spinning,Ribbon,Width X Thickness,1.0-2.0,0.02,,Carter,,,,,,,Radio Frequency Melting,,,,,,,,,,
60490a203e6da430a7212baf,B20Fe79Mo1,"Koster, U., Herold, U., Hillenbrand, H.-G.: Scr. Metall. 17 (1983) 867-872.",AM,Melt Spinning,Ribbon,,,, XRD ,Carter,,,10.1016/0036-9748(83)90251-X,,,,Radio Frequency Melting,,,,,,,,,,
60490a203e6da430a7212bb0,B20Fe79W1,"Toth, J., Sas, B., Konczos, G.: Proc. 5th Int. Conf. Rapidly Quenched Met., W√ºrzburg,Steeb, S., Warlimont, H. (eds.), Elsevier Science Publishers B.V. 1 (1985) 1071-1074.",AM,Melt Spinning,Ribbon,,,,,Carter,,,10.1016/B978-0-444-86939-5.50254-2,,,,Radio Frequency Melting,,,,,,,,,,
60490a203e6da430a7212bb1,B20Fe80,"Koster, U., Herold, U., Hillenbrand, H.-G.: Scr. Metall. 17 (1983) 867-872.",AM,Melt Spinning,Ribbon,,,, XRD ,Carter,,,10.1016/0036-9748(83)90251-X,,,,Radio Frequency Melting,,,,,,,,,,
60490a203e6da430a7212bb2,B20Fe80,"O'Handley, R.C.: Solid State Commun. 21 (1977) 1119-1122.",AM,Melt Spinning,Ribbon,Width X Thickness,1.5-2,0.04,['XRD ' 'AES  EMA '],Carter,,,10.1016/0038-1098(77)90321-0,,,,,,,,,,,,,,
60490a203e6da430a7212bb3,B20Fe80,"Kaczkowski, Z., Kisdi-Koszo, E., Potocky, L.: Mater. Sci. Eng. A 133 (1991) 220-222.",AM,Melt Spinning,Ribbon,,,, XRD,Carter,,,10.1016/0921-5093(91)90054-Q,,,,Radio Frequency Melting,,,,,,,,,,
60490a203e6da430a7212bb4,B20Fe80,"Fukamichi, K., Satoh, T., Masumoto, T.: J. Appl. Phys. 53 (1982) 7741-7743.",AM,Deposition,Thin Film,,,,XRD,Carter,,,10.1063/1.330155,,,,,,,,,,,,,,
60490a203e6da430a7212bb5,B20Fe80,"Chou, C.-P.P., Davis, L.A., Narashimhan, M.C.: Scr. Metall. 11 (1977) 417-423.",AM,Melt Spinning,Ribbon,Width X Thickness,6,0.05,XRD ,Carter,,,10.1016/0036-9748(77)90280-0,,,,,,,,,,,,,,
60490a203e6da430a7212bb6,B20Fe80,"Kronmueller, H., Moser, N., Hofmann, A., Gehring, W.: Mater. Sci. Eng. 97 (1988) 473-477.",AM,,,,,,AES  EMA  SEM  TEM  XRD ,Carter,,,10.1016/0025-5416(88)90096-1,,,,,,,,,,,,,,
60490a203e6da430a7212bb7,B20Fe80,"['Komuro, M.: Master Dissertation, Tohoku University, 1984.'
 'Ivezic, T., Ocko, M., Babic, E., Stubicar, M., Marohnic, Z.: Proc. 3rd Int. Conf. Rapidly Quenched Met., London, Cantor, B. (ed.), The Metals Society 2 (1978) 380-383. '
 'Lewis, B.G., Davies, H.A., Ward, K.D.: Proc. 3rd Int. Conf. Rapidly Quenched Met., London, Cantor, B. (ed.), The Metals Society 1 (1978) 325-336. '
 'Koster, U., Herold, U.: Proc. 4th Int. Conf. Rapidly Quenched Met., Sendai, Masumoto, T.,Suzuki, K. (eds.), The Japan Institute of Metals 1 (1982) 717-721.'
 'Kern, R., Naka, M., Gonser, U.: Proc. 4th Int. Conf. Rapidly Quenched Met., Sendai,Masumoto, T., Suzuki, K. (eds.), The Japan Institute of Metals 2 (1982) 847-850.'
 'Hagiwara, M., Inoue, A., Masumoto, T.: Sci. Rep. Res. Inst. Tohoku Univ. Ser. A 29 (1981)351-358.'
 'Gonser, U., Ghafari, M., Ackermann, M., Klein, H.P., Bauer, J., Wagner, H.-G.: Proc. 4thInt. Conf. Rapidly Quenched Met., Sendai, Masumoto, T., Suzuki, K. (eds.), The JapanInstitute of Metals 1 (1982) 639-642.'
 'Ohnuma, S., Nose, M., Shirakawa, K., Masumoto, T.: Sci. Rep. Res. Inst. Tohoku Univ.Ser. A 29 (1981) 254-264.'
 'Nose, M.: Doctor Thesis, Tohoku University, 1988.']",AM,Melt Spinning,Ribbon,Width X Thickness,['1' nan '1.5' '1.0-2.0' '1-1.5' '2'],['0.04' nan '0.025-0.04' '0.02' '0.02-0.40' '0.035' '0.15'],"['AXS  SEM  TEM  XRD ' 'AES  EMA  XRD ' 'AES  EMA  TEM  XRD ' 'MS  XRD'
 'DTA  TEM  UPS  XRD  -' nan]",Carter,,,,,,,['Radio Frequency Melting' 'Arc Melting' nan 'CR'],Ar-gas,,,,,,,,,
60490a203e6da430a7212bb8,B20Fe80,"Chen, H.S.: Scr. Metall. 11 (1977) 367-370.",AM,Melt Spinning,Ribbon,Width X Thickness,1,0.02,['AES  EMA ' 'DTA  UPS'],Carter,,,10.1016/0036-9748(77)90268-X,,,,Radio Frequency Melting,,,,,,,,,,
60490a203e6da430a7212bb9,B20Fe80,"Holt, J.B., Ankeny, D.C., Cline, C.F.: Scr. Metall. 14 (1980) 959-962.",AM,Melt Spinning,Ribbon,Thickness,0.02-0.04,,XRD,Carter,,,10.1016/0036-9748(80)90364-6,,,,Arc Melting,Ar-gas,,,,,,,,,
60490a203e6da430a7212bba,B20Fe80,"Durand, J., Yung, M.: Amorphous Magnetism II, Levy, R.A., Hasegawa, R. (eds.), New York: Plenum Press, 1977, p. 275-288.",AM,Melt Spinning,Ribbon,,,,MS  XRD,Carter,,,10.1007/978-1-4613-4178-9_27,,,,,,,,,,,,,,
60490a203e6da430a7212bbb,B20Fe80,"Taniwaki, M., Maeda, M.: Mater. Sci. Eng. 99 (1988) 47-51.",AM,Melt Spinning,Ribbon,Width X Thickness,1,0.03,DTA  MS  OM  SEM  TEM  UPS  XRD  -,Carter,,,10.1016/0025-5416(88)90289-3,,,,,,,,,,,,,,
60490a203e6da430a7212bbc,B20Fe80,"Antonione, C., Battezzati, L., Cocco, G., Marino, F.: Proc. 5th Int. Conf. Rapidly QuenchedMet., W√ºrzburg, Steeb, S., Warlimont, H. (eds.), Elsevier Science Publishers B.V. 1 (1985)311-314.",AM,Melt Spinning,Ribbon,,,,XRD ,Carter,,,10.1016/B978-0-444-86939-5.50078-6,,,,,,,,,,,,,,
60490a203e6da430a7212bbd,B20Fe80,"Onodera, H., Yamamoto, H.: J. Phys. Soc. Jpn. 50 (1981) 3575-3582.",AM,Melt Spinning,Ribbon,Width X Thickness,0.8-1.5,0.02-0.05, XRD ,Carter,,,10.1143/JPSJ.50.3575,,,,Radio Frequency Melting,,,,,,,,,,
60490a203e6da430a7212bbe,B20Fe80,"Surinach, S., Baro, M.D., Segura, J., Clavaguera-Mora, M.T., Clavaguera, N.: Mater. Sci.Eng. A 134 (1991) 1368-1371.",AM,Mechanical,,,,,HREM  SEM  XRD,Carter,,,10.1016/0921-5093(91)90992-V,,,,,,,,,,,,,,
60490a203e6da430a7212bbf,B20Fe80,"Hagiwara, M., Inoue, A., Masumoto, T.: Metall. Trans. A 13 (1982) 373-382.",AM,Quenching,Wire,,,,DTA  OM  SEM  TEM  UPS  XRD  -,Carter,,,10.1007/BF02643346,,,,Radio Frequency Melting,,,,,,,,,,
60490a203e6da430a7212bc0,B20Mo24Rh56,"Riesemeier, H., Heinz, K., Lueders, K., Freyhardt, H.C., Zoeltzer, K.: Proc. 5th Int. Conf.Rapidly Quenched Met., W√ºrzburg, Steeb, S., Warlimont, H. (eds.), Elsevier SciencePublishers B.V. 1 (1985) 1023-1026.",AM,Melt Spinning,Ribbon,Width X Thickness,0.5-1, 0.015-0.02,XRD ,Carter,,,10.1016/B978-0-444-86939-5.50242-6,,,,,Vacuum,,,,,,,,,
60490a203e6da430a7212bc1,B20Mo60Si20,"Inoue, A., Takahashi, Y., Aoki, K., Sakai, S., Masumoto, T.: Proc. 4th Int. Conf. RapidlyQuenched Met., Sendai, Masumoto, T., Suzuki, K. (eds.), The Japan Institute of Metals 2(1982) 1245-1248.",CR,Melt Spinning,Ribbon,Width X Thickness,1,0.02,TEM  XRD ,Carter,,,10.1016/0036-9748(82)90083-7,,,,Arc Melting,Ar-gas,,,,,,,,,
60490a203e6da430a7212bc2,B20Mo65Si15,"Inoue, A., Takahashi, Y., Aoki, K., Sakai, S., Masumoto, T.: Proc. 4th Int. Conf. RapidlyQuenched Met., Sendai, Masumoto, T., Suzuki, K. (eds.), The Japan Institute of Metals 2(1982) 1245-1248.",AC,Melt Spinning,Ribbon,Width X Thickness,1,0.02,TEM  XRD ,Carter,,,10.1016/0036-9748(82)90083-7,,,,Arc Melting,Ar-gas,,,,,,,,,
60490a203e6da430a7212bc3,B20Mo67.5Si12.5,"Inoue, A., Takahashi, Y., Aoki, K., Sakai, S., Masumoto, T.: Proc. 4th Int. Conf. RapidlyQuenched Met., Sendai, Masumoto, T., Suzuki, K. (eds.), The Japan Institute of Metals 2(1982) 1245-1248.",AM,Melt Spinning,Ribbon,Width X Thickness,1,0.02,TEM  XRD ,Carter,,,10.1016/0036-9748(82)90083-7,,,,Arc Melting,Ar-gas,,,,,,,,,
60490a203e6da430a7212bc4,B20Mo70Si10,"Inoue, A., Takahashi, Y., Aoki, K., Sakai, S., Masumoto, T.: Proc. 4th Int. Conf. RapidlyQuenched Met., Sendai, Masumoto, T., Suzuki, K. (eds.), The Japan Institute of Metals 2(1982) 1245-1248.",AM,Melt Spinning,Ribbon,Width X Thickness,1,0.02,TEM  XRD ,Carter,,,10.1016/0036-9748(82)90083-7,,,,Arc Melting,Ar-gas,,,,,,,,,
60490a203e6da430a7212bc5,B20Mo72.5Si7.5,"Inoue, A., Takahashi, Y., Aoki, K., Sakai, S., Masumoto, T.: Proc. 4th Int. Conf. RapidlyQuenched Met., Sendai, Masumoto, T., Suzuki, K. (eds.), The Japan Institute of Metals 2(1982) 1245-1248.",AM,Melt Spinning,Ribbon,Width X Thickness,1,0.02,TEM  XRD ,Carter,,,10.1016/0036-9748(82)90083-7,,,,Arc Melting,Ar-gas,,,,,,,,,
60490a203e6da430a7212bc6,B20Mo75Si5,"Inoue, A., Takahashi, Y., Aoki, K., Sakai, S., Masumoto, T.: Proc. 4th Int. Conf. RapidlyQuenched Met., Sendai, Masumoto, T., Suzuki, K. (eds.), The Japan Institute of Metals 2(1982) 1245-1248.",AM,Melt Spinning,Ribbon,Width X Thickness,1,0.02,TEM  XRD ,Carter,,,10.1016/0036-9748(82)90083-7,,,,Arc Melting,Ar-gas,,,,,,,,,
60490a203e6da430a7212bc7,B20Mo77.5Si2.5,"Inoue, A., Takahashi, Y., Aoki, K., Sakai, S., Masumoto, T.: Proc. 4th Int. Conf. RapidlyQuenched Met., Sendai, Masumoto, T., Suzuki, K. (eds.), The Japan Institute of Metals 2(1982) 1245-1248.",CR,Melt Spinning,Ribbon,Width X Thickness,1,0.02,TEM  XRD ,Carter,,,10.1016/0036-9748(82)90083-7,,,,Arc Melting,Ar-gas,,,,,,,,,
60490a203e6da430a7212bc8,B20Mo80,"Inoue, A., Takahashi, Y., Aoki, K., Sakai, S., Masumoto, T.: Proc. 4th Int. Conf. RapidlyQuenched Met., Sendai, Masumoto, T., Suzuki, K. (eds.), The Japan Institute of Metals 2(1982) 1245-1248.",CR,Melt Spinning,Ribbon,Width X Thickness,1,0.02,TEM  XRD ,Carter,,,10.1016/0036-9748(82)90083-7,,,,Arc Melting,Ar-gas,,,,,,,,,
60490a203e6da430a7212bc9,B20Ni65Si15,"Inoue, A., Masumoto, T., Kikuchi, M., Minemura, T.: Sci. Rep. Res. Inst. Tohoku Univ. Ser. A 27 (1979) 127-146.",CR,Melt Spinning,Ribbon,Width X Thickness,2.0-3.0,0.04-0.08, TEM  XRD ,Carter,,,,,,,,Ar-gas,,,,,,,,,
60490a203e6da430a7212bca,B20Ni65Si15,"Kursumovic, A., Babic, E., Liebermann, H.H.: Mater. Sci. Eng. A 133 (1991) 321-324.",AM,Melt Spinning,Ribbon,Width X Thickness,0.6,0.017, XRD ,Carter,,,10.1016/0921-5093(91)90078-2,,,,,Ar-gas,,,,,,,,,
60490a203e6da430a7212bcb,B20Ni68Si12,"Inoue, A., Masumoto, T., Kikuchi, M., Minemura, T.: Sci. Rep. Res. Inst. Tohoku Univ. Ser. A 27 (1979) 127-146.",AM,Melt Spinning,Ribbon,Width X Thickness,2.0-3.0,0.04-0.08, TEM  XRD ,Carter,,,,,,,,Ar-gas,,,,,,,,,
60490a203e6da430a7212bcc,B20Ni72Si8,"['Minemura, T.: Master Dissertation, Tohoku University, 1977.'
 'Inoue, A., Masumoto, T., Kikuchi, M., Minemura, T.: Sci. Rep. Res. Inst. Tohoku Univ. Ser. A 27 (1979) 127-146.']",AM,Melt Spinning,Ribbon,Width X Thickness,['2' '2.0-3.0'],['0.04' '0.04-0.08'],['AXS  SEM  TEM  XRD ' ' TEM  XRD '],Carter,,,,,,,,Ar-gas,,,,,,,,,
60490a203e6da430a7212bcd,B20Ni75Si5,"Komatsu, T., Matusita, K., Yokota, R.: J. Non-Cryst. Solids 85 (1986) 358-374.",AM,Melt Spinning,Ribbon,Thickness,0.02,, OM  XRD ,Carter,,,10.1016/0022-3093(86)90008-6,,,,,Ar-gas,,,,,,,,,
60490a203e6da430a7212bce,B20Ni75Si5,"Kursumovic, A., Babic, E., Liebermann, H.H.: Mater. Sci. Eng. A 133 (1991) 321-324.",AM,Melt Spinning,Ribbon,Width X Thickness,0.6,0.017, XRD ,Carter,,,10.1016/0921-5093(91)90078-2,,,,,Ar-gas,,,,,,,,,
60490a203e6da430a7212bcf,B20Ni75Si5,"Komatsu, T., Matusita, K., Yokota, R.: J. Non-Cryst. Solids 72 (1985) 279-286.",AM,Melt Spinning,Ribbon,Width X Thickness,1.1-1.8,0.02-0.03, OM  XRD ,Carter,,,10.1016/0022-3093(85)90184-X,,,,,Ar-gas,,,,,,,,,
60490a203e6da430a7212bd0,B20Ni76Si4,"['Minemura, T.: Master Dissertation, Tohoku University, 1977.'
 'Inoue, A., Masumoto, T., Kikuchi, M., Minemura, T.: Sci. Rep. Res. Inst. Tohoku Univ. Ser. A 27 (1979) 127-146.']",['CR' 'AM'],Melt Spinning,Ribbon,Width X Thickness,['2' '2.0-3.0'],['0.04' '0.04-0.08'],['AXS  SEM  TEM  XRD ' ' TEM  XRD '],Carter,,,,,,,,Ar-gas,,,,,,,,,
60490a203e6da430a7212bd1,B20Ni77.5Si2.5,"Inoue, A., Masumoto, T., Kikuchi, M., Minemura, T.: Sci. Rep. Res. Inst. Tohoku Univ. Ser. A 27 (1979) 127-146.",CR,Melt Spinning,Ribbon,Width X Thickness,2.0-3.0,0.04-0.08, TEM  XRD ,Carter,,,,,,,,Ar-gas,,,,,,,,,
60490a203e6da430a7212bd2,B20Ni80,"['Koster, U., Herold, U.: Proc. 4th Int. Conf. Rapidly Quenched Met., Sendai, Masumoto, T.,Suzuki, K. (eds.), The Japan Institute of Metals 1 (1982) 717-721.'
 'Inoue, A., Masumoto, T., Kikuchi, M., Minemura, T.: Sci. Rep. Res. Inst. Tohoku Univ. Ser. A 27 (1979) 127-146.']",['AM' 'CR'],,,,,,['AES  EMA  TEM  XRD ' ' TEM  XRD '],Carter,,,,,,,,,,,,,,,,,
60490a203e6da430a7212bd3,B20Ni80,"Inoue, A., Nakamura, T., Masumoto, T.: J. Mater. Sci. Lett. 5 (1986) 1178-1180.",CR,Melt Spinning,Ribbon,Width X Thickness,1.5,0.015,TEM XRD,Carter,,,10.1007/BF01742239,,,,Arc Melting,Ar-gas,,,,,,,,,
60490a203e6da430a7212bd4,B20Ru40W40,"Williams, A., Johnson, W.L.: J. Non-Cryst. Solids 34 (1979) 121-126.",AM,Mechanical,Foil,Thickness,,,XRD,Carter,,,10.1016/0022-3093(79)90011-5,,,,Radio Frequency Melting,Ar-gas,,,,,,,,,
60490a203e6da430a7212bd5,B21.56Fe70.56Nb2Y5.88,,AM,Melt Casting,Rod,,,,,Carter,918.0,1412.0,10.1016/j.commatsci.2016.02.037,4.0,980.0,,,,,,,,,,,,
60490a203e6da430a7212bd6,B21.56Fe70.56Ta2Y5.88,,AM,Melt Casting,Rod,,,,,Carter,917.0,1415.0,10.1016/j.commatsci.2016.02.037,4.0,979.0,,,,,,,,,,,,
60490a203e6da430a7212bd7,B21.56Fe70.56Ti2Y5.88,,AM,Melt Casting,Rod,,,,,Carter,915.0,1416.0,10.1016/j.commatsci.2016.02.037,3.0,974.0,,,,,,,,,,,,
60490a203e6da430a7212bd8,B21.5Fe58.5Ni20,"Warlimont, H., Gordelik, P.: Proc. 5th Int. Conf. Rapidly Quenched Met., W√ºrzburg, Steeb,S., Warlimont, H. (eds.), Elsevier Science Publishers B.V. 1 (1985) 619-622.",AM,Melt Spinning,Ribbon,Width X Thickness,2.0-3.0,0.025-0.04,AES  EMA  SEM  TEM  XRD ,Carter,,,10.1016/B978-0-444-86939-5.50148-2,,,,Radio Frequency Melting,,,,,,,,,,
60490a203e6da430a7212bd9,B21Co69.5Er9.5,"Bouchet-Fabre, B., Kebab, A., Dixmier, J.: J. Non-Cryst. Solids 156-158 (1993) 161-164.",AM,,,,,,AWAXS,Carter,,,10.1016/0022-3093(93)90153-O,,,,,,,,,,,,,,
60490a203e6da430a7212bda,B21Co71.5Er7.5,"Bouchet-Fabre, B., Kebab, A., Dixmier, J.: J. Non-Cryst. Solids 156-158 (1993) 161-164.",AM,,,,,,AWAXS,Carter,,,10.1016/0022-3093(93)90153-O,,,,,,,,,,,,,,
60490a203e6da430a7212bdb,B21Co75.1Er3.9,"Bouchet-Fabre, B., Kebab, A., Dixmier, J.: J. Non-Cryst. Solids 156-158 (1993) 161-164.",AM,,,,,,AWAXS,Carter,,,10.1016/0022-3093(93)90153-O,,,,,,,,,,,,,,
60490a203e6da430a7212bdc,B21Cr24Fe55,"Onodera, H.: Sci. Rep. Res. Inst. Tohoku Univ. Ser. A 36 (1992) 200-212.",AM,Melt Spinning,Ribbon,Width X Thickness,1,0.02, TEM  XRD,Carter,,,,,,,,,,,,,,,,,
60490a203e6da430a7212bdd,B21Fe70Si9,"Hoselitz, K.: Proc. 3rd Int. Conf. Rapidly Quenched Met., London, Cantor, B. (ed.), The Metals Society 2 (1978) 245-248. ",AM,Melt Spinning,Ribbon,Width X Thickness,1.0-2.0,0.02-0.05,DTA  UPS  XRD  -,Carter,,,,,,,Radio Frequency Melting,,,,,,,,,,
60490a203e6da430a7212bde,B21Fe72Si7,"Hoselitz, K.: Proc. 3rd Int. Conf. Rapidly Quenched Met., London, Cantor, B. (ed.), The Metals Society 2 (1978) 245-248. ",AM,Melt Spinning,Ribbon,Width X Thickness,1.0-2.0,0.02-0.05,DTA  UPS  XRD  -,Carter,,,,,,,Radio Frequency Melting,,,,,,,,,,
60490a203e6da430a7212bdf,B21Fe73Nb3.6Zr2.4,"Yao, J.H., Yang, H., Zhang, J., Wang, J.Q., Li, Y.: Journal of Materials Research 23 (2008) 392–404",AM,,,,,,,Carter,815.0,,,,854.0,1407.0,,,,,,,,,,,
60490a203e6da430a7212be0,B21Fe75P4,"Durand, J., Yung, M.: Amorphous Magnetism II, Levy, R.A., Hasegawa, R. (eds.), New York: Plenum Press, 1977, p. 275-288.",AM,Melt Spinning,Ribbon,,,,MS  XRD,Carter,,,10.1007/978-1-4613-4178-9_27,,,,,,,,,,,,,,
60490a203e6da430a7212be1,B21Fe75Si4,"['Hoselitz, K.: Proc. 3rd Int. Conf. Rapidly Quenched Met., London, Cantor, B. (ed.), The Metals Society 2 (1978) 245-248. '
 'Gonser, U., Ghafari, M., Ackermann, M., Klein, H.P., Bauer, J., Wagner, H.-G.: Proc. 4thInt. Conf. Rapidly Quenched Met., Sendai, Masumoto, T., Suzuki, K. (eds.), The JapanInstitute of Metals 1 (1982) 639-642.']",AM,Melt Spinning,Ribbon,Width X Thickness,['1.0-2.0' '1'],['0.02-0.05' '0.035'],['DTA  UPS  XRD  -' 'DTA  TEM  UPS  XRD  -'],Carter,,,,,,,Radio Frequency Melting,,,,,,,,,,
60490a203e6da430a7212be2,B21Fe75V4,"Battezzati, L., Antonione, C., Riontino, G.: J. Non-Cryst. Solids 89 (1987) 114-130.",AM,Melt Spinning,Ribbon,Width X Thickness,0.5-1,0.2, TEM  XRD ,Carter,,,10.1016/S0022-3093(87)80327-7,,,,Radio Frequency Melting,,,,,,,,,,
60490a203e6da430a7212be3,B21Fe75Zr4,"Makino, A., Suzuki, K., Inoue, A., Masumoto, T.: Mater. Trans. JIM 33 (1992) 80-86.",AM,Deposition,Thin Film,,,,TEM XRD,Carter,,,10.2320/matertrans1989.33.80,,,,Arc Melting,,,,,,,,,,
60490a203e6da430a7212be4,B21Fe79,"Sugawara, E., Katayama, T., Masumoto, T.: J. Magn. Soc. Jpn. 11: Suppl. S1 (1987) 277-280.",AM,Deposition,Thin Film,,,,TEM XRD,Carter,,,10.3379/jmsjmag.11.S1_277,,,,,Vacuum,,,,,,,,,
