Repository: leschultz/Molecular-Dynamic-Characteristic-Temperatures-for-Predicting-Metallic-Glass-Forming-Ability

├── README.md
├── features
│   ├── MDF_DMREF_Metallic_Glasses_v5
│   │   ├── MDF_DMREF_Metallic_Glasses_v5.csv
│   │   └── update_metallic_glasses.py
│   ├── features_dmax_cts
│   │   ├── features_dmax_cts.csv
│   │   ├── features_dmax_cts.json
│   │   └── upload.py
│   ├── features_gfa_cts
│   │   ├── features_gfa_cts.csv
│   │   ├── features_gfa_cts.json
│   │   ├── requirements.txt
│   │   └── upload.py
│   └── prsd_features_gfa_cts
│       └── prsd_features_gfa_cts.csv
└── plots
    ├── classification
    │   ├── original
    │   │   ├── PR_positive.png
    │   │   └── PR_positive_data.csv
    │   └── prsd
    │       ├── PRSD_PR_positive_data.csv
    │       └── PR_positive_PRSD.png

File: features/MDF_DMREF_Metallic_Glasses_v5/MDF_DMREF_Metallic_Glasses_v5.csv (part 30 of 58)
_id,Composition,Reference,Is_Amorphous?,Casting,Type,Size_Measure,Size1,Size2,Characterization,From,Tg_[K],Tl_[K],DOI,Dmax_[mm],Tx_[K],Tm_[K],Melting,Environment,Sigma_[Mpa],Zmax_[mm],E_[GPA],Possion's_Ratio,v,Rc_[K/s],Fracture_Strength_[MPa],G_[GPa],Density_[g/cm^3]
60490a203e6da430a7212be5,B21Fe79,"Durand, J., Yung, M.: Amorphous Magnetism II, Levy, R.A., Hasegawa, R. (eds.), New York: Plenum Press, 1977, p. 275-288.",CR,Melt Spinning,Ribbon,,,,MS  XRD,Carter,,,10.1007/978-1-4613-4178-9_27,,,,,,,,,,,,,,
60490a203e6da430a7212be6,B21Ni67Si12,"Kursumovic, A., Babic, E., Liebermann, H.H.: Mater. Sci. Eng. A 133 (1991) 321-324.",AM,Melt Spinning,Ribbon,Width X Thickness,0.6,0.017, XRD ,Carter,,,10.1016/0921-5093(91)90078-2,,,,,Ar-gas,,,,,,,,,
60490a203e6da430a7212be7,B21Ni72Si7,"Yokota, R., Tanaka, Y., Komatsu, T., Matusita, K.: J. Non-Cryst. Solids 76 (1985) 313-320.",AM,Melt Spinning,Ribbon,Width X Thickness,2,0.02, OM  XRD ,Carter,,,10.1016/0022-3093(85)90007-9,,,,,Ar-gas,,,,,,,,,
60490a203e6da430a7212be8,B22.32Dy7Fe66.96Mo3.72,,AM,Melt Casting,Rod,,,,,Carter,880.0,1406.0,10.1007/s10973-018-7050-0,2.0,957.0,,,,,,,,,,,,
60490a203e6da430a7212be9,B22.56Co20.3Dy6Fe47.38Mo3.76,,AM,Melt Casting,Rod,,,,,Carter,845.0,1367.0,10.1016/j.jallcom.2017.02.098,2.0,929.0,,,,,,,,,,,,
60490a203e6da430a7212bea,B22.56Co27.07Dy6Fe40.61Mo3.76,,AM,Melt Casting,Rod,,,,,Carter,847.0,1366.0,10.1016/j.jallcom.2017.02.098,2.0,927.0,,,,,,,,,,,,
60490a203e6da430a7212beb,B22.56Co33.84Dy6Fe33.84Mo3.76,,AM,Melt Casting,Rod,,,,,Carter,831.0,1365.0,10.1016/j.jallcom.2017.02.098,2.0,912.0,,,,,,,,,,,,
60490a203e6da430a7212bec,B22.56Co6.77Dy6Fe60.91Mo3.76,,AM,Melt Casting,Rod,,,,,Carter,860.0,1385.0,10.1016/j.jallcom.2017.02.098,2.0,945.0,,,,,,,,,,,,
60490a203e6da430a7212bed,B22.56Dy6Fe67.68Mo3.76,,AM,Melt Casting,Rod,,,,,Carter,854.0,1400.0,10.1007/s10973-018-7050-0,3.0,945.0,,,,,,,,,,,,
60490a203e6da430a7212bee,B22.5Co60Si17.5,"Hagiwara, M., Inoue, A., Masumoto, T.: Sci. Rep. Res. Inst. Tohoku Univ. Ser. A 29 (1981)351-358.",CR,Melt Spinning,Ribbon,Width X Thickness,1-1.5,0.02,TEM  XRD,Carter,,,,,,,Radio Frequency Melting,Ar-gas,,,,,,,,,
60490a203e6da430a7212bef,B22.5F12.5Fe65,"Sugawara, E., Katayama, T., Masumoto, T.: J. Magn. Soc. Jpn. 11: Suppl. S1 (1987) 277-280.",AM,Deposition,Thin Film,,,,TEM XRD,Carter,,,10.3379/jmsjmag.11.S1_277,,,,,Vacuum,,,,,,,,,
60490a203e6da430a7212bf0,B22.5Fe67.5Si10,"Hagiwara, M., Inoue, A., Masumoto, T.: Sci. Rep. Res. Inst. Tohoku Univ. Ser. A 29 (1981)351-358.",AM,Melt Spinning,Ribbon,Width X Thickness,1-1.5,0.02-0.40,DTA  TEM  UPS  XRD  -,Carter,,,,,,,Radio Frequency Melting,,,,,,,,,,
60490a203e6da430a7212bf1,B22.5Fe67.5Si10,"Hagiwara, M., Inoue, A., Masumoto, T.: Metall. Trans. A 13 (1982) 373-382.",AM,Quenching,Wire,,,,DTA  OM  SEM  TEM  UPS  XRD  -,Carter,,,10.1007/BF02643346,,,,Radio Frequency Melting,,,,,,,,,,
60490a203e6da430a7212bf2,B22.5Fe70Si7.5,"Taniwaki, M., Maeda, M.: Mater. Sci. Eng. 99 (1988) 47-51.",AM,Melt Spinning,Ribbon,Width X Thickness,1,0.03,DTA  MS  OM  SEM  TEM  UPS  XRD  -,Carter,,,10.1016/0025-5416(88)90289-3,,,,,,,,,,,,,,
60490a203e6da430a7212bf3,B22.5Fe70Si7.5,"Hagiwara, M., Inoue, A., Masumoto, T.: Sci. Rep. Res. Inst. Tohoku Univ. Ser. A 29 (1981)351-358.",AM,Melt Spinning,Ribbon,Width X Thickness,1-1.5,0.02-0.40,DTA  TEM  UPS  XRD  -,Carter,,,,,,,Radio Frequency Melting,,,,,,,,,,
60490a203e6da430a7212bf4,B22.5Fe70Si7.5,"Hagiwara, M., Inoue, A., Masumoto, T.: Metall. Trans. A 13 (1982) 373-382.",AM,Quenching,Wire,,,,DTA  OM  SEM  TEM  UPS  XRD  -,Carter,,,10.1007/BF02643346,,,,Radio Frequency Melting,,,,,,,,,,
60490a203e6da430a7212bf5,B22.5Fe72.5Si5,"Hagiwara, M., Inoue, A., Masumoto, T.: Metall. Trans. A 13 (1982) 373-382.",AM,Quenching,Wire,,,,DTA  OM  SEM  TEM  UPS  XRD  -,Carter,,,10.1007/BF02643346,,,,Radio Frequency Melting,,,,,,,,,,
60490a203e6da430a7212bf6,B22.5Fe72.5Si5,"Hagiwara, M., Inoue, A., Masumoto, T.: Sci. Rep. Res. Inst. Tohoku Univ. Ser. A 29 (1981)351-358.",AM,Melt Spinning,Ribbon,Width X Thickness,1-1.5,0.02-0.40,DTA  TEM  UPS  XRD  -,Carter,,,,,,,Radio Frequency Melting,,,,,,,,,,
60490a203e6da430a7212bf7,B22.5Fe77.5,"Hagiwara, M., Inoue, A., Masumoto, T.: Sci. Rep. Res. Inst. Tohoku Univ. Ser. A 29 (1981)351-358.",AM,Melt Spinning,Ribbon,Width X Thickness,1-1.5,0.02-0.40,DTA  TEM  UPS  XRD  -,Carter,,,,,,,Radio Frequency Melting,,,,,,,,,,
60490a203e6da430a7212bf8,B22.5Fe77.5,"Hagiwara, M., Inoue, A., Masumoto, T.: Metall. Trans. A 13 (1982) 373-382.",AM,Quenching,Wire,,,,DTA  OM  SEM  TEM  UPS  XRD  -,Carter,,,10.1007/BF02643346,,,,Radio Frequency Melting,,,,,,,,,,
60490a203e6da430a7212bf9,B22.5Ni70Si7.5,"Yokota, R., Tanaka, Y., Komatsu, T., Matusita, K.: J. Non-Cryst. Solids 76 (1985) 313-320.",AM,Melt Spinning,Ribbon,Width X Thickness,2,0.02, OM  XRD ,Carter,,,10.1016/0022-3093(85)90007-9,,,,,Ar-gas,,,,,,,,,
60490a203e6da430a7212bfa,B22.8Dy5Fe68.4Mo3.8,,AM,Melt Casting,Rod,,,,,Carter,853.0,1401.0,10.1007/s10973-018-7050-0,2.0,942.0,,,,,,,,,,,,
60490a203e6da430a7212bfb,B22C10Ni68,"Inoue, A., Nakamura, T., Masumoto, T.: J. Mater. Sci. Lett. 5 (1986) 1178-1180.",AM,Melt Spinning,Ribbon,Width X Thickness,1.5,0.015,TEM XRD,Carter,,,10.1007/BF01742239,,,,Arc Melting,Ar-gas,,,,,,,,,
60490a203e6da430a7212bfc,B22C12Ni66,"Inoue, A., Nakamura, T., Masumoto, T.: J. Mater. Sci. Lett. 5 (1986) 1178-1180.",AM,Melt Spinning,Ribbon,Width X Thickness,1.5,0.015,TEM XRD,Carter,,,10.1007/BF01742239,,,,Arc Melting,Ar-gas,,,,,,,,,
60490a203e6da430a7212bfd,B22C14Ni64,"Inoue, A., Nakamura, T., Masumoto, T.: J. Mater. Sci. Lett. 5 (1986) 1178-1180.",AM,Melt Spinning,Ribbon,Width X Thickness,1.5,0.015,TEM XRD,Carter,,,10.1007/BF01742239,,,,Arc Melting,Ar-gas,,,,,,,,,
60490a203e6da430a7212bfe,B22C18Ni60,"Inoue, A., Nakamura, T., Masumoto, T.: J. Mater. Sci. Lett. 5 (1986) 1178-1180.",AM,Melt Spinning,Ribbon,Width X Thickness,1.5,0.015,TEM XRD,Carter,,,10.1007/BF01742239,,,,Arc Melting,Ar-gas,,,,,,,,,
60490a203e6da430a7212bff,B22C2Ni76,"Inoue, A., Nakamura, T., Masumoto, T.: J. Mater. Sci. Lett. 5 (1986) 1178-1180.",CR,Melt Spinning,Ribbon,Width X Thickness,1.5,0.015,TEM XRD,Carter,,,10.1007/BF01742239,,,,Arc Melting,Ar-gas,,,,,,,,,
60490a203e6da430a7212c00,B22C5Ni73,"Inoue, A., Nakamura, T., Masumoto, T.: J. Mater. Sci. Lett. 5 (1986) 1178-1180.",CR,Melt Spinning,Ribbon,Width X Thickness,1.5,0.015,TEM XRD,Carter,,,10.1007/BF01742239,,,,Arc Melting,Ar-gas,,,,,,,,,
60490a203e6da430a7212c01,B22C8Ni70,"Inoue, A., Nakamura, T., Masumoto, T.: J. Mater. Sci. Lett. 5 (1986) 1178-1180.",AC,Melt Spinning,Ribbon,Width X Thickness,1.5,0.015,TEM XRD,Carter,,,10.1007/BF01742239,,,,Arc Melting,Ar-gas,,,,,,,,,
60490a203e6da430a7212c02,B22Co10Fe62Y6,"Huang, X.M., Chang, C.T., Chang, Z.Y., Wang, X.D., Cao, C.P., Shen, B.L., Inoue, A., Jiang, J.Z.: Journal of Alloys and Compounds 460 (2008) 708–713.",AM,Melt Casting,Rod,,,,,Carter,,1503.0,10.1016/j.jallcom.2007.09.063,2.5,932.0,1375.0,,,,,,,,,,,
60490a203e6da430a7212c03,B22Co10Fe62Y6,,,,,,,,,Lane,885.0,1503.0,10.1016/j.jallcom.2008.07.087,2.5,932.0,,,,,,,,,,,,
60490a203e6da430a7212c04,B22Co10Fe62Y6,,,,,,,,,Ben,885.0,1503.0,10.1016/j.jallcom.2008.07.087,2.5,932.0,,,,,,,,,,,,
60490a203e6da430a7212c05,B22Co10Fe62Y6,"X.M. Huang, C.T. Chang, Z.Y. Chang, X.D. Wang, Q.P. Cao, B.L. Shen, A. Inoue, J.Z.Jiang, J. Alloys Compd. 460 (2008) 708. ",AM,Melt Casting,Rod,,,,,Carter,885.0,1503.0,10.1016/j.jallcom.2007.09.063,2.5,932.0,,,,,,,,,,,,
60490a203e6da430a7212c06,B22Co12Fe60Y6,,,,,,,,,Ben,881.0,1498.0,10.1016/j.jallcom.2008.07.087,2.5,924.0,,,,,,,,,,,,
60490a203e6da430a7212c07,B22Co12Fe60Y6,"X.M. Huang, C.T. Chang, Z.Y. Chang, X.D. Wang, Q.P. Cao, B.L. Shen, A. Inoue, J.Z.Jiang, J. Alloys Compd. 460 (2008) 708. ",AM,Melt Casting,Rod,,,,,Carter,881.0,1498.0,10.1016/j.jallcom.2007.09.063,2.5,924.0,,,,,,,,,,,,
60490a203e6da430a7212c08,B22Co12Fe60Y6,,,,,,,,,Lane,881.0,1498.0,10.1016/j.jallcom.2008.07.087,2.5,924.0,,,,,,,,,,,,
60490a203e6da430a7212c09,B22Co12Fe60Y6,"Huang, X.M., Chang, C.T., Chang, Z.Y., Wang, X.D., Cao, C.P., Shen, B.L., Inoue, A., Jiang, J.Z.: Journal of Alloys and Compounds 460 (2008) 708–713.",AM,Melt Casting,Rod,,,,,Carter,881.0,1498.0,10.1016/j.jallcom.2007.09.063,2.5,924.0,1370.0,,,,,,,,,,,
60490a203e6da430a7212c0a,B22Co14Fe58Y6,,,,,,,,,Lane,880.0,1485.0,10.1016/j.jallcom.2008.07.087,2.5,925.0,,,,,,,,,,,,
60490a203e6da430a7212c0b,B22Co14Fe58Y6,,,,,,,,,Ben,880.0,1485.0,10.1016/j.jallcom.2008.07.087,2.5,925.0,,,,,,,,,,,,
60490a203e6da430a7212c0c,B22Co14Fe58Y6,"Huang, X.M., Chang, C.T., Chang, Z.Y., Wang, X.D., Cao, C.P., Shen, B.L., Inoue, A., Jiang, J.Z.: Journal of Alloys and Compounds 460 (2008) 708–713.",AM,Melt Casting,Rod,,,,,Carter,880.0,1485.0,10.1016/j.jallcom.2007.09.063,2.5,925.0,1366.0,,,,,,,,,,,
60490a203e6da430a7212c0d,B22Co14Fe58Y6,"X.M. Huang, C.T. Chang, Z.Y. Chang, X.D. Wang, Q.P. Cao, B.L. Shen, A. Inoue, J.Z.Jiang, J. Alloys Compd. 460 (2008) 708. ",AM,Melt Casting,Rod,,,,,Carter,880.0,1485.0,10.1016/j.jallcom.2007.09.063,2.5,925.0,,,,,,,,,,,,
60490a203e6da430a7212c0e,B22Co16Fe56Y6,"X.M. Huang, C.T. Chang, Z.Y. Chang, X.D. Wang, Q.P. Cao, B.L. Shen, A. Inoue, J.Z.Jiang, J. Alloys Compd. 460 (2008) 708. ",AM,Melt Casting,Rod,,,,,Carter,882.0,1494.0,10.1016/j.jallcom.2007.09.063,2.5,927.0,,,,,,,,,,,,
60490a203e6da430a7212c0f,B22Co16Fe56Y6,,,,,,,,,Lane,882.0,1494.0,10.1016/j.jallcom.2008.07.087,2.5,927.0,,,,,,,,,,,,
60490a203e6da430a7212c10,B22Co16Fe56Y6,,,,,,,,,Ben,882.0,1494.0,10.1016/j.jallcom.2008.07.087,2.5,927.0,,,,,,,,,,,,
60490a203e6da430a7212c11,B22Co2Fe70Y6,"X.M. Huang, C.T. Chang, Z.Y. Chang, X.D. Wang, Q.P. Cao, B.L. Shen, A. Inoue, J.Z.Jiang, J. Alloys Compd. 460 (2008) 708. ",AM,Melt Casting,Rod,,,,,Carter,898.0,1420.0,10.1016/j.jallcom.2007.09.063,2.0,944.0,,,,,,,,,,,,
60490a203e6da430a7212c12,B22Co2Fe70Y6,,,,,,,,,Ben,898.0,1420.0,10.1016/j.jallcom.2008.07.087,2.0,944.0,,,,,,,,,,,,
60490a203e6da430a7212c13,B22Co2Fe70Y6,,,,,,,,,Lane,898.0,1420.0,10.1016/j.jallcom.2008.07.087,2.0,944.0,,,,,,,,,,,,
60490a203e6da430a7212c14,B22Co2Fe70Y6,"Huang, X.M., Chang, C.T., Chang, Z.Y., Wang, X.D., Cao, C.P., Shen, B.L., Inoue, A., Jiang, J.Z.: Journal of Alloys and Compounds 460 (2008) 708–713.",AM,Melt Casting,Rod,,,,,Carter,898.0,1420.0,10.1016/j.jallcom.2007.09.063,2.0,944.0,1390.0,,,,,,,,,,,
60490a203e6da430a7212c15,B22Co4Fe68Y6,,,,,,,,,Lane,896.0,1414.0,10.1016/j.jallcom.2008.07.087,2.0,941.0,,,,,,,,,,,,
60490a203e6da430a7212c16,B22Co4Fe68Y6,"X.M. Huang, C.T. Chang, Z.Y. Chang, X.D. Wang, Q.P. Cao, B.L. Shen, A. Inoue, J.Z.Jiang, J. Alloys Compd. 460 (2008) 708. ",AM,Melt Casting,Rod,,,,,Carter,896.0,1414.0,10.1016/j.jallcom.2007.09.063,2.0,941.0,,,,,,,,,,,,
60490a203e6da430a7212c17,B22Co4Fe68Y6,"Huang, X.M., Chang, C.T., Chang, Z.Y., Wang, X.D., Cao, C.P., Shen, B.L., Inoue, A., Jiang, J.Z.: Journal of Alloys and Compounds 460 (2008) 708–713.",AM,Melt Casting,Rod,,,,,Carter,896.0,1414.0,10.1016/j.jallcom.2007.09.063,2.0,941.0,1385.0,,,,,,,,,,,
60490a203e6da430a7212c18,B22Co4Fe68Y6,,,,,,,,,Ben,896.0,1414.0,10.1016/j.jallcom.2008.07.087,2.0,941.0,,,,,,,,,,,,
60490a203e6da430a7212c19,B22Co62Ti16,"Kikuchi, M., Fukamichi, K., Kimura, H., Masumoto, T.: Sci. Rep. Res. Inst. Tohoku Univ.Ser. A 31 (1983) 79-90.",AM,Melt Spinning,Ribbon,Width X Thickness,1.2,0.03,TEM  XRD,Carter,,,,,,,Radio Frequency Melting,Ar-gas,,,,,,,,,
60490a203e6da430a7212c1a,B22Co66Ti12,"Kikuchi, M., Fukamichi, K., Kimura, H., Masumoto, T.: Sci. Rep. Res. Inst. Tohoku Univ.Ser. A 31 (1983) 79-90.",AM,Melt Spinning,Ribbon,Width X Thickness,1.2,0.03,TEM  XRD,Carter,,,,,,,Radio Frequency Melting,Ar-gas,,,,,,,,,
60490a203e6da430a7212c1b,B22Co6Fe66Y6,,,,,,,,,Lane,887.0,1509.0,10.1016/j.jallcom.2008.07.087,2.0,925.0,,,,,,,,,,,,
60490a203e6da430a7212c1c,B22Co6Fe66Y6,,,,,,,,,Ben,887.0,1509.0,10.1016/j.jallcom.2008.07.087,2.0,925.0,,,,,,,,,,,,
60490a203e6da430a7212c1d,B22Co6Fe66Y6,"Huang, X.M., Chang, C.T., Chang, Z.Y., Wang, X.D., Cao, C.P., Shen, B.L., Inoue, A., Jiang, J.Z.: Journal of Alloys and Compounds 460 (2008) 708–713.",AM,Melt Casting,Rod,,,,,Carter,887.0,1509.0,10.1016/j.jallcom.2007.09.063,2.0,925.0,1379.0,,,,,,,,,,,
60490a203e6da430a7212c1e,B22Co6Fe66Y6,"X.M. Huang, C.T. Chang, Z.Y. Chang, X.D. Wang, Q.P. Cao, B.L. Shen, A. Inoue, J.Z.Jiang, J. Alloys Compd. 460 (2008) 708. ",AM,Melt Casting,Rod,,,,,Carter,887.0,1509.0,10.1016/j.jallcom.2007.09.063,2.0,925.0,,,,,,,,,,,,
60490a203e6da430a7212c1f,B22Co70Ti8,"Kikuchi, M., Fukamichi, K., Kimura, H., Masumoto, T.: Sci. Rep. Res. Inst. Tohoku Univ.Ser. A 31 (1983) 79-90.",AM,Melt Spinning,Ribbon,Width X Thickness,1.2,0.03,TEM  XRD,Carter,,,,,,,Radio Frequency Melting,Ar-gas,,,,,,,,,
60490a203e6da430a7212c20,B22Co74Ti4,"Kikuchi, M., Fukamichi, K., Kimura, H., Masumoto, T.: Sci. Rep. Res. Inst. Tohoku Univ.Ser. A 31 (1983) 79-90.",AM,Melt Spinning,Ribbon,Width X Thickness,1.2,0.03,TEM  XRD,Carter,,,,,,,Radio Frequency Melting,Ar-gas,,,,,,,,,
60490a203e6da430a7212c21,B22Co78,"Inoue, A., Kitamura, A., Masumoto, T.: J. Mater. Sci. 16 (1981) 1895-1908.",AM,Melt Spinning,Ribbon,Width X Thickness,2-Jan, 0.02-0.03,TEM XRD,Carter,,,10.1007/BF00540638,,,,Radio Frequency Melting,Ar-gas,,,,,,,,,
60490a203e6da430a7212c22,B22Co8Fe64Y6,,,,,,,,,Ben,884.0,1505.0,10.1016/j.jallcom.2008.07.087,2.5,927.0,,,,,,,,,,,,
60490a203e6da430a7212c23,B22Co8Fe64Y6,,,,,,,,,Lane,884.0,1505.0,10.1016/j.jallcom.2008.07.087,2.5,927.0,,,,,,,,,,,,
60490a203e6da430a7212c24,B22Co8Fe64Y6,"Huang, X.M., Chang, C.T., Chang, Z.Y., Wang, X.D., Cao, C.P., Shen, B.L., Inoue, A., Jiang, J.Z.: Journal of Alloys and Compounds 460 (2008) 708–713.",AM,Melt Casting,Rod,,,,,Carter,884.0,1505.0,10.1016/j.jallcom.2007.09.063,2.5,927.0,1376.0,,,,,,,,,,,
60490a203e6da430a7212c25,B22Cr10Fe63Nb5,"Cheney, J., Vecchio, K.: Materials Science and Engineering A. 492 (2008) 230–235.",AM,Melt Casting,Rod,,,,,Carter,,,10.1016/j.msea.2008.03.019,1.2,,,,,,,,,,,,,
60490a203e6da430a7212c26,B22Cr11Fe61Nb6,"Cheney, J., Vecchio, K.: Materials Science and Engineering A. 492 (2008) 230–235.",AM,Melt Casting,Rod,,,,,Carter,842.0,,10.1016/j.msea.2008.03.019,2.6,892.0,,,,,,,,,,,,
60490a203e6da430a7212c27,B22Cr4Fe66Nb8,"Cheney, J., Vecchio, K.: Materials Science and Engineering A. 492 (2008) 230–235.",AM,Melt Casting,Rod,,,,,Carter,835.0,,10.1016/j.msea.2008.03.019,1.4,884.0,,,,,,,,,,,,
60490a203e6da430a7212c28,B22Cr4Fe67Nb7,"Cheney, J., Vecchio, K.: Materials Science and Engineering A. 492 (2008) 230–235.",AM,Melt Casting,Rod,,,,,Carter,857.0,,10.1016/j.msea.2008.03.019,3.2,898.0,,,,,,,,,,,,
60490a203e6da430a7212c29,B22Cr5Fe65Nb8,"Cheney, J., Vecchio, K.: Materials Science and Engineering A. 492 (2008) 230–235.",AM,Melt Casting,Rod,,,,,Carter,832.0,,10.1016/j.msea.2008.03.019,1.9,868.0,,,,,,,,,,,,
60490a203e6da430a7212c2a,B22Cr6Fe66Nb6,"Cheney, J., Vecchio, K.: Materials Science and Engineering A. 492 (2008) 230–235.",AM,Melt Casting,Rod,,,,,Carter,849.0,,10.1016/j.msea.2008.03.019,2.8,895.0,,,,,,,,,,,,
60490a203e6da430a7212c2b,B22Cr8Fe62Nb8,"Cheney, J., Vecchio, K.: Materials Science and Engineering A. 492 (2008) 230–235.",AM,Melt Casting,Rod,,,,,Carter,835.0,,10.1016/j.msea.2008.03.019,1.8,902.0,,,,,,,,,,,,
60490a203e6da430a7212c2c,B22Cr8Fe64Nb6,"Cheney, J., Vecchio, K.: Materials Science and Engineering A. 492 (2008) 230–235.",AM,Melt Casting,Rod,,,,,Carter,851.0,,10.1016/j.msea.2008.03.019,3.0,903.0,,,,,,,,,,,,
60490a203e6da430a7212c2d,B22Cr9Fe63Nb6,"Cheney, J., Vecchio, K.: Materials Science and Engineering A. 492 (2008) 230–235.",AM,Melt Casting,Rod,,,,,Carter,857.0,,10.1016/j.msea.2008.03.019,3.0,904.0,,,,,,,,,,,,
60490a203e6da430a7212c2e,B22Fe19.5Ni58.5,"Warlimont, H., Gordelik, P.: Proc. 5th Int. Conf. Rapidly Quenched Met., W√ºrzburg, Steeb,S., Warlimont, H. (eds.), Elsevier Science Publishers B.V. 1 (1985) 619-622.",AM,Melt Spinning,Ribbon,Width X Thickness,2.0-3.0,0.025-0.04,AES  EMA  SEM  TEM  XRD ,Carter,,,10.1016/B978-0-444-86939-5.50148-2,,,,Radio Frequency Melting,,,,,,,,,,
60490a203e6da430a7212c2f,B22Fe39Ni39,"Schroeder, H.-W., Koester, U.: J. Non-Cryst. Solids 56 (1983) 213-218.",AM,Melt Spinning,Ribbon,,,,AES  EMA  SEM  TEM  XRD ,Carter,,,10.1016/0022-3093(83)90470-2,,,,Radio Frequency Melting,,,,,,,,,,
60490a203e6da430a7212c30,B22Fe39Ni39,"Warlimont, H., Gordelik, P.: Proc. 5th Int. Conf. Rapidly Quenched Met., W√ºrzburg, Steeb,S., Warlimont, H. (eds.), Elsevier Science Publishers B.V. 1 (1985) 619-622.",AM,Melt Spinning,Ribbon,Width X Thickness,2.0-3.0,0.025-0.04,AES  EMA  SEM  TEM  XRD ,Carter,,,10.1016/B978-0-444-86939-5.50148-2,,,,Radio Frequency Melting,,,,,,,,,,
60490a203e6da430a7212c31,B22Fe39Ni39,"Koster, U., Herold, U., Hillenbrand, H.-G.: Scr. Metall. 17 (1983) 867-872.",AM,Melt Spinning,Ribbon,,,,AES  EMA  SEM  TEM  XRD ,Carter,,,10.1016/0036-9748(83)90251-X,,,,Radio Frequency Melting,,,,,,,,,,
60490a203e6da430a7212c32,B22Fe66W6Y6,,AM,Melt Casting,Rod,,,,,Carter,897.0,1497.0,10.1016/j.commatsci.2016.02.037,2.0,981.0,,,,,,,,,,,,
60490a203e6da430a7212c33,B22Fe67Mo5Y6,,,,,,,,,Lane,920.0,1483.0,10.1016/j.jallcom.2008.07.087,3.5,941.0,,,,,,,,,,,,
60490a203e6da430a7212c34,B22Fe67Mo5Y6,,,,,,,,,Ben,920.0,1483.0,10.1016/j.jallcom.2008.07.087,3.5,941.0,,,,,,,,,,,,
60490a203e6da430a7212c35,B22Fe67Mo5Y6,"Huang, X.M., Chang, C.T., Chang, Z.Y., Wang, X.D., Cao, C.P., Shen, B.L., Inoue, A., Jiang, J.Z.: Journal of Alloys and Compounds 460 (2008) 708–713.",AM,Melt Casting,Rod,,,,,Carter,,1483.0,10.1016/j.jallcom.2007.09.063,3.5,941.0,1380.0,,,,,,,,,,,
60490a203e6da430a7212c36,B22Fe67Mo5Y6,,AM,Melt Casting,Rod,,,,,Carter,920.0,1483.0,10.1007/s10973-018-7050-0,3.5,941.0,,,,,,,,,,,,
60490a203e6da430a7212c37,B22Fe67Mo5Y6,"X.M. Huang, C.T. Chang, Z.Y. Chang, X.D. Wang, Q.P. Cao, B.L. Shen, A. Inoue, J.Z.Jiang, J. Alloys Compd. 460 (2008) 708. ",AM,Melt Casting,Rod,,,,,Carter,920.0,1483.0,10.1016/j.jallcom.2007.09.063,3.5,941.0,,,,,,,,,,,,
60490a203e6da430a7212c38,B22Fe67Ni5Y6,"X.M. Huang, C.T. Chang, Z.Y. Chang, X.D. Wang, Q.P. Cao, B.L. Shen, A. Inoue, J.Z.Jiang, J. Alloys Compd. 460 (2008) 708. ",AM,Melt Casting,Rod,,,,,Carter,866.0,1469.0,10.1016/j.jallcom.2007.09.063,1.0,891.0,,,,,,,,,,,,
60490a203e6da430a7212c39,B22Fe67Ni5Y6,,,,,,,,,Lane,866.0,1469.0,10.1016/j.jallcom.2008.07.087,1.0,891.0,,,,,,,,,,,,
60490a203e6da430a7212c3a,B22Fe67Ni5Y6,,,,,,,,,Ben,866.0,1469.0,10.1016/j.jallcom.2008.07.087,1.0,891.0,,,,,,,,,,,,
60490a203e6da430a7212c3b,B22Fe67W5Y6,,AM,Melt Casting,Rod,,,,,Carter,882.0,1497.0,10.1016/j.commatsci.2016.02.037,3.0,970.0,,,,,,,,,,,,
60490a203e6da430a7212c3c,B22Fe68Mo4Y6,,AM,Melt Casting,Rod,,,,,Carter,915.0,1488.0,10.1007/s10973-018-7050-0,6.5,944.0,,,,,,,,,,,,
60490a203e6da430a7212c3d,B22Fe68Mo4Y6,,,,,,,,,Ben,915.0,1488.0,10.1016/j.jallcom.2008.07.087,6.5,944.0,,,,,,,,,,,,
60490a203e6da430a7212c3e,B22Fe68Mo4Y6,"X.M. Huang, C.T. Chang, Z.Y. Chang, X.D. Wang, Q.P. Cao, B.L. Shen, A. Inoue, J.Z.Jiang, J. Alloys Compd. 460 (2008) 708. ",AM,Melt Casting,Rod,,,,,Carter,915.0,1488.0,10.1016/j.jallcom.2007.09.063,6.5,944.0,,,,,,,,,,,,
60490a203e6da430a7212c3f,B22Fe68Mo4Y6,"Huang, X.M., Chang, C.T., Chang, Z.Y., Wang, X.D., Cao, C.P., Shen, B.L., Inoue, A., Jiang, J.Z.: Journal of Alloys and Compounds 460 (2008) 708–713.",AM,Melt Casting,Rod,,,,,Carter,915.0,1488.0,10.1016/j.jallcom.2007.09.063,6.5,944.0,1385.0,,,,,,,,,,,
60490a203e6da430a7212c40,B22Fe68Mo4Y6,,,,,,,,,Lane,915.0,1488.0,10.1016/j.jallcom.2008.07.087,6.5,944.0,,,,,,,,,,,,
60490a203e6da430a7212c41,B22Fe68Ni4Y6,,,,,,,,,Lane,872.0,1470.0,10.1016/j.jallcom.2008.07.087,1.5,907.0,,,,,,,,,,,,
60490a203e6da430a7212c42,B22Fe68Ni4Y6,,,,,,,,,Ben,872.0,1470.0,10.1016/j.jallcom.2008.07.087,1.5,907.0,,,,,,,,,,,,
60490a203e6da430a7212c43,B22Fe68Ni4Y6,"Huang, X.M., Chang, C.T., Chang, Z.Y., Wang, X.D., Cao, C.P., Shen, B.L., Inoue, A., Jiang, J.Z.: Journal of Alloys and Compounds 460 (2008) 708–713.",AM,Melt Casting,Rod,,,,,Carter,872.0,,10.1016/j.jallcom.2007.09.063,1.5,907.0,1365.0,,,,,,,,,,,
60490a203e6da430a7212c44,B22Fe68Ni4Y6,"X.M. Huang, C.T. Chang, Z.Y. Chang, X.D. Wang, Q.P. Cao, B.L. Shen, A. Inoue, J.Z.Jiang, J. Alloys Compd. 460 (2008) 708. ",AM,Melt Casting,Rod,,,,,Carter,872.0,1470.0,10.1016/j.jallcom.2007.09.063,1.5,907.0,,,,,,,,,,,,
60490a203e6da430a7212c45,B22Fe68W4Y6,,AM,Melt Casting,Rod,,,,,Carter,874.0,1504.0,10.1016/j.commatsci.2016.02.037,4.0,971.0,,,,,,,,,,,,
60490a203e6da430a7212c46,B22Fe68Zr10,"['Ohnuma, S., Nose, M., Shirakawa, K., Masumoto, T.: Sci. Rep. Res. Inst. Tohoku Univ.Ser. A 29 (1981) 254-264.'
 'Nose, M.: Doctor Thesis, Tohoku University, 1988.']",AM,Melt Spinning,Ribbon,,,,,Carter,,,,,,,['CR' 'Radio Frequency Melting'],,,,,,,,,,
60490a203e6da430a7212c47,B22Fe69Mo3Y6,,,,,,,,,Ben,908.0,1488.0,10.1016/j.jallcom.2008.07.087,6.0,958.0,,,,,,,,,,,,
60490a203e6da430a7212c48,B22Fe69Mo3Y6,"X.M. Huang, C.T. Chang, Z.Y. Chang, X.D. Wang, Q.P. Cao, B.L. Shen, A. Inoue, J.Z.Jiang, J. Alloys Compd. 460 (2008) 708. ",AM,Melt Casting,Rod,,,,,Carter,908.0,1488.0,10.1016/j.jallcom.2007.09.063,6.0,958.0,,,,,,,,,,,,
60490a203e6da430a7212c49,B22Fe69Mo3Y6,"Huang, X.M., Chang, C.T., Chang, Z.Y., Wang, X.D., Cao, C.P., Shen, B.L., Inoue, A., Jiang, J.Z.: Journal of Alloys and Compounds 460 (2008) 708–713.",AM,Melt Casting,Rod,,,,,Carter,908.0,1488.0,10.1016/j.jallcom.2007.09.063,6.0,958.0,1379.0,,,,,,,,,,,
60490a203e6da430a7212c4a,B22Fe69Mo3Y6,,,,,,,,,Lane,908.0,1488.0,10.1016/j.jallcom.2008.07.087,6.0,958.0,,,,,,,,,,,,
60490a203e6da430a7212c4b,B22Fe69Ni3Y6,"Huang, X.M., Chang, C.T., Chang, Z.Y., Wang, X.D., Cao, C.P., Shen, B.L., Inoue, A., Jiang, J.Z.: Journal of Alloys and Compounds 460 (2008) 708–713.",AM,Melt Casting,Rod,,,,,Carter,874.0,1503.0,10.1016/j.jallcom.2007.09.063,1.5,910.0,1370.0,,,,,,,,,,,
60490a203e6da430a7212c4c,B22Fe69Ni3Y6,,,,,,,,,Ben,874.0,1503.0,10.1016/j.jallcom.2008.07.087,1.5,910.0,,,,,,,,,,,,
60490a203e6da430a7212c4d,B22Fe69Ni3Y6,,,,,,,,,Lane,874.0,1503.0,10.1016/j.jallcom.2008.07.087,1.5,910.0,,,,,,,,,,,,
60490a203e6da430a7212c4e,B22Fe69W3Y6,,AM,Melt Casting,Rod,,,,,Carter,868.0,1505.0,10.1016/j.commatsci.2016.02.037,4.0,973.0,,,,,,,,,,,,
60490a203e6da430a7212c4f,B22Fe70Mo2Y6,"Huang, X.M., Chang, C.T., Chang, Z.Y., Wang, X.D., Cao, C.P., Shen, B.L., Inoue, A., Jiang, J.Z.: Journal of Alloys and Compounds 460 (2008) 708–713.",AM,Melt Casting,Rod,,,,,Carter,907.0,1508.0,10.1016/j.jallcom.2007.09.063,3.5,969.0,1378.0,,,,,,,,,,,
60490a203e6da430a7212c50,B22Fe70Mo2Y6,,,,,,,,,Lane,907.0,1508.0,10.1016/j.jallcom.2008.07.087,3.5,969.0,,,,,,,,,,,,
60490a203e6da430a7212c51,B22Fe70Mo2Y6,,AM,Melt Casting,Rod,,,,,Carter,907.0,1508.0,10.1007/s10973-018-7050-0,3.5,969.0,,,,,,,,,,,,
60490a203e6da430a7212c52,B22Fe70Mo2Y6,,,,,,,,,Ben,907.0,1508.0,10.1016/j.jallcom.2008.07.087,3.5,969.0,,,,,,,,,,,,
60490a203e6da430a7212c53,B22Fe70Mo2Y6,"X.M. Huang, C.T. Chang, Z.Y. Chang, X.D. Wang, Q.P. Cao, B.L. Shen, A. Inoue, J.Z.Jiang, J. Alloys Compd. 460 (2008) 708. ",AM,Melt Casting,Rod,,,,,Carter,907.0,1508.0,10.1016/j.jallcom.2007.09.063,3.5,969.0,,,,,,,,,,,,
60490a203e6da430a7212c54,B22Fe70Ni2Y6,,,,,,,,,Ben,880.0,1509.0,10.1016/j.jallcom.2008.07.087,2.0,925.0,,,,,,,,,,,,
60490a203e6da430a7212c55,B22Fe70Ni2Y6,,,,,,,,,Lane,880.0,1509.0,10.1016/j.jallcom.2008.07.087,2.0,925.0,,,,,,,,,,,,
60490a203e6da430a7212c56,B22Fe70Ni2Y6,"Huang, X.M., Chang, C.T., Chang, Z.Y., Wang, X.D., Cao, C.P., Shen, B.L., Inoue, A., Jiang, J.Z.: Journal of Alloys and Compounds 460 (2008) 708–713.",AM,Melt Casting,Rod,,,,,Carter,,1509.0,10.1016/j.jallcom.2007.09.063,2.0,925.0,1377.0,,,,,,,,,,,
60490a203e6da430a7212c57,B22Fe70W2Y6,,AM,Melt Casting,Rod,,,,,Carter,867.0,1521.0,10.1016/j.commatsci.2016.02.037,3.0,970.0,,,,,,,,,,,,
60490a203e6da430a7212c58,B22Fe70Zr8,"['Ohnuma, S., Nose, M., Shirakawa, K., Masumoto, T.: Sci. Rep. Res. Inst. Tohoku Univ.Ser. A 29 (1981) 254-264.'
 'Nose, M.: Doctor Thesis, Tohoku University, 1988.']",AM,Melt Spinning,Ribbon,,,,,Carter,,,,,,,['CR' 'Radio Frequency Melting'],,,,,,,,,,
60490a203e6da430a7212c59,B22Fe71Mo1Y6,,,,,,,,,Lane,902.0,1517.0,10.1016/j.jallcom.2008.07.087,2.5,960.0,,,,,,,,,,,,
60490a203e6da430a7212c5a,B22Fe71Mo1Y6,"Huang, X.M., Chang, C.T., Chang, Z.Y., Wang, X.D., Cao, C.P., Shen, B.L., Inoue, A., Jiang, J.Z.: Journal of Alloys and Compounds 460 (2008) 708–713.",AM,Melt Casting,Rod,,,,,Carter,902.0,1517.0,10.1016/j.jallcom.2007.09.063,2.5,960.0,1376.0,,,,,,,,,,,
60490a203e6da430a7212c5b,B22Fe71Mo1Y6,"X.M. Huang, C.T. Chang, Z.Y. Chang, X.D. Wang, Q.P. Cao, B.L. Shen, A. Inoue, J.Z.Jiang, J. Alloys Compd. 460 (2008) 708. ",AM,Melt Casting,Rod,,,,,Carter,902.0,1517.0,10.1016/j.jallcom.2007.09.063,2.5,960.0,,,,,,,,,,,,
60490a203e6da430a7212c5c,B22Fe71Mo1Y6,,AM,Melt Casting,Rod,,,,,Carter,902.0,1517.0,10.1007/s10973-018-7050-0,2.5,960.0,,,,,,,,,,,,
60490a203e6da430a7212c5d,B22Fe71Mo1Y6,,,,,,,,,Ben,902.0,1517.0,10.1016/j.jallcom.2008.07.087,2.5,960.0,,,,,,,,,,,,
60490a203e6da430a7212c5e,B22Fe71Ni1Y6,"X.M. Huang, C.T. Chang, Z.Y. Chang, X.D. Wang, Q.P. Cao, B.L. Shen, A. Inoue, J.Z.Jiang, J. Alloys Compd. 460 (2008) 708. ",AM,Melt Casting,Rod,,,,,Carter,883.0,1507.0,10.1016/j.jallcom.2007.09.063,2.0,926.0,,,,,,,,,,,,
60490a203e6da430a7212c5f,B22Fe71Ni1Y6,,AM,Melt Casting,Rod,,,,,Carter,883.0,1507.0,10.1016/j.commatsci.2016.02.037,2.0,926.0,,,,,,,,,,,,
60490a203e6da430a7212c60,B22Fe71Ni1Y6,,,,,,,,,Lane,883.0,1507.0,10.1016/j.jallcom.2008.07.087,2.0,926.0,,,,,,,,,,,,
60490a203e6da430a7212c61,B22Fe71Ni1Y6,,,,,,,,,Ben,883.0,1507.0,10.1016/j.jallcom.2008.07.087,2.0,926.0,,,,,,,,,,,,
60490a203e6da430a7212c62,B22Fe71Ni1Y6,"Huang, X.M., Chang, C.T., Chang, Z.Y., Wang, X.D., Cao, C.P., Shen, B.L., Inoue, A., Jiang, J.Z.: Journal of Alloys and Compounds 460 (2008) 708–713.",AM,Melt Casting,Rod,,,,,Carter,883.0,,10.1016/j.jallcom.2007.09.063,2.0,926.0,1382.0,,,,,,,,,,,
60490a203e6da430a7212c63,B22Fe71Si7,"Hoselitz, K.: Proc. 3rd Int. Conf. Rapidly Quenched Met., London, Cantor, B. (ed.), The Metals Society 2 (1978) 245-248. ",AM,Melt Spinning,Ribbon,Width X Thickness,1.0-2.0,0.02-0.05,DTA  UPS  XRD  -,Carter,,,,,,,Radio Frequency Melting,,,,,,,,,,
60490a203e6da430a7212c64,B22Fe71W1Y6,,AM,Melt Casting,Rod,,,,,Carter,845.0,1423.0,10.1007/s10973-018-7050-0,3.0,956.0,,,,,,,,,,,,
60490a203e6da430a7212c65,B22Fe72Hf2Y4,"Chang, H.W., Huang, Y.C., Chang, C.W., Hsieh, C.C., Chang, W.C.: Journal of Alloys and Compounds 472 (2009) 166–170.",AM,,,,,,,Carter,,,10.1016/j.jallcom.2008.05.014,,938.6,,,,,,,,,,,,
60490a203e6da430a7212c66,B22Fe72Nb3.6Zr2.4,"Yao, J.H., Yang, H., Zhang, J., Wang, J.Q., Li, Y.: Journal of Materials Research 23 (2008) 392–403",AM,Melt Casting,Rod,,,,,Carter,816.0,,,,857.0,1408.0,,,,,,,,,,,
60490a203e6da430a7212c67,B22Fe72Ti1Y5,"Chang, H.W., Huang, Y.C., Chang, C.W., Chiu, C.H., Chang, W.C.: Journal of Alloys and Compounds 462 (2008) 68–72.",AM,Melt Casting,Rod,,,,,Carter,860.5,1430.5,10.1016/j.jallcom.2007.08.011,2.0,930.6,1390.4,,,,,,,,,,,
60490a203e6da430a7212c68,B22Fe72Ti2Y4,"Chang, H.W., Huang, Y.C., Chang, C.W., Chiu, C.H., Chang, W.C.: Journal of Alloys and Compounds 462 (2008) 68–72.",AM,Melt Casting,Rod,,,,,Carter,841.5,1419.7,10.1016/j.jallcom.2007.08.011,3.0,914.2,1392.3,,,,,,,,,,,
60490a203e6da430a7212c69,B22Fe72Ti3Y3,"Chang, H.W., Huang, Y.C., Chang, C.W., Chiu, C.H., Chang, W.C.: Journal of Alloys and Compounds 462 (2008) 68–72.",AM,,,,,,,Carter,,,10.1016/j.jallcom.2007.08.011,,,,,,,,,,,,,,
60490a203e6da430a7212c6a,B22Fe72Y6,"X.M. Huang, C.T. Chang, Z.Y. Chang, X.D. Wang, Q.P. Cao, B.L. Shen, A. Inoue, J.Z.Jiang, J. Alloys Compd. 460 (2008) 708. ",AM,Melt Casting,Rod,,,,,Carter,898.0,1419.0,10.1016/j.jallcom.2007.09.063,2.0,944.0,,,,,,,,,,,,
60490a203e6da430a7212c6b,B22Fe72Y6,"Huang, X.M., Chang, C.T., Chang, Z.Y., Wang, X.D., Cao, C.P., Shen, B.L., Inoue, A., Jiang, J.Z.: Journal of Alloys and Compounds 460 (2008) 708–713.",AM,Melt Casting,Rod,,,,,Carter,898.0,1419.0,10.1016/j.jallcom.2007.09.063,2.0,944.0,1391.0,,,,,,,,,,,
60490a203e6da430a7212c6c,B22Fe72Y6,,,,,,,,,Lane,898.0,1419.0,10.1016/j.jallcom.2008.07.087,2.0,944.0,,,,,,,,,,,,
60490a203e6da430a7212c6d,B22Fe72Y6,,,,,,,,,Ben,898.0,1419.0,10.1016/j.jallcom.2008.07.087,2.0,944.0,,,,,,,,,,,,
60490a203e6da430a7212c6e,B22Fe73Zr5,"['Ohnuma, S., Nose, M., Shirakawa, K., Masumoto, T.: Sci. Rep. Res. Inst. Tohoku Univ.Ser. A 29 (1981) 254-264.'
 'Nose, M.: Doctor Thesis, Tohoku University, 1988.']",AM,Melt Spinning,Ribbon,,,,,Carter,,,,,,,['CR' 'Radio Frequency Melting'],,,,,,,,,,
60490a203e6da430a7212c6f,B22Fe75Si3,"Taniwaki, M., Maeda, M.: Mater. Sci. Eng. 99 (1988) 47-51.",AM,Melt Spinning,Ribbon,Width X Thickness,1,0.03,DTA  MS  OM  SEM  TEM  UPS  XRD  -,Carter,,,10.1016/0025-5416(88)90289-3,,,,,,,,,,,,,,
60490a203e6da430a7212c70,B22Fe75Zr3,"['Ohnuma, S., Nose, M., Shirakawa, K., Masumoto, T.: Sci. Rep. Res. Inst. Tohoku Univ.Ser. A 29 (1981) 254-264.'
 'Nose, M.: Doctor Thesis, Tohoku University, 1988.']",AM,Melt Spinning,Ribbon,,,,,Carter,,,,,,,['CR' 'Radio Frequency Melting'],,,,,,,,,,
60490a203e6da430a7212c71,B22Fe76Si2,"Hoselitz, K.: Proc. 3rd Int. Conf. Rapidly Quenched Met., London, Cantor, B. (ed.), The Metals Society 2 (1978) 245-248. ",CR,Melt Spinning,Ribbon,Width X Thickness,1.0-2.0,0.02-0.05,DTA  UPS  XRD  -,Carter,,,,,,,Radio Frequency Melting,,,,,,,,,,
60490a203e6da430a7212c72,B22Fe78,"Inoue, A., Kitamura, A., Masumoto, T.: J. Mater. Sci. 16 (1981) 1895-1908.",AM,Melt Spinning,Ribbon,Width X Thickness,2-Jan, 0.02-0.03,TEM XRD,Carter,,,10.1007/BF00540638,,,,Radio Frequency Melting,Ar-gas,,,,,,,,,
60490a203e6da430a7212c73,B22Fe78,"Taniwaki, M., Maeda, M.: Mater. Sci. Eng. 99 (1988) 47-51.",AM,Melt Spinning,Ribbon,Width X Thickness,1,0.03,DTA  MS  OM  SEM  TEM  UPS  XRD  -,Carter,,,10.1016/0025-5416(88)90289-3,,,,,,,,,,,,,,
60490a203e6da430a7212c74,B22Fe78,"['Ohnuma, S., Nose, M., Shirakawa, K., Masumoto, T.: Sci. Rep. Res. Inst. Tohoku Univ.Ser. A 29 (1981) 254-264.'
 'Nose, M.: Doctor Thesis, Tohoku University, 1988.']",AM,Melt Spinning,Ribbon,,,,,Carter,,,,,,,['AM' 'Radio Frequency Melting'],,,,,,,,,,
60490a203e6da430a7212c75,B22Mo46.8Ru31.2,"Mehra, M., Schulz, R., Johnson, W.L.: J. Non-Cryst. Solids 61-62 (1984) 859-864.",AM,,Foil,,,,SEM  TEM  XRD ,Carter,,,10.1016/0022-3093(84)90650-1,,,,,,,,,,,,,,
60490a203e6da430a7212c76,B22Mo68Si10,"Inoue, A., Takahashi, Y., Aoki, K., Sakai, S., Masumoto, T.: Proc. 4th Int. Conf. RapidlyQuenched Met., Sendai, Masumoto, T., Suzuki, K. (eds.), The Japan Institute of Metals 2(1982) 1245-1248.",AM,Melt Spinning,Ribbon,Width X Thickness,1,0.02,TEM  XRD ,Carter,,,10.1016/0036-9748(82)90083-7,,,,Arc Melting,Ar-gas,,,,,,,,,
60490a203e6da430a7212c77,B22Mo70Si8,"Inoue, A., Takahashi, Y., Aoki, K., Sakai, S., Masumoto, T.: Proc. 4th Int. Conf. RapidlyQuenched Met., Sendai, Masumoto, T., Suzuki, K. (eds.), The Japan Institute of Metals 2(1982) 1245-1248.",AM,Melt Spinning,Ribbon,Width X Thickness,1,0.02,TEM  XRD ,Carter,,,10.1016/0036-9748(82)90083-7,,,,Arc Melting,Ar-gas,,,,,,,,,
60490a203e6da430a7212c78,B22Ni72Si6,"Inoue, A., Masumoto, T., Kikuchi, M., Minemura, T.: Sci. Rep. Res. Inst. Tohoku Univ. Ser. A 27 (1979) 127-146.",AM,Melt Spinning,Ribbon,Width X Thickness,2.0-3.0,0.04-0.08, TEM  XRD ,Carter,,,,,,,,Ar-gas,,,,,,,,,
60490a203e6da430a7212c79,B22Ni75.5Si2.5,"Inoue, A., Masumoto, T., Kikuchi, M., Minemura, T.: Sci. Rep. Res. Inst. Tohoku Univ. Ser. A 27 (1979) 127-146.",CR,Melt Spinning,Ribbon,Width X Thickness,2.0-3.0,0.04-0.08, TEM  XRD ,Carter,,,,,,,,Ar-gas,,,,,,,,,
60490a203e6da430a7212c7a,B22Ni78,"Inoue, A., Kitamura, A., Masumoto, T.: J. Mater. Sci. 16 (1981) 1895-1908.",CR,Melt Spinning,Ribbon,Width X Thickness,2-Jan, 0.02-0.03,TEM XRD,Carter,,,10.1007/BF00540638,,,,Radio Frequency Melting,Ar-gas,,,,,,,,,
60490a203e6da430a7212c7b,B22Ni78,"Inoue, A., Nakamura, T., Masumoto, T.: J. Mater. Sci. Lett. 5 (1986) 1178-1180.",CR,Melt Spinning,Ribbon,Width X Thickness,1.5,0.015,TEM XRD,Carter,,,10.1007/BF01742239,,,,Arc Melting,Ar-gas,,,,,,,,,
60490a203e6da430a7212c7c,B23.04Dy4Fe69.12Mo3.84,,AM,Melt Casting,Rod,,,,,Carter,848.0,1396.0,10.1007/s10973-018-7050-0,2.0,923.0,,,,,,,,,,,,
60490a203e6da430a7212c7d,B23.04Er4.8Fe68.16Nb4,,AM,Melt Casting,Rod,,,,,Carter,868.0,1463.0,10.1016/j.jallcom.2014.07.222,5.5,964.0,,,,,,,,,,,,
60490a203e6da430a7212c7e,B23.04Fe68.16Gd4.8Nb4,,AM,Melt Casting,Rod,,,,,Carter,865.0,1485.0,10.1016/j.jallcom.2014.07.222,3.5,982.0,,,,,,,,,,,,
60490a203e6da430a7212c7f,B23.04Fe68.16Ho4.8Nb4,,AM,Melt Casting,Rod,,,,,Carter,866.0,1467.0,10.1016/j.jallcom.2014.07.222,5.0,967.0,,,,,,,,,,,,
60490a203e6da430a7212c80,B23.04Fe68.16Nb4Tb4.8,,AM,Melt Casting,Rod,,,,,Carter,863.0,1474.0,10.1016/j.jallcom.2014.07.222,3.5,991.0,,,,,,,,,,,,
60490a203e6da430a7212c81,B23.04Fe68.16Nb4Tm4.8,,AM,Melt Casting,Rod,,,,,Carter,868.0,1396.0,10.1016/j.jallcom.2014.07.222,6.5,936.0,,,,,,,,,,,,
60490a203e6da430a7212c82,B23Co14.2Fe56.8Nb6,,AM,Melt Casting,Rod,,,,,Carter,809.0,1475.0,10.1016/j.commatsci.2016.02.037,2.0,864.0,,,,,,,,,,,,
60490a203e6da430a7212c83,B23Fe12.3Ni64.7,"Svab, E., Bellissent, R., Meszaros, G.Y.: Proc. 5th Int. Conf. Rapidly Quenched Met.,W√ºrzburg, Steeb, S., Warlimont, H. (eds.), Elsevier Science Publishers B.V. 1 (1985) 467-470.",AM,Melt Spinning,Ribbon,,,,AES  EMA  ND  SEM  TEM  XRD ,Carter,,,10.1016/B978-0-444-86939-5.50113-5,,,,Radio Frequency Melting,,,,,,,,,,
60490a203e6da430a7212c84,B23Fe38.5Ni38.5,"Svab, E., Bellissent, R., Meszaros, G.Y.: Proc. 5th Int. Conf. Rapidly Quenched Met.,W√ºrzburg, Steeb, S., Warlimont, H. (eds.), Elsevier Science Publishers B.V. 1 (1985) 467-470.",AM,Melt Spinning,Ribbon,,,,AES  EMA  ND  SEM  TEM  XRD ,Carter,,,10.1016/B978-0-444-86939-5.50113-5,,,,Radio Frequency Melting,,,,,,,,,,
60490a203e6da430a7212c85,B23Fe46.2Ni30.8,"Svab, E., Bellissent, R., Meszaros, G.Y.: Proc. 5th Int. Conf. Rapidly Quenched Met.,W√ºrzburg, Steeb, S., Warlimont, H. (eds.), Elsevier Science Publishers B.V. 1 (1985) 467-470.",AM,Melt Spinning,Ribbon,,,,AES  EMA  ND  SEM  TEM  XRD ,Carter,,,10.1016/B978-0-444-86939-5.50113-5,,,,Radio Frequency Melting,,,,,,,,,,
60490a203e6da430a7212c86,B23Fe60.1Ni16.9,"Svab, E., Bellissent, R., Meszaros, G.Y.: Proc. 5th Int. Conf. Rapidly Quenched Met.,W√ºrzburg, Steeb, S., Warlimont, H. (eds.), Elsevier Science Publishers B.V. 1 (1985) 467-470.",AM,Melt Spinning,Ribbon,,,,AES  EMA  ND  SEM  TEM  XRD ,Carter,,,10.1016/B978-0-444-86939-5.50113-5,,,,Radio Frequency Melting,,,,,,,,,,
60490a203e6da430a7212c87,B23Fe71Nb3.6Zr2.4,"Yao, J.H., Yang, H., Zhang, J., Wang, J.Q., Li, Y.: Journal of Materials Research 23 (2008) 392–402",AM,,,,,,,Carter,833.0,,,,863.0,1407.0,,,,,,,,,,,
60490a203e6da430a7212c88,B23Fe71Nb4.8Zr1.2,"Yao, J.H., Yang, H., Zhang, J., Wang, J.Q., Li, Y.: Journal of Materials Research 23 (2008) 392–407",AM,,,,,,,Carter,825.0,,,,877.0,1405.0,,,,,,,,,,,
60490a203e6da430a7212c89,B23Fe71Nb6,,AM,Melt Casting,Rod,,,,,Carter,819.0,1494.0,10.1016/j.commatsci.2016.02.037,1.5,865.0,,,,,,,,,,,,
60490a203e6da430a7212c8a,B23Fe71Zr6,"Yao, J.H., Yang, H., Zhang, J., Wang, J.Q., Li, Y.: Journal of Materials Research 23 (2008) 392–413",AM,,,,,,,Carter,818.0,,,,877.0,1424.0,,,,,,,,,,,
60490a203e6da430a7212c8b,B23Fe75Si2,"Gonser, U., Ghafari, M., Ackermann, M., Klein, H.P., Bauer, J., Wagner, H.-G.: Proc. 4thInt. Conf. Rapidly Quenched Met., Sendai, Masumoto, T., Suzuki, K. (eds.), The JapanInstitute of Metals 1 (1982) 639-642.",AM,Melt Spinning,Ribbon,Width X Thickness,1,0.035,DTA  TEM  UPS  XRD  -,Carter,,,,,,,,,,,,,,,,,
60490a203e6da430a7212c8c,B24.24Cr3.03Fe64.65Nb8.08,"Cheney, J., Vecchio, K.: Materials Science and Engineering A. 492 (2008) 230–235.",AM,Melt Casting,Rod,,,,,Carter,851.0,,10.1016/j.msea.2008.03.019,1.7,899.0,,,,,,,,,,,,
60490a203e6da430a7212c8d,B24.5Fe52.5N23,"Furukawa, S., Ohnuma, S., Matsumoto, F., Fujimori, H., Masumoto, T.: Mater. Sci. Eng. A181/182 (1994) 1025-1029.",AM,Deposition,Thin Film,,,,TEM XRD,Carter,,,10.1016/0921-5093(94)90793-5,,,,,Ar-gas,,,,,,,,,
60490a203e6da430a7212c8e,B24.8Fe37.6Ni37.6,"Cunat, Ch.: Mater. Sci. Eng. 97 (1988) 297-300.",AM,,,,,,AES  EMA  SEM  TEM  XRD ,Carter,,,10.1016/0025-5416(88)90060-2,,,,,,,,,,,,,,
60490a203e6da430a7212c8f,B24C12Co64,"Otsuki, M.: Graduation Thesis, Miyagi National College of Technology, 1986.",AM,Melt Spinning,Ribbon,Width X Thickness,2,0.02,TEM  XRD,Carter,,,,,,,Radio Frequency Melting,Ar-gas,,,,,,,,,
60490a203e6da430a7212c90,B24C12Co64,"Pont, M., Puzniak, R., Rao, K.V., Inoue, A.: J. Appl. Phys. 71 (1992) 5585-5590.",AM,Melt Spinning,Ribbon,,,, XRD,Carter,,,10.1143/JJAP.31.3403,,,,Radio Frequency Melting,,,,,,,,,,
60490a203e6da430a7212c91,B24C16Co60,"Pont, M., Puzniak, R., Rao, K.V., Inoue, A.: J. Appl. Phys. 71 (1992) 5585-5590.",AM,Melt Spinning,Ribbon,,,, XRD,Carter,,,10.1143/JJAP.31.3403,,,,Radio Frequency Melting,,,,,,,,,,
60490a203e6da430a7212c92,B24C16Co60,"Otsuki, M.: Graduation Thesis, Miyagi National College of Technology, 1986.",AM,Melt Spinning,Ribbon,Width X Thickness,2,0.02,TEM  XRD,Carter,,,,,,,Radio Frequency Melting,Ar-gas,,,,,,,,,
60490a203e6da430a7212c93,B24C20Co56,"Pont, M., Puzniak, R., Rao, K.V., Inoue, A.: J. Appl. Phys. 71 (1992) 5585-5590.",AM,Melt Spinning,Ribbon,,,, XRD,Carter,,,10.1143/JJAP.31.3403,,,,Radio Frequency Melting,,,,,,,,,,
60490a203e6da430a7212c94,B24C20Co56,"Otsuki, M.: Graduation Thesis, Miyagi National College of Technology, 1986.",AM,Melt Spinning,Ribbon,Width X Thickness,2,0.02,TEM  XRD,Carter,,,,,,,Radio Frequency Melting,Ar-gas,,,,,,,,,
60490a203e6da430a7212c95,B24C4Co72,"Otsuki, M.: Graduation Thesis, Miyagi National College of Technology, 1986.",AM,Melt Spinning,Ribbon,Width X Thickness,2,0.02,TEM  XRD,Carter,,,,,,,Radio Frequency Melting,Ar-gas,,,,,,,,,
60490a203e6da430a7212c96,B24C4Co72,"Pont, M., Puzniak, R., Rao, K.V., Inoue, A.: J. Appl. Phys. 71 (1992) 5585-5590.",AM,Melt Spinning,Ribbon,,,, XRD,Carter,,,10.1143/JJAP.31.3403,,,,Radio Frequency Melting,,,,,,,,,,
60490a203e6da430a7212c97,B24C4Ni72,"Inoue, A., Nakamura, T., Masumoto, T.: J. Mater. Sci. Lett. 5 (1986) 1178-1180.",CR,Melt Spinning,Ribbon,Width X Thickness,1.5,0.015,TEM XRD,Carter,,,10.1007/BF01742239,,,,Arc Melting,Ar-gas,,,,,,,,,
60490a203e6da430a7212c98,B24C8Co68,"Otsuki, M.: Graduation Thesis, Miyagi National College of Technology, 1986.",AM,Melt Spinning,Ribbon,Width X Thickness,2,0.02,TEM  XRD,Carter,,,,,,,Radio Frequency Melting,Ar-gas,,,,,,,,,
60490a203e6da430a7212c99,B24C8Ni68,"Inoue, A., Nakamura, T., Masumoto, T.: J. Mater. Sci. Lett. 5 (1986) 1178-1180.",AM,Melt Spinning,Ribbon,Width X Thickness,1.5,0.015,TEM XRD,Carter,,,10.1007/BF01742239,,,,Arc Melting,Ar-gas,,,,,,,,,
60490a203e6da430a7212c9a,B24Co14.2Fe55.8Nb6,,AM,Melt Casting,Rod,,,,,Carter,821.0,1477.0,10.1016/j.commatsci.2016.02.037,2.0,868.0,,,,,,,,,,,,
60490a203e6da430a7212c9b,B24Co14.2Fe56.8Nb5,,AM,Melt Casting,Rod,,,,,Carter,823.0,1496.0,10.1016/j.commatsci.2016.02.037,2.0,868.0,,,,,,,,,,,,
60490a203e6da430a7212c9c,B24Co24Mn52,"Obi, Y., Onn, D.G., Morita, H., Fujimori, H.: Proc. 5th Int. Conf. Rapidly Quenched Met.,W√ºrzburg, Steeb, S., Warlimont, H. (eds.), Elsevier Science Publishers B.V. 1 (1985) 1079-1082.",AM,Melt Spinning,Ribbon,,,,XRD,Carter,,,10.1016/B978-0-444-86939-5.50256-6,,,,,,,,,,,,,,
60490a203e6da430a7212c9d,B24Co27Mn49,"Obi, Y., Onn, D.G., Morita, H., Fujimori, H.: Proc. 5th Int. Conf. Rapidly Quenched Met.,W√ºrzburg, Steeb, S., Warlimont, H. (eds.), Elsevier Science Publishers B.V. 1 (1985) 1079-1082.",AM,Melt Spinning,Ribbon,,,,XRD,Carter,,,10.1016/B978-0-444-86939-5.50256-6,,,,,,,,,,,,,,
60490a203e6da430a7212c9e,B24Co28Mn48,"Obi, Y., Onn, D.G., Morita, H., Fujimori, H.: Proc. 5th Int. Conf. Rapidly Quenched Met.,W√ºrzburg, Steeb, S., Warlimont, H. (eds.), Elsevier Science Publishers B.V. 1 (1985) 1079-1082.",AM,Melt Spinning,Ribbon,,,,XRD,Carter,,,10.1016/B978-0-444-86939-5.50256-6,,,,,,,,,,,,,,
60490a203e6da430a7212c9f,B24Co33Mn43,"Obi, Y., Onn, D.G., Morita, H., Fujimori, H.: Proc. 5th Int. Conf. Rapidly Quenched Met.,W√ºrzburg, Steeb, S., Warlimont, H. (eds.), Elsevier Science Publishers B.V. 1 (1985) 1079-1082.",AM,Melt Spinning,Ribbon,,,,XRD,Carter,,,10.1016/B978-0-444-86939-5.50256-6,,,,,,,,,,,,,,
60490a203e6da430a7212ca0,B24Co34Mn42,"Obi, Y., Onn, D.G., Morita, H., Fujimori, H.: Proc. 5th Int. Conf. Rapidly Quenched Met.,W√ºrzburg, Steeb, S., Warlimont, H. (eds.), Elsevier Science Publishers B.V. 1 (1985) 1079-1082.",AM,Melt Spinning,Ribbon,,,,XRD,Carter,,,10.1016/B978-0-444-86939-5.50256-6,,,,,,,,,,,,,,
