Repository: leschultz/Molecular-Dynamic-Characteristic-Temperatures-for-Predicting-Metallic-Glass-Forming-Ability

├── README.md
├── features
│   ├── MDF_DMREF_Metallic_Glasses_v5
│   │   ├── MDF_DMREF_Metallic_Glasses_v5.csv
│   │   └── update_metallic_glasses.py
│   ├── features_dmax_cts
│   │   ├── features_dmax_cts.csv
│   │   ├── features_dmax_cts.json
│   │   └── upload.py
│   ├── features_gfa_cts
│   │   ├── features_gfa_cts.csv
│   │   ├── features_gfa_cts.json
│   │   ├── requirements.txt
│   │   └── upload.py
│   └── prsd_features_gfa_cts
│       └── prsd_features_gfa_cts.csv
└── plots
    ├── classification
    │   ├── original
    │   │   ├── PR_positive.png
    │   │   └── PR_positive_data.csv
    │   └── prsd
    │       ├── PRSD_PR_positive_data.csv
    │       └── PR_positive_PRSD.png

File: features/MDF_DMREF_Metallic_Glasses_v5/MDF_DMREF_Metallic_Glasses_v5.csv (part 31 of 58)
_id,Composition,Reference,Is_Amorphous?,Casting,Type,Size_Measure,Size1,Size2,Characterization,From,Tg_[K],Tl_[K],DOI,Dmax_[mm],Tx_[K],Tm_[K],Melting,Environment,Sigma_[Mpa],Zmax_[mm],E_[GPA],Possion's_Ratio,v,Rc_[K/s],Fracture_Strength_[MPa],G_[GPa],Density_[g/cm^3]
60490a203e6da430a7212ca1,B24Co38Mn38,"Allia, P., Vinai, F.: J. Non-Cryst. Solids 61-62 (1984) 1179-1184.",AM,Melt Spinning,Ribbon,,,,XRD,Carter,,,10.1016/0022-3093(84)90701-4,,,,,,,,,,,,,,
60490a203e6da430a7212ca2,B24Co38Mn38,"Obi, Y., Onn, D.G., Morita, H., Fujimori, H.: Proc. 5th Int. Conf. Rapidly Quenched Met.,W√ºrzburg, Steeb, S., Warlimont, H. (eds.), Elsevier Science Publishers B.V. 1 (1985) 1079-1082.",AM,Melt Spinning,Ribbon,,,,XRD,Carter,,,10.1016/B978-0-444-86939-5.50256-6,,,,,,,,,,,,,,
60490a203e6da430a7212ca3,B24Co38Mn38,"Obi, Y.: Sci. Rep. Res. Inst. Tohoku Univ. Ser. A 34 (1989) 241-250.",AM,Melt Spinning,Ribbon,,,,XRD,Carter,,,,,,,,,,,,,,,,,
60490a203e6da430a7212ca4,B24Co39Mn37,"Obi, Y., Onn, D.G., Morita, H., Fujimori, H.: Proc. 5th Int. Conf. Rapidly Quenched Met.,W√ºrzburg, Steeb, S., Warlimont, H. (eds.), Elsevier Science Publishers B.V. 1 (1985) 1079-1082.",AM,Melt Spinning,Ribbon,,,,XRD,Carter,,,10.1016/B978-0-444-86939-5.50256-6,,,,,,,,,,,,,,
60490a203e6da430a7212ca5,B24Co40Fe27Mo1.5Si1.5Ti3Zr3,,,,,,,,,Ben,811.0,1379.0,10.1016/j.jallcom.2008.07.087,1.5,856.0,,,,,,,,,,,,
60490a203e6da430a7212ca6,B24Co40Fe27Mo1.5Si1.5Ti3Zr3,,,,,,,,,Lane,811.0,1379.0,10.1016/j.jallcom.2008.07.087,1.5,856.0,,,,,,,,,,,,
60490a203e6da430a7212ca7,B24Co40Fe27Mo1.5Si1.5Ti3Zr3,"X.B. Liang, T. Erenc-Sedziak, M. Kowalczyk, T. Kulik, B.S. Xu, J. Mater. Process.Tech. 204 (2008) 465. ",AM,Melt Casting,Rod,,,,,Carter,811.0,1379.0,10.1016/j.jmatprotec.2007.12.048,1.5,856.0,,,,,,,,,,,,
60490a203e6da430a7212ca8,B24Co42Mn34,"Obi, Y., Onn, D.G., Morita, H., Fujimori, H.: Proc. 5th Int. Conf. Rapidly Quenched Met.,W√ºrzburg, Steeb, S., Warlimont, H. (eds.), Elsevier Science Publishers B.V. 1 (1985) 1079-1082.",AM,Melt Spinning,Ribbon,,,,XRD,Carter,,,10.1016/B978-0-444-86939-5.50256-6,,,,,,,,,,,,,,
60490a203e6da430a7212ca9,B24Co45.5Mn30.5,"Obi, Y., Morita, H., Fujimori, H.: IEEE Trans. Magn. MG-16 (1980) 1132-1134.",AM,Melt Spinning,Ribbon,Width X Thickness,0.5-1,0.02-0.03,XRD,Carter,,,10.1109/TMAG.1980.1060859,,,,Radio Frequency Melting,,,,,,,,,,
60490a203e6da430a7212caa,B24Co45.6Mn30.4,"Obi, Y.: Sci. Rep. Res. Inst. Tohoku Univ. Ser. A 34 (1989) 241-250.",AM,Melt Spinning,Ribbon,,,,XRD,Carter,,,,,,,,,,,,,,,,,
60490a203e6da430a7212cab,B24Co45.6Mn30.4,"Obi, Y., Onn, D.G.: Jpn. J. Appl. Phys. 23 (1984) 1537-1538.",AM,Melt Spinning,Ribbon,,,,XRD,Carter,,,10.1143/JJAP.23.1537,,,,,,,,,,,,,,
60490a203e6da430a7212cac,B24Co46.5Mn29.5,"Obi, Y., Onn, D.G., Morita, H., Fujimori, H.: Proc. 5th Int. Conf. Rapidly Quenched Met.,W√ºrzburg, Steeb, S., Warlimont, H. (eds.), Elsevier Science Publishers B.V. 1 (1985) 1079-1082.",AM,Melt Spinning,Ribbon,,,,XRD,Carter,,,10.1016/B978-0-444-86939-5.50256-6,,,,,,,,,,,,,,
60490a203e6da430a7212cad,B24Co48Mn28,"Obi, Y., Onn, D.G., Morita, H., Fujimori, H.: Proc. 5th Int. Conf. Rapidly Quenched Met.,W√ºrzburg, Steeb, S., Warlimont, H. (eds.), Elsevier Science Publishers B.V. 1 (1985) 1079-1082.",AM,Melt Spinning,Ribbon,,,,XRD,Carter,,,10.1016/B978-0-444-86939-5.50256-6,,,,,,,,,,,,,,
60490a203e6da430a7212cae,B24Co49.4Mn26.6,"Obi, Y., Morita, H., Fujimori, H.: IEEE Trans. Magn. MG-16 (1980) 1132-1134.",AM,Melt Spinning,Ribbon,Width X Thickness,0.5-1,0.02-0.03,XRD,Carter,,,10.1109/TMAG.1980.1060859,,,,Radio Frequency Melting,,,,,,,,,,
60490a203e6da430a7212caf,B24Co49.5Mn26.5,"Obi, Y., Morita, H., Fujimori, H.: IEEE Trans. Magn. MG-16 (1980) 1132-1134.",AM,Melt Spinning,Ribbon,Width X Thickness,0.5-1,0.02-0.03,XRD,Carter,,,10.1109/TMAG.1980.1060859,,,,Radio Frequency Melting,,,,,,,,,,
60490a203e6da430a7212cb0,B24Co52Mn24,"Obi, Y., Onn, D.G., Morita, H., Fujimori, H.: Proc. 5th Int. Conf. Rapidly Quenched Met.,W√ºrzburg, Steeb, S., Warlimont, H. (eds.), Elsevier Science Publishers B.V. 1 (1985) 1079-1082.",AM,Melt Spinning,Ribbon,,,,XRD,Carter,,,10.1016/B978-0-444-86939-5.50256-6,,,,,,,,,,,,,,
60490a203e6da430a7212cb1,B24Co53.2Mn22.8,"Obi, Y., Onn, D.G.: Jpn. J. Appl. Phys. 23 (1984) 1537-1538.",AM,Melt Spinning,Ribbon,,,,XRD,Carter,,,10.1143/JJAP.23.1537,,,,,,,,,,,,,,
60490a203e6da430a7212cb2,B24Co53.2Mn22.8,"Obi, Y., Morita, H., Fujimori, H.: IEEE Trans. Magn. MG-16 (1980) 1132-1134.",AM,Melt Spinning,Ribbon,Width X Thickness,0.5-1,0.02-0.03,XRD,Carter,,,10.1109/TMAG.1980.1060859,,,,Radio Frequency Melting,,,,,,,,,,
60490a203e6da430a7212cb3,B24Co53.2Mn22.8,"Obi, Y.: Sci. Rep. Res. Inst. Tohoku Univ. Ser. A 34 (1989) 241-250.",AM,Melt Spinning,Ribbon,,,,XRD,Carter,,,,,,,,,,,,,,,,,
60490a203e6da430a7212cb4,B24Co53Mn23,"Obi, Y., Morita, H., Fujimori, H.: IEEE Trans. Magn. MG-16 (1980) 1132-1134.",AM,Melt Spinning,Ribbon,Width X Thickness,0.5-1,0.02-0.03,XRD,Carter,,,10.1109/TMAG.1980.1060859,,,,Radio Frequency Melting,,,,,,,,,,
60490a203e6da430a7212cb5,B24Co54Mn22,"Obi, Y., Morita, H., Fujimori, H.: Sci. Rep. Res. Inst. Tohoku Univ. Ser. A 31 (1983) 36-46.",AM,Melt Spinning,Ribbon,Width X Thickness,0.5-1,0.02-0.03,XRD,Carter,,,,,,,Radio Frequency Melting,,,,,,,,,,
60490a203e6da430a7212cb6,B24Co60.8Mn15.2,"Obi, Y.: Sci. Rep. Res. Inst. Tohoku Univ. Ser. A 34 (1989) 241-250.",AM,Melt Spinning,Ribbon,,,,XRD,Carter,,,,,,,,,,,,,,,,,
60490a203e6da430a7212cb7,B24Co60.8Mn15.2,"Obi, Y., Morita, H., Fujimori, H.: IEEE Trans. Magn. MG-16 (1980) 1132-1134.",AM,Melt Spinning,Ribbon,Width X Thickness,0.5-1,0.02-0.03,XRD,Carter,,,10.1109/TMAG.1980.1060859,,,,Radio Frequency Melting,,,,,,,,,,
60490a203e6da430a7212cb8,B24Co60.8Mn15.2,"Obi, Y., Onn, D.G.: Jpn. J. Appl. Phys. 23 (1984) 1537-1538.",AM,Melt Spinning,Ribbon,,,,XRD,Carter,,,10.1143/JJAP.23.1537,,,,,,,,,,,,,,
60490a203e6da430a7212cb9,B24Co61Mn15,"Obi, Y., Morita, H., Fujimori, H.: Sci. Rep. Res. Inst. Tohoku Univ. Ser. A 31 (1983) 36-46.",AM,Melt Spinning,Ribbon,Width X Thickness,0.5-1,0.02-0.03,XRD,Carter,,,,,,,Radio Frequency Melting,,,,,,,,,,
60490a203e6da430a7212cba,B24Co61Mn15,"Obi, Y., Morita, H., Fujimori, H.: IEEE Trans. Magn. MG-16 (1980) 1132-1134.",AM,Melt Spinning,Ribbon,Width X Thickness,0.5-1,0.02-0.03,XRD,Carter,,,10.1109/TMAG.1980.1060859,,,,Radio Frequency Melting,,,,,,,,,,
60490a203e6da430a7212cbb,B24Co64Ti12,"Kikuchi, M., Fukamichi, K., Kimura, H., Masumoto, T.: Sci. Rep. Res. Inst. Tohoku Univ.Ser. A 31 (1983) 79-90.",AM,Melt Spinning,Ribbon,Width X Thickness,1.2,0.03,TEM  XRD,Carter,,,,,,,Radio Frequency Melting,Ar-gas,,,,,,,,,
60490a203e6da430a7212cbc,B24Co68.4Mn7.6,"Obi, Y., Onn, D.G.: Jpn. J. Appl. Phys. 23 (1984) 1537-1538.",AM,Melt Spinning,Ribbon,,,,XRD,Carter,,,10.1143/JJAP.23.1537,,,,,,,,,,,,,,
60490a203e6da430a7212cbd,B24Co68.4Mn7.6,"Obi, Y., Morita, H., Fujimori, H.: IEEE Trans. Magn. MG-16 (1980) 1132-1134.",AM,Melt Spinning,Ribbon,Width X Thickness,0.5-1,0.02-0.03,XRD,Carter,,,10.1109/TMAG.1980.1060859,,,,Radio Frequency Melting,,,,,,,,,,
60490a203e6da430a7212cbe,B24Co68.4Mn7.6,"Obi, Y.: Sci. Rep. Res. Inst. Tohoku Univ. Ser. A 34 (1989) 241-250.",AM,Melt Spinning,Ribbon,,,,XRD,Carter,,,,,,,,,,,,,,,,,
60490a203e6da430a7212cbf,B24Co68Mn8,"Obi, Y., Morita, H., Fujimori, H.: IEEE Trans. Magn. MG-16 (1980) 1132-1134.",AM,Melt Spinning,Ribbon,Width X Thickness,0.5-1,0.02-0.03,XRD,Carter,,,10.1109/TMAG.1980.1060859,,,,Radio Frequency Melting,,,,,,,,,,
60490a203e6da430a7212cc0,B24Co68Ti8,"Kikuchi, M., Fukamichi, K., Kimura, H., Masumoto, T.: Sci. Rep. Res. Inst. Tohoku Univ.Ser. A 31 (1983) 79-90.",AM,Melt Spinning,Ribbon,Width X Thickness,1.2,0.03,TEM  XRD,Carter,,,,,,,Radio Frequency Melting,Ar-gas,,,,,,,,,
60490a203e6da430a7212cc1,B24Co72Ti4,"Kikuchi, M., Fukamichi, K., Kimura, H., Masumoto, T.: Sci. Rep. Res. Inst. Tohoku Univ.Ser. A 31 (1983) 79-90.",AM,Melt Spinning,Ribbon,Width X Thickness,1.2,0.03,TEM  XRD,Carter,,,,,,,Radio Frequency Melting,Ar-gas,,,,,,,,,
60490a203e6da430a7212cc2,B24Co76,"Obi, Y., Morita, H., Fujimori, H.: IEEE Trans. Magn. MG-16 (1980) 1132-1134.",AM,Melt Spinning,Ribbon,Width X Thickness,0.5-1,0.02-0.03,XRD,Carter,,,10.1109/TMAG.1980.1060859,,,,Radio Frequency Melting,,,,,,,,,,
60490a203e6da430a7212cc3,B24Co76,"Obi, Y., Morita, H., Fujimori, H.: Sci. Rep. Res. Inst. Tohoku Univ. Ser. A 31 (1983) 36-46.",AM,Melt Spinning,Ribbon,Width X Thickness,0.5-1,0.02-0.03,XRD,Carter,,,,,,,Radio Frequency Melting,,,,,,,,,,
60490a203e6da430a7212cc4,B24Cr10Fe60Nb6,"Cheney, J., Vecchio, K.: Materials Science and Engineering A. 492 (2008) 230–235.",AM,Melt Casting,Rod,,,,,Carter,847.0,,10.1016/j.msea.2008.03.019,1.8,895.0,,,,,,,,,,,,
60490a203e6da430a7212cc5,B24Cr10Fe61Nb5,"Cheney, J., Vecchio, K.: Materials Science and Engineering A. 492 (2008) 230–235.",AM,Melt Casting,Rod,,,,,Carter,842.0,,10.1016/j.msea.2008.03.019,2.2,885.0,,,,,,,,,,,,
60490a203e6da430a7212cc6,B24Cr5Fe63Nb8,"Cheney, J., Vecchio, K.: Materials Science and Engineering A. 492 (2008) 230–235.",AM,Melt Casting,Rod,,,,,Carter,842.0,,10.1016/j.msea.2008.03.019,2.2,880.0,,,,,,,,,,,,
60490a203e6da430a7212cc7,B24Cr6Fe64Nb6,"Cheney, J., Vecchio, K.: Materials Science and Engineering A. 492 (2008) 230–235.",AM,Melt Casting,Rod,,,,,Carter,866.0,,10.1016/j.msea.2008.03.019,3.3,915.0,,,,,,,,,,,,
60490a203e6da430a7212cc8,B24Cr8Fe60Nb8,"Cheney, J., Vecchio, K.: Materials Science and Engineering A. 492 (2008) 230–235.",AM,Melt Casting,Rod,,,,,Carter,860.0,,10.1016/j.msea.2008.03.019,3.4,915.0,,,,,,,,,,,,
60490a203e6da430a7212cc9,B24Cr8Fe62Nb6,"Cheney, J., Vecchio, K.: Materials Science and Engineering A. 492 (2008) 230–235.",AM,Melt Casting,Rod,,,,,Carter,881.0,,10.1016/j.msea.2008.03.019,1.7,914.0,,,,,,,,,,,,
60490a203e6da430a7212cca,B24Fe38Ni38,"Warlimont, H., Gordelik, P.: Proc. 5th Int. Conf. Rapidly Quenched Met., W√ºrzburg, Steeb,S., Warlimont, H. (eds.), Elsevier Science Publishers B.V. 1 (1985) 619-622.",AM,Melt Spinning,Ribbon,Width X Thickness,2.0-3.0,0.025-0.04,AES  EMA  SEM  TEM  XRD ,Carter,,,10.1016/B978-0-444-86939-5.50148-2,,,,Radio Frequency Melting,,,,,,,,,,
60490a203e6da430a7212ccb,B24Fe57Ni19,"Warlimont, H., Gordelik, P.: Proc. 5th Int. Conf. Rapidly Quenched Met., W√ºrzburg, Steeb,S., Warlimont, H. (eds.), Elsevier Science Publishers B.V. 1 (1985) 619-622.",AM,Melt Spinning,Ribbon,Width X Thickness,2.0-3.0,0.025-0.04,AES  EMA  SEM  TEM  XRD ,Carter,,,10.1016/B978-0-444-86939-5.50148-2,,,,Radio Frequency Melting,,,,,,,,,,
60490a203e6da430a7212ccc,B24Fe66N10,"Furukawa, S., Ohnuma, S., Matsumoto, F., Fujimori, H., Masumoto, T.: Mater. Sci. Eng. A181/182 (1994) 1025-1029.",AM,Deposition,Thin Film,,,,TEM XRD,Carter,,,10.1016/0921-5093(94)90793-5,,,,,Ar-gas,,,,,,,,,
60490a203e6da430a7212ccd,B24Fe66Ni10,"Koster, U., Schuenemann, U., Blank-Bewersdoff, M., Brauer, S., Sutton, M., Stephenson,G.B.: Mater. Sci. Eng. A 133 (1991) 611-615.",AM,Melt Spinning,,,,,AES  EMA  TEM  XRD ,Carter,,,10.1016/0921-5093(91)90146-E,,,,Radio Frequency Melting,,,,,,,,,,
60490a203e6da430a7212cce,B24Fe69Si7,"Hoselitz, K.: Proc. 3rd Int. Conf. Rapidly Quenched Met., London, Cantor, B. (ed.), The Metals Society 2 (1978) 245-248. ",AM,Melt Spinning,Ribbon,Width X Thickness,1.0-2.0,0.02-0.05,DTA  UPS  XRD  -,Carter,,,,,,,Radio Frequency Melting,,,,,,,,,,
60490a203e6da430a7212ccf,B24Fe70Nb3.6Zr2.4,"Yao, J.H., Yang, H., Zhang, J., Wang, J.Q., Li, Y.: Journal of Materials Research 23 (2008) 392–401",AM,,,,,,,Carter,831.0,,,,,,,,,,,,,,,,
60490a203e6da430a7212cd0,B24Fe70Nb6,"Yao, J.H., Yang, H., Zhang, J., Wang, J.Q., Li, Y.: Journal of Materials Research 23 (2008) 392–401. ",AM,,,,,,,Carter,839.0,,10.1557/JMR.2008.0055,,875.0,1411.0,,,,,,,,,,,
60490a203e6da430a7212cd1,B24Fe73Si3,"Hoselitz, K.: Proc. 3rd Int. Conf. Rapidly Quenched Met., London, Cantor, B. (ed.), The Metals Society 2 (1978) 245-248. ",AC,Melt Spinning,Ribbon,Width X Thickness,1.0-2.0,0.02-0.05,DTA  UPS  XRD  -,Carter,,,,,,,Radio Frequency Melting,,,,,,,,,,
60490a203e6da430a7212cd2,B24Fe74Si2,"Hoselitz, K.: Proc. 3rd Int. Conf. Rapidly Quenched Met., London, Cantor, B. (ed.), The Metals Society 2 (1978) 245-248. ",CR,Melt Spinning,Ribbon,Width X Thickness,1.0-2.0,0.02-0.05,DTA  UPS  XRD  -,Carter,,,,,,,Radio Frequency Melting,,,,,,,,,,
60490a203e6da430a7212cd3,B24Fe76,"Sugawara, E., Katayama, T., Masumoto, T.: J. Magn. Soc. Jpn. 11: Suppl. S1 (1987) 277-280.",AM,Deposition,Thin Film,,,,TEM XRD,Carter,,,10.3379/jmsjmag.11.S1_277,,,,,Vacuum,,,,,,,,,
60490a203e6da430a7212cd4,B24Mo46Ru30,"Adrian, H., Toyota, N., Hensel, B., Soeldner, K.: Jpn. J. Appl. Phys., Suppl. 26-3 (1987)1309-1310.",AM,,Thin Film,,,,SEM ,Carter,,,10.7567/JJAPS.26S3.1309,,,,,,,,,,,,,,
60490a203e6da430a7212cd5,B24Ni64Si12,"Inoue, A., Masumoto, T., Kikuchi, M., Minemura, T.: Sci. Rep. Res. Inst. Tohoku Univ. Ser. A 27 (1979) 127-146.",CR,Melt Spinning,Ribbon,Width X Thickness,2.0-3.0,0.04-0.08, TEM  XRD ,Carter,,,,,,,,Ar-gas,,,,,,,,,
60490a203e6da430a7212cd6,B24Ni66Si10,"['Minemura, T.: Master Dissertation, Tohoku University, 1977.'
 'Inoue, A., Masumoto, T., Kikuchi, M., Minemura, T.: Sci. Rep. Res. Inst. Tohoku Univ. Ser. A 27 (1979) 127-146.']",AM,Melt Spinning,Ribbon,Width X Thickness,['2' '2.0-3.0'],['0.04' '0.04-0.08'],['AXS  SEM  TEM  XRD ' ' TEM  XRD '],Carter,,,,,,,,Ar-gas,,,,,,,,,
60490a203e6da430a7212cd7,B24Ni68Si8,"['Minemura, T.: Master Dissertation, Tohoku University, 1977.'
 'Inoue, A., Masumoto, T., Kikuchi, M., Minemura, T.: Sci. Rep. Res. Inst. Tohoku Univ. Ser. A 27 (1979) 127-146.']",AM,Melt Spinning,Ribbon,Width X Thickness,['2' '2.0-3.0'],['0.04' '0.04-0.08'],['AXS  SEM  TEM  XRD ' ' TEM  XRD '],Carter,,,,,,,,Ar-gas,,,,,,,,,
60490a203e6da430a7212cd8,B24Ni68Si8,"Yokota, R., Tanaka, Y., Komatsu, T., Matusita, K.: J. Non-Cryst. Solids 76 (1985) 313-320.",AM,Melt Spinning,Ribbon,Width X Thickness,2,0.02, OM  XRD ,Carter,,,10.1016/0022-3093(85)90007-9,,,,,Ar-gas,,,,,,,,,
60490a203e6da430a7212cd9,B24Ni72Si4,"['Minemura, T.: Master Dissertation, Tohoku University, 1977.'
 'Inoue, A., Masumoto, T., Kikuchi, M., Minemura, T.: Sci. Rep. Res. Inst. Tohoku Univ. Ser. A 27 (1979) 127-146.']",AM,Melt Spinning,Ribbon,Width X Thickness,['2' '2.0-3.0'],['0.04' '0.04-0.08'],['AXS  SEM  TEM  XRD ' ' TEM  XRD '],Carter,,,,,,,,Ar-gas,,,,,,,,,
60490a203e6da430a7212cda,B24Ni76,"Inoue, A., Nakamura, T., Masumoto, T.: J. Mater. Sci. Lett. 5 (1986) 1178-1180.",CR,Melt Spinning,Ribbon,Width X Thickness,1.5,0.015,TEM XRD,Carter,,,10.1007/BF01742239,,,,Arc Melting,Ar-gas,,,,,,,,,
60490a203e6da430a7212cdb,B24Ni76,"Inoue, A., Masumoto, T., Kikuchi, M., Minemura, T.: Sci. Rep. Res. Inst. Tohoku Univ. Ser. A 27 (1979) 127-146.",CR,Melt Spinning,Ribbon,Width X Thickness,2.0-3.0,0.04-0.08, TEM  XRD ,Carter,,,,,,,,Ar-gas,,,,,,,,,
60490a203e6da430a7212cdc,B25.4Fe55.9Ni18.7,"Cunat, Ch.: Mater. Sci. Eng. 97 (1988) 297-300.",AM,,,,,,AES  EMA  SEM  TEM  XRD ,Carter,,,10.1016/0025-5416(88)90060-2,,,,,,,,,,,,,,
60490a203e6da430a7212cdd,B25.5Ni66Si8.5,"Yokota, R., Tanaka, Y., Komatsu, T., Matusita, K.: J. Non-Cryst. Solids 76 (1985) 313-320.",AM,Melt Spinning,Ribbon,Width X Thickness,2,0.02, OM  XRD ,Carter,,,10.1016/0022-3093(85)90007-9,,,,,Ar-gas,,,,,,,,,
60490a203e6da430a7212cde,B25Co13.45Fe56.05Nb5.5,,AM,Melt Cast,Rod,,,,,Carter,821.0,1510.0,10.1016/j.commatsci.2016.02.037,2.5,879.0,,,,,,,,,,,,
60490a203e6da430a7212cdf,B25Co62.5Si12.5,"Hagiwara, M., Inoue, A., Masumoto, T.: Sci. Rep. Res. Inst. Tohoku Univ. Ser. A 29 (1981)351-358.",AM,Melt Spinning,Ribbon,Width X Thickness,1-1.5,0.02,TEM  XRD,Carter,,,,,,,Radio Frequency Melting,Ar-gas,,,,,,,,,
60490a203e6da430a7212ce0,B25Co65Si10,"Hagiwara, M., Inoue, A., Masumoto, T.: Sci. Rep. Res. Inst. Tohoku Univ. Ser. A 29 (1981)351-358.",AM,Melt Spinning,Ribbon,Width X Thickness,1-1.5,0.02,TEM  XRD,Carter,,,,,,,Radio Frequency Melting,Ar-gas,,,,,,,,,
60490a203e6da430a7212ce1,B25Co65Zr10,"Shen, B.-G., Guo, H.-Q., Yang, L.-Y., Gou, H.-Q., Zhao, J.-G.: Mater. Sci. Eng. A 133(1991) 165-168.",AM,Melt Spinning,Ribbon,Width X Thickness,1,0.02-0.03,TEM XRD,Carter,,,10.1016/0921-5093(91)90040-T,,,,Arc Melting,Ar-gas,,,,,,,,,
60490a203e6da430a7212ce2,B25Co67.5Cr7.5,"Li, F.-X., Li, F., Tu, G.-H., Chen, W.-R.: Mater. Sci. Eng. 99 (1988) 227-229.",AM,Melt Spinning,Ribbon,Width X Thickness,1,0.02,,Carter,,,10.1016/0025-5416(88)90328-X,,,,Arc Melting,Ar-gas,,,,,,,,,
60490a203e6da430a7212ce3,B25Co67.5Mn7.5,"Li, F.-X., Li, F., Tu, G.-H., Chen, W.-R.: Mater. Sci. Eng. 99 (1988) 227-229.",AM,Melt Spinning,Ribbon,Width X Thickness,1,0.02,XRD,Carter,,,10.1016/0025-5416(88)90328-X,,,,Arc Melting,,,,,,,,,,
60490a203e6da430a7212ce4,B25Co67.5Si7.5,"Hagiwara, M., Inoue, A., Masumoto, T.: Sci. Rep. Res. Inst. Tohoku Univ. Ser. A 29 (1981)351-358.",AM,Melt Spinning,Ribbon,Width X Thickness,1-1.5,0.02,TEM  XRD,Carter,,,,,,,Radio Frequency Melting,Ar-gas,,,,,,,,,
60490a203e6da430a7212ce5,B25Co70Fe5,"Hunger, G., Mordike, B.L.: J. Non-Cryst. Solids 56 (1983) 231-236.",AM,Melt Spinning,Ribbon,Width X Thickness,1,0.018,XRD ,Carter,,,10.1016/0022-3093(83)90473-8,,,,,,,,,,,,,,
60490a203e6da430a7212ce6,B25Co70Si5,"Hagiwara, M., Inoue, A., Masumoto, T.: Sci. Rep. Res. Inst. Tohoku Univ. Ser. A 29 (1981)351-358.",AM,Melt Spinning,Ribbon,Width X Thickness,1-1.5,0.02,TEM  XRD,Carter,,,,,,,Radio Frequency Melting,Ar-gas,,,,,,,,,
60490a203e6da430a7212ce7,B25Co75,"Li, F.-X., Li, F., Tu, G.-H., Chen, W.-R.: Mater. Sci. Eng. 99 (1988) 227-229.",AM,Melt Spinning,Ribbon,Width X Thickness,1,0.02,,Carter,,,10.1016/0025-5416(88)90328-X,,,,Arc Melting,Ar-gas,,,,,,,,,
60490a203e6da430a7212ce8,B25Co75,"Hagiwara, M., Inoue, A., Masumoto, T.: Sci. Rep. Res. Inst. Tohoku Univ. Ser. A 29 (1981)351-358.",AC,Melt Spinning,Ribbon,Width X Thickness,1-1.5,0.02,TEM  XRD,Carter,,,,,,,Radio Frequency Melting,Ar-gas,,,,,,,,,
60490a203e6da430a7212ce9,B25Cr70Fe5,"Kaczkowski, Z., Kisdi-Koszo, E., Potocky, L.: Mater. Sci. Eng. A 133 (1991) 220-222.",AM,Melt Spinning,Ribbon,Width X Thickness,1,0.018, SEM  XRD,Carter,,,10.1016/0921-5093(91)90054-Q,,,,Radio Frequency Melting,,,,,,,,,,
60490a203e6da430a7212cea,B25F15Fe60,"Sugawara, E., Katayama, T., Masumoto, T.: J. Magn. Soc. Jpn. 11: Suppl. S1 (1987) 277-280.",AM,Deposition,Thin Film,,,,TEM XRD,Carter,,,10.3379/jmsjmag.11.S1_277,,,,,Vacuum,,,,,,,,,
60490a203e6da430a7212ceb,B25Fe18Zr57,"Biegel, W., Krebs, H.U., Michaelsen, C., Freyhardt, H.C., Hellstern, E.: Mater. Sci. Eng. 97(1988) 59-62.",AM,Melt Spinning,Ribbon,,,,,Carter,,,10.1016/0025-5416(88)90012-2,,,,Radio Frequency Melting,,,,,,,,,,
60490a203e6da430a7212cec,B25Fe20Ni55,"Koster, U., Herold, U.: Proc. 4th Int. Conf. Rapidly Quenched Met., Sendai, Masumoto, T.,Suzuki, K. (eds.), The Japan Institute of Metals 1 (1982) 717-721.",AM,,,,,,AES  EMA  TEM  XRD ,Carter,,,,,,,,,,,,,,,,,
60490a203e6da430a7212ced,B25Fe37.5Ni37.5,"Koster, U., Herold, U.: Proc. 4th Int. Conf. Rapidly Quenched Met., Sendai, Masumoto, T.,Suzuki, K. (eds.), The Japan Institute of Metals 1 (1982) 717-721.",AM,,,,,,AES  EMA  TEM  XRD ,Carter,,,,,,,,,,,,,,,,,
60490a203e6da430a7212cee,B25Fe50N25,"Furukawa, S., Ohnuma, S., Matsumoto, F., Fujimori, H., Masumoto, T.: Mater. Sci. Eng. A181/182 (1994) 1025-1029.",AM,Deposition,Thin Film,,0.0005,,TEM XRD,Carter,,,10.1016/0921-5093(94)90793-5,,,,,Ar-gas,,,,,,,,,
60490a203e6da430a7212cef,B25Fe55Ni20,"Koster, U., Herold, U.: Proc. 4th Int. Conf. Rapidly Quenched Met., Sendai, Masumoto, T.,Suzuki, K. (eds.), The Japan Institute of Metals 1 (1982) 717-721.",AM,,,,,,AES  EMA  TEM  XRD ,Carter,,,,,,,,,,,,,,,,,
60490a203e6da430a7212cf0,B25Fe56Ni19,"Warlimont, H., Gordelik, P.: Proc. 5th Int. Conf. Rapidly Quenched Met., W√ºrzburg, Steeb,S., Warlimont, H. (eds.), Elsevier Science Publishers B.V. 1 (1985) 619-622.",AM,Melt Spinning,Ribbon,Width X Thickness,2.0-3.0,0.025-0.04,AES  EMA  SEM  TEM  XRD ,Carter,,,10.1016/B978-0-444-86939-5.50148-2,,,,Radio Frequency Melting,,,,,,,,,,
60490a203e6da430a7212cf1,B25Fe5La70,"Hunger, G., Mordike, B.L.: J. Non-Cryst. Solids 56 (1983) 231-236.",AM,Melt Spinning,Ribbon,Width X Thickness,1,0.018, SEM  XRD ,Carter,,,10.1016/0022-3093(83)90473-8,,,,Radio Frequency Melting,,,,,,,,,,
60490a203e6da430a7212cf2,B25Fe5Mo70,"Hunger, G., Mordike, B.L.: J. Non-Cryst. Solids 56 (1983) 231-236.",AM,Melt Spinning,Ribbon,Width X Thickness,1,0.018, SEM  XRD ,Carter,,,10.1016/0022-3093(83)90473-8,,,,Radio Frequency Melting,,,,,,,,,,
60490a203e6da430a7212cf3,B25Fe5Ni70,"Hunger, G., Mordike, B.L.: J. Non-Cryst. Solids 56 (1983) 231-236.",AM,Melt Spinning,Ribbon,Width X Thickness,1,0.018,AES  EMA  SEM  TEM  XRD ,Carter,,,10.1016/0022-3093(83)90473-8,,,,Radio Frequency Melting,,,,,,,,,,
60490a203e6da430a7212cf4,B25Fe5W70,"Hunger, G., Mordike, B.L.: J. Non-Cryst. Solids 56 (1983) 231-236.",AM,Melt Spinning,Ribbon,Width X Thickness,1,0.018,SEM ,Carter,,,10.1016/0022-3093(83)90473-8,,,,Radio Frequency Melting,,,,,,,,,,
60490a203e6da430a7212cf5,B25Fe65Ni10,"Koster, U., Herold, U., Hillenbrand, H.-G.: Scr. Metall. 17 (1983) 867-872.",AM,Melt Spinning,Ribbon,,,,AES  EMA  SEM  TEM  XRD ,Carter,,,10.1016/0036-9748(83)90251-X,,,,Radio Frequency Melting,,,,,,,,,,
60490a203e6da430a7212cf6,B25Fe66Nb4Zr5,"Yao, J.H., Yang, H., Zhang, J., Wang, J.Q., Li, Y.: Journal of Materials Research 23 (2008) 392–408",AM,,,,,,,Carter,839.0,,,,,,,,,,,,,,,,
60490a203e6da430a7212cf7,B25Fe70Zr5,"['Ohnuma, S., Nose, M., Shirakawa, K., Masumoto, T.: Sci. Rep. Res. Inst. Tohoku Univ.Ser. A 29 (1981) 254-264.'
 'Nose, M.: Doctor Thesis, Tohoku University, 1988.']",AM,Melt Spinning,Ribbon,,,,,Carter,,,,,,,['AM' 'Radio Frequency Melting'],,,,,,,,,,
60490a203e6da430a7212cf8,B25Fe75,"Hunger, G., Mordike, B.L.: J. Non-Cryst. Solids 56 (1983) 231-236.",AM,Melt Spinning,Ribbon,Width X Thickness,1,0.018,['XRD ' ' SEM  XRD ' 'AES  EMA  SEM  TEM  XRD ' 'SEM '],Carter,,,10.1016/0022-3093(83)90473-8,,,,,,,,,,,,,,
60490a203e6da430a7212cf9,B25Fe75,"Kaczkowski, Z., Kisdi-Koszo, E., Potocky, L.: Mater. Sci. Eng. A 133 (1991) 220-222.",AM,Melt Spinning,Ribbon,Width X Thickness,1,0.018, SEM  XRD,Carter,,,10.1016/0921-5093(91)90054-Q,,,,Radio Frequency Melting,,,,,,,,,,
60490a203e6da430a7212cfa,B25Fe75,"Taniwaki, M., Maeda, M.: Mater. Sci. Eng. 99 (1988) 47-51.",AM,Melt Spinning,Ribbon,Width X Thickness,1,0.03,DTA  MS  OM  SEM  TEM  UPS  XRD  -,Carter,,,10.1016/0025-5416(88)90289-3,,,,,,,,,,,,,,
60490a203e6da430a7212cfb,B25Mo60Si15,"Inoue, A., Takahashi, Y., Aoki, K., Sakai, S., Masumoto, T.: Proc. 4th Int. Conf. RapidlyQuenched Met., Sendai, Masumoto, T., Suzuki, K. (eds.), The Japan Institute of Metals 2(1982) 1245-1248.",CR,Melt Spinning,Ribbon,Width X Thickness,1,0.02,TEM  XRD ,Carter,,,10.1016/0036-9748(82)90083-7,,,,Arc Melting,Ar-gas,,,,,,,,,
60490a203e6da430a7212cfc,B25Mo65Si10,"Inoue, A., Takahashi, Y., Aoki, K., Sakai, S., Masumoto, T.: Proc. 4th Int. Conf. RapidlyQuenched Met., Sendai, Masumoto, T., Suzuki, K. (eds.), The Japan Institute of Metals 2(1982) 1245-1248.",AM,Melt Spinning,Ribbon,Width X Thickness,1,0.02,TEM  XRD ,Carter,,,10.1016/0036-9748(82)90083-7,,,,Arc Melting,Ar-gas,,,,,,,,,
60490a203e6da430a7212cfd,B25Mo70Si5,"Inoue, A., Takahashi, Y., Aoki, K., Sakai, S., Masumoto, T.: Proc. 4th Int. Conf. RapidlyQuenched Met., Sendai, Masumoto, T., Suzuki, K. (eds.), The Japan Institute of Metals 2(1982) 1245-1248.",CR,Melt Spinning,Ribbon,Width X Thickness,1,0.02,TEM  XRD ,Carter,,,10.1016/0036-9748(82)90083-7,,,,Arc Melting,Ar-gas,,,,,,,,,
60490a203e6da430a7212cfe,B25Mo75,"Inoue, A., Takahashi, Y., Aoki, K., Sakai, S., Masumoto, T.: Proc. 4th Int. Conf. RapidlyQuenched Met., Sendai, Masumoto, T., Suzuki, K. (eds.), The Japan Institute of Metals 2(1982) 1245-1248.",CR,Melt Spinning,Ribbon,Width X Thickness,1,0.02,TEM  XRD ,Carter,,,10.1016/0036-9748(82)90083-7,,,,Arc Melting,Ar-gas,,,,,,,,,
60490a203e6da430a7212cff,B25Ni72.5Si2.5,"Inoue, A., Masumoto, T., Kikuchi, M., Minemura, T.: Sci. Rep. Res. Inst. Tohoku Univ. Ser. A 27 (1979) 127-146.",CR,Melt Spinning,Ribbon,Width X Thickness,2.0-3.0,0.04-0.08, TEM  XRD ,Carter,,,,,,,,Ar-gas,,,,,,,,,
60490a203e6da430a7212d00,B25Ni75,"Koster, U., Herold, U.: Proc. 4th Int. Conf. Rapidly Quenched Met., Sendai, Masumoto, T.,Suzuki, K. (eds.), The Japan Institute of Metals 1 (1982) 717-721.",AM,,,,,,AES  EMA  TEM  XRD ,Carter,,,,,,,,,,,,,,,,,
60490a203e6da430a7212d01,B26C12Ni62,"Inoue, A., Nakamura, T., Masumoto, T.: J. Mater. Sci. Lett. 5 (1986) 1178-1180.",AM,Melt Spinning,Ribbon,Width X Thickness,1.5,0.015,TEM XRD,Carter,,,10.1007/BF01742239,,,,Arc Melting,Ar-gas,,,,,,,,,
60490a203e6da430a7212d02,B26C14Ni60,"Inoue, A., Nakamura, T., Masumoto, T.: J. Mater. Sci. Lett. 5 (1986) 1178-1180.",AM,Melt Spinning,Ribbon,Width X Thickness,1.5,0.015,TEM XRD,Carter,,,10.1007/BF01742239,,,,Arc Melting,Ar-gas,,,,,,,,,
60490a203e6da430a7212d03,B26C2Ni72,"Inoue, A., Nakamura, T., Masumoto, T.: J. Mater. Sci. Lett. 5 (1986) 1178-1180.",CR,Melt Spinning,Ribbon,Width X Thickness,1.5,0.015,TEM XRD,Carter,,,10.1007/BF01742239,,,,Arc Melting,Ar-gas,,,,,,,,,
60490a203e6da430a7212d04,B26C4Ni70,"Inoue, A., Nakamura, T., Masumoto, T.: J. Mater. Sci. Lett. 5 (1986) 1178-1180.",AC,Melt Spinning,Ribbon,Width X Thickness,1.5,0.015,TEM XRD,Carter,,,10.1007/BF01742239,,,,Arc Melting,Ar-gas,,,,,,,,,
60490a203e6da430a7212d05,B26C6Ni68,"Inoue, A., Nakamura, T., Masumoto, T.: J. Mater. Sci. Lett. 5 (1986) 1178-1180.",AM,Melt Spinning,Ribbon,Width X Thickness,1.5,0.015,TEM XRD,Carter,,,10.1007/BF01742239,,,,Arc Melting,Ar-gas,,,,,,,,,
60490a203e6da430a7212d06,B26Co74,"Inoue, A., Kitamura, A., Masumoto, T.: J. Mater. Sci. 16 (1981) 1895-1908.",AM,Melt Spinning,Ribbon,Width X Thickness,2-Jan, 0.02-0.03,TEM XRD,Carter,,,10.1007/BF00540638,,,,Radio Frequency Melting,Ar-gas,,,,,,,,,
60490a203e6da430a7212d07,B26Cr4Fe63Nb7,"Cheney, J., Vecchio, K.: Materials Science and Engineering A. 492 (2008) 230–235.",AM,Melt Casting,Rod,,,,,Carter,865.0,,10.1016/j.msea.2008.03.019,3.6,912.0,,,,,,,,,,,,
60490a203e6da430a7212d08,B26Cr6Fe62Nb6,"Cheney, J., Vecchio, K.: Materials Science and Engineering A. 492 (2008) 230–235.",AM,Melt Casting,Rod,,,,,Carter,871.0,,10.1016/j.msea.2008.03.019,3.1,907.0,,,,,,,,,,,,
60490a203e6da430a7212d09,B26Cr8Fe61Nb5,"Cheney, J., Vecchio, K.: Materials Science and Engineering A. 492 (2008) 230–235.",AM,Melt Casting,Rod,,,,,Carter,870.0,,10.1016/j.msea.2008.03.019,2.9,920.0,,,,,,,,,,,,
60490a203e6da430a7212d0a,B26Fe37Ni37,"Hillmann, H., Hilzinger, H.R.: Proc. 3rd Int. Conf. Rapidly Quenched Met., London, Cantor, B. (ed.), The Metals Society 1 (1978) 371-374.",AM,Melt Spinning,Ribbon,Width X Thickness,1-1.5,0.03,AES  EMA  XRD ,Carter,,,,,,,Radio Frequency Melting,,,,,,,,,,
60490a203e6da430a7212d0b,B26Fe37Ni37,"Warlimont, H., Gordelik, P.: Proc. 5th Int. Conf. Rapidly Quenched Met., W√ºrzburg, Steeb,S., Warlimont, H. (eds.), Elsevier Science Publishers B.V. 1 (1985) 619-622.",AM,Melt Spinning,Ribbon,Width X Thickness,2.0-3.0,0.025-0.04,AES  EMA  SEM  TEM  XRD ,Carter,,,10.1016/B978-0-444-86939-5.50148-2,,,,Radio Frequency Melting,,,,,,,,,,
60490a203e6da430a7212d0c,B26Ni72Si2,"Kursumovic, A., Babic, E., Liebermann, H.H.: Mater. Sci. Eng. A 133 (1991) 321-324.",AM,Melt Spinning,Ribbon,Width X Thickness,0.6,0.017, XRD ,Carter,,,10.1016/0921-5093(91)90078-2,,,,,Ar-gas,,,,,,,,,
60490a203e6da430a7212d0d,B26Ni74,"Inoue, A., Kitamura, A., Masumoto, T.: J. Mater. Sci. 16 (1981) 1895-1908.",CR,Melt Spinning,Ribbon,Width X Thickness,2-Jan, 0.02-0.03,TEM XRD,Carter,,,10.1007/BF00540638,,,,Radio Frequency Melting,Ar-gas,,,,,,,,,
60490a203e6da430a7212d0e,B26Ni74,"Inoue, A., Nakamura, T., Masumoto, T.: J. Mater. Sci. Lett. 5 (1986) 1178-1180.",CR,Melt Spinning,Ribbon,Width X Thickness,1.5,0.015,TEM XRD,Carter,,,10.1007/BF01742239,,,,Arc Melting,Ar-gas,,,,,,,,,
60490a203e6da430a7212d0f,B27.5Co65Si7.5,"Hagiwara, M., Inoue, A., Masumoto, T.: Sci. Rep. Res. Inst. Tohoku Univ. Ser. A 29 (1981)351-358.",AM,Melt Spinning,Ribbon,Width X Thickness,1-1.5,0.02,TEM  XRD,Carter,,,,,,,Radio Frequency Melting,Ar-gas,,,,,,,,,
60490a203e6da430a7212d10,B27.5Fe63.5Nb4Zr5,"Yao, J.H., Yang, H., Zhang, J., Wang, J.Q., Li, Y.: Journal of Materials Research 23 (2008) 392–407",AM,,,,,,,Carter,850.0,,,,,,,,,,,,,,,,
60490a203e6da430a7212d11,B27Fe18.5Ni54.5,"Warlimont, H., Gordelik, P.: Proc. 5th Int. Conf. Rapidly Quenched Met., W√ºrzburg, Steeb,S., Warlimont, H. (eds.), Elsevier Science Publishers B.V. 1 (1985) 619-622.",AM,Melt Spinning,Ribbon,Width X Thickness,2.0-3.0,0.025-0.04,AES  EMA  SEM  TEM  XRD ,Carter,,,10.1016/B978-0-444-86939-5.50148-2,,,,Radio Frequency Melting,,,,,,,,,,
60490a203e6da430a7212d12,B27Fe36.5Ni36.5,"Schroeder, H.-W., Koester, U.: J. Non-Cryst. Solids 56 (1983) 213-218.",AM,Melt Spinning,Ribbon,,,,AES  EMA  SEM  TEM  XRD ,Carter,,,10.1016/0022-3093(83)90470-2,,,,Radio Frequency Melting,,,,,,,,,,
60490a203e6da430a7212d13,B27Fe54.5Ni18.5,"Warlimont, H., Gordelik, P.: Proc. 5th Int. Conf. Rapidly Quenched Met., W√ºrzburg, Steeb,S., Warlimont, H. (eds.), Elsevier Science Publishers B.V. 1 (1985) 619-622.",AM,Melt Spinning,Ribbon,Width X Thickness,2.0-3.0,0.025-0.04,AES  EMA  SEM  TEM  XRD ,Carter,,,10.1016/B978-0-444-86939-5.50148-2,,,,Radio Frequency Melting,,,,,,,,,,
60490a203e6da430a7212d14,B27Ni70Si3,"Kursumovic, A., Babic, E., Liebermann, H.H.: Mater. Sci. Eng. A 133 (1991) 321-324.",AM,Melt Spinning,Ribbon,Width X Thickness,0.6,0.017, XRD ,Carter,,,10.1016/0921-5093(91)90078-2,,,,,Ar-gas,,,,,,,,,
60490a203e6da430a7212d15,B28.5Fe53.5Ni18,"Warlimont, H., Gordelik, P.: Proc. 5th Int. Conf. Rapidly Quenched Met., W√ºrzburg, Steeb,S., Warlimont, H. (eds.), Elsevier Science Publishers B.V. 1 (1985) 619-622.",AM,Melt Spinning,Ribbon,Width X Thickness,2.0-3.0,0.025-0.04,AES  EMA  SEM  TEM  XRD ,Carter,,,10.1016/B978-0-444-86939-5.50148-2,,,,Radio Frequency Melting,,,,,,,,,,
60490a203e6da430a7212d16,B28C10Ni62,"Inoue, A., Nakamura, T., Masumoto, T.: J. Mater. Sci. Lett. 5 (1986) 1178-1180.",AM,Melt Spinning,Ribbon,Width X Thickness,1.5,0.015,TEM XRD,Carter,,,10.1007/BF01742239,,,,Arc Melting,Ar-gas,,,,,,,,,
60490a203e6da430a7212d17,B28C12Co60,"Otsuki, M.: Graduation Thesis, Miyagi National College of Technology, 1986.",AM,Melt Spinning,Ribbon,Width X Thickness,2,0.02,TEM  XRD,Carter,,,,,,,Radio Frequency Melting,Ar-gas,,,,,,,,,
60490a203e6da430a7212d18,B28C12Co60,"Pont, M., Puzniak, R., Rao, K.V., Inoue, A.: J. Appl. Phys. 71 (1992) 5585-5590.",AM,Melt Spinning,Ribbon,,,, XRD,Carter,,,10.1143/JJAP.31.3403,,,,Radio Frequency Melting,,,,,,,,,,
60490a203e6da430a7212d19,B28C16Co56,"Otsuki, M.: Graduation Thesis, Miyagi National College of Technology, 1986.",AM,Melt Spinning,Ribbon,Width X Thickness,2,0.02,TEM  XRD,Carter,,,,,,,Radio Frequency Melting,Ar-gas,,,,,,,,,
60490a203e6da430a7212d1a,B28C16Ni56,"Inoue, A., Nakamura, T., Masumoto, T.: J. Mater. Sci. Lett. 5 (1986) 1178-1180.",AM,Melt Spinning,Ribbon,Width X Thickness,1.5,0.015,TEM XRD,Carter,,,10.1007/BF01742239,,,,Arc Melting,Ar-gas,,,,,,,,,
60490a203e6da430a7212d1b,B28C20Co52,"Otsuki, M.: Graduation Thesis, Miyagi National College of Technology, 1986.",AC,Melt Spinning,Ribbon,Width X Thickness,2,0.02,TEM  XRD,Carter,,,,,,,Radio Frequency Melting,Ar-gas,,,,,,,,,
60490a203e6da430a7212d1c,B28C2Ni70,"Inoue, A., Nakamura, T., Masumoto, T.: J. Mater. Sci. Lett. 5 (1986) 1178-1180.",AM,Melt Spinning,Ribbon,Width X Thickness,1.5,0.015,TEM XRD,Carter,,,10.1007/BF01742239,,,,Arc Melting,Ar-gas,,,,,,,,,
60490a203e6da430a7212d1d,B28C4Co68,"Otsuki, M.: Graduation Thesis, Miyagi National College of Technology, 1986.",AM,Melt Spinning,Ribbon,Width X Thickness,2,0.02,TEM  XRD,Carter,,,,,,,Radio Frequency Melting,Ar-gas,,,,,,,,,
60490a203e6da430a7212d1e,B28C4Ni68,"Inoue, A., Nakamura, T., Masumoto, T.: J. Mater. Sci. Lett. 5 (1986) 1178-1180.",AM,Melt Spinning,Ribbon,Width X Thickness,1.5,0.015,TEM XRD,Carter,,,10.1007/BF01742239,,,,Arc Melting,Ar-gas,,,,,,,,,
60490a203e6da430a7212d1f,B28C6Ni66,"Inoue, A., Nakamura, T., Masumoto, T.: J. Mater. Sci. Lett. 5 (1986) 1178-1180.",AM,Melt Spinning,Ribbon,Width X Thickness,1.5,0.015,TEM XRD,Carter,,,10.1007/BF01742239,,,,Arc Melting,Ar-gas,,,,,,,,,
60490a203e6da430a7212d20,B28C8Co64,"Otsuki, M.: Graduation Thesis, Miyagi National College of Technology, 1986.",AM,Melt Spinning,Ribbon,Width X Thickness,2,0.02,TEM  XRD,Carter,,,,,,,Radio Frequency Melting,Ar-gas,,,,,,,,,
60490a203e6da430a7212d21,B28C8Ni64,"Inoue, A., Nakamura, T., Masumoto, T.: J. Mater. Sci. Lett. 5 (1986) 1178-1180.",AM,Melt Spinning,Ribbon,Width X Thickness,1.5,0.015,TEM XRD,Carter,,,10.1007/BF01742239,,,,Arc Melting,Ar-gas,,,,,,,,,
60490a203e6da430a7212d22,B28Co25Mn47,"Obi, Y., Onn, D.G., Morita, H., Fujimori, H.: Proc. 5th Int. Conf. Rapidly Quenched Met.,W√ºrzburg, Steeb, S., Warlimont, H. (eds.), Elsevier Science Publishers B.V. 1 (1985) 1079-1082.",AM,Melt Spinning,Ribbon,,,,XRD,Carter,,,10.1016/B978-0-444-86939-5.50256-6,,,,,,,,,,,,,,
60490a203e6da430a7212d23,B28Co30Mn42,"Obi, Y., Onn, D.G., Morita, H., Fujimori, H.: Proc. 5th Int. Conf. Rapidly Quenched Met.,W√ºrzburg, Steeb, S., Warlimont, H. (eds.), Elsevier Science Publishers B.V. 1 (1985) 1079-1082.",AM,Melt Spinning,Ribbon,,,,XRD,Carter,,,10.1016/B978-0-444-86939-5.50256-6,,,,,,,,,,,,,,
60490a203e6da430a7212d24,B28Co32Mn40,"Obi, Y., Morita, H., Fujimori, H.: Sci. Rep. Res. Inst. Tohoku Univ. Ser. A 31 (1983) 36-46.",AM,Melt Spinning,Ribbon,Width X Thickness,0.5-1,0.02-0.03,XRD,Carter,,,,,,,Radio Frequency Melting,,,,,,,,,,
60490a203e6da430a7212d25,B28Co36Mn36,"Obi, Y., Onn, D.G., Morita, H., Fujimori, H.: Proc. 5th Int. Conf. Rapidly Quenched Met.,W√ºrzburg, Steeb, S., Warlimont, H. (eds.), Elsevier Science Publishers B.V. 1 (1985) 1079-1082.",AM,Melt Spinning,Ribbon,,,,XRD,Carter,,,10.1016/B978-0-444-86939-5.50256-6,,,,,,,,,,,,,,
60490a203e6da430a7212d26,B28Co37Mn35,"Obi, Y., Onn, D.G., Morita, H., Fujimori, H.: Proc. 5th Int. Conf. Rapidly Quenched Met.,W√ºrzburg, Steeb, S., Warlimont, H. (eds.), Elsevier Science Publishers B.V. 1 (1985) 1079-1082.",AM,Melt Spinning,Ribbon,,,,XRD,Carter,,,10.1016/B978-0-444-86939-5.50256-6,,,,,,,,,,,,,,
60490a203e6da430a7212d27,B28Co41.5Mn30.5,"Obi, Y., Onn, D.G., Morita, H., Fujimori, H.: Proc. 5th Int. Conf. Rapidly Quenched Met.,W√ºrzburg, Steeb, S., Warlimont, H. (eds.), Elsevier Science Publishers B.V. 1 (1985) 1079-1082.",AM,Melt Spinning,Ribbon,,,,XRD,Carter,,,10.1016/B978-0-444-86939-5.50256-6,,,,,,,,,,,,,,
60490a203e6da430a7212d28,B28Co41Mn31,"Obi, Y., Onn, D.G., Morita, H., Fujimori, H.: Proc. 5th Int. Conf. Rapidly Quenched Met.,W√ºrzburg, Steeb, S., Warlimont, H. (eds.), Elsevier Science Publishers B.V. 1 (1985) 1079-1082.",AM,Melt Spinning,Ribbon,,,,XRD,Carter,,,10.1016/B978-0-444-86939-5.50256-6,,,,,,,,,,,,,,
60490a203e6da430a7212d29,B28Co43.2Mn28.8,"Obi, Y., Morita, H., Fujimori, H.: IEEE Trans. Magn. MG-16 (1980) 1132-1134.",AM,Melt Spinning,Ribbon,Width X Thickness,0.5-1,0.02-0.03,XRD,Carter,,,10.1109/TMAG.1980.1060859,,,,Radio Frequency Melting,,,,,,,,,,
60490a203e6da430a7212d2a,B28Co43Mn29,"Obi, Y., Morita, H., Fujimori, H.: IEEE Trans. Magn. MG-16 (1980) 1132-1134.",AM,Melt Spinning,Ribbon,Width X Thickness,0.5-1,0.02-0.03,XRD,Carter,,,10.1109/TMAG.1980.1060859,,,,Radio Frequency Melting,,,,,,,,,,
60490a203e6da430a7212d2b,B28Co45.5Mn26.5,"Obi, Y., Onn, D.G., Morita, H., Fujimori, H.: Proc. 5th Int. Conf. Rapidly Quenched Met.,W√ºrzburg, Steeb, S., Warlimont, H. (eds.), Elsevier Science Publishers B.V. 1 (1985) 1079-1082.",AM,Melt Spinning,Ribbon,,,,XRD,Carter,,,10.1016/B978-0-444-86939-5.50256-6,,,,,,,,,,,,,,
60490a203e6da430a7212d2c,B28Co45Mn27,"Obi, Y., Onn, D.G., Morita, H., Fujimori, H.: Proc. 5th Int. Conf. Rapidly Quenched Met.,W√ºrzburg, Steeb, S., Warlimont, H. (eds.), Elsevier Science Publishers B.V. 1 (1985) 1079-1082.",AM,Melt Spinning,Ribbon,,,,XRD,Carter,,,10.1016/B978-0-444-86939-5.50256-6,,,,,,,,,,,,,,
60490a203e6da430a7212d2d,B28Co47Mn25,"Obi, Y., Morita, H., Fujimori, H.: IEEE Trans. Magn. MG-16 (1980) 1132-1134.",AM,Melt Spinning,Ribbon,Width X Thickness,0.5-1,0.02-0.03,XRD,Carter,,,10.1109/TMAG.1980.1060859,,,,Radio Frequency Melting,,,,,,,,,,
60490a203e6da430a7212d2e,B28Co50.4Mn21.6,"Obi, Y., Morita, H., Fujimori, H.: IEEE Trans. Magn. MG-16 (1980) 1132-1134.",AM,Melt Spinning,Ribbon,Width X Thickness,0.5-1,0.02-0.03,XRD,Carter,,,10.1109/TMAG.1980.1060859,,,,Radio Frequency Melting,,,,,,,,,,
60490a203e6da430a7212d2f,B28Co50Mn22,"Obi, Y., Morita, H., Fujimori, H.: IEEE Trans. Magn. MG-16 (1980) 1132-1134.",AM,Melt Spinning,Ribbon,Width X Thickness,0.5-1,0.02-0.03,XRD,Carter,,,10.1109/TMAG.1980.1060859,,,,Radio Frequency Melting,,,,,,,,,,
60490a203e6da430a7212d30,B28Co51Mn21,"Obi, Y., Morita, H., Fujimori, H.: Sci. Rep. Res. Inst. Tohoku Univ. Ser. A 31 (1983) 36-46.",AM,Melt Spinning,Ribbon,Width X Thickness,0.5-1,0.02-0.03,XRD,Carter,,,,,,,Radio Frequency Melting,,,,,,,,,,
60490a203e6da430a7212d31,B28Co52Mn20,"Obi, Y., Morita, H., Fujimori, H.: Sci. Rep. Res. Inst. Tohoku Univ. Ser. A 31 (1983) 36-46.",AM,Melt Spinning,Ribbon,Width X Thickness,0.5-1,0.02-0.03,XRD,Carter,,,,,,,Radio Frequency Melting,,,,,,,,,,
60490a203e6da430a7212d32,B28Co57.6Mn14.4,"Obi, Y., Morita, H., Fujimori, H.: IEEE Trans. Magn. MG-16 (1980) 1132-1134.",AM,Melt Spinning,Ribbon,Width X Thickness,0.5-1,0.02-0.03,XRD,Carter,,,10.1109/TMAG.1980.1060859,,,,Radio Frequency Melting,,,,,,,,,,
60490a203e6da430a7212d33,B28Co58Mn14,"Obi, Y., Morita, H., Fujimori, H.: Sci. Rep. Res. Inst. Tohoku Univ. Ser. A 31 (1983) 36-46.",AM,Melt Spinning,Ribbon,Width X Thickness,0.5-1,0.02-0.03,XRD,Carter,,,,,,,Radio Frequency Melting,,,,,,,,,,
60490a203e6da430a7212d34,B28Co58Mn14,"Obi, Y., Morita, H., Fujimori, H.: IEEE Trans. Magn. MG-16 (1980) 1132-1134.",AM,Melt Spinning,Ribbon,Width X Thickness,0.5-1,0.02-0.03,XRD,Carter,,,10.1109/TMAG.1980.1060859,,,,Radio Frequency Melting,,,,,,,,,,
60490a203e6da430a7212d35,B28Co64.8Mn7.2,"Obi, Y., Morita, H., Fujimori, H.: IEEE Trans. Magn. MG-16 (1980) 1132-1134.",AM,Melt Spinning,Ribbon,Width X Thickness,0.5-1,0.02-0.03,XRD,Carter,,,10.1109/TMAG.1980.1060859,,,,Radio Frequency Melting,,,,,,,,,,
60490a203e6da430a7212d36,B28Co65Mn7,"Obi, Y., Morita, H., Fujimori, H.: IEEE Trans. Magn. MG-16 (1980) 1132-1134.",AM,Melt Spinning,Ribbon,Width X Thickness,0.5-1,0.02-0.03,XRD,Carter,,,10.1109/TMAG.1980.1060859,,,,Radio Frequency Melting,,,,,,,,,,
60490a203e6da430a7212d37,B28Co65Mn7,"Obi, Y., Morita, H., Fujimori, H.: Sci. Rep. Res. Inst. Tohoku Univ. Ser. A 31 (1983) 36-46.",AM,Melt Spinning,Ribbon,Width X Thickness,0.5-1,0.02-0.03,XRD,Carter,,,,,,,Radio Frequency Melting,,,,,,,,,,
60490a203e6da430a7212d38,B28Co72,"Obi, Y., Morita, H., Fujimori, H.: Sci. Rep. Res. Inst. Tohoku Univ. Ser. A 31 (1983) 36-46.",AM,Melt Spinning,Ribbon,Width X Thickness,0.5-1,0.02-0.03,XRD,Carter,,,,,,,Radio Frequency Melting,,,,,,,,,,
60490a203e6da430a7212d39,B28Co72,"Obi, Y., Morita, H., Fujimori, H.: IEEE Trans. Magn. MG-16 (1980) 1132-1134.",AM,Melt Spinning,Ribbon,Width X Thickness,0.5-1,0.02-0.03,XRD,Carter,,,10.1109/TMAG.1980.1060859,,,,Radio Frequency Melting,,,,,,,,,,
60490a203e6da430a7212d3a,B28Ni60Si12,"Inoue, A., Masumoto, T., Kikuchi, M., Minemura, T.: Sci. Rep. Res. Inst. Tohoku Univ. Ser. A 27 (1979) 127-146.",CR,Melt Spinning,Ribbon,Width X Thickness,2.0-3.0,0.04-0.08, TEM  XRD ,Carter,,,,,,,,Ar-gas,,,,,,,,,
60490a203e6da430a7212d3b,B28Ni64Si8,"Inoue, A., Masumoto, T., Kikuchi, M., Minemura, T.: Sci. Rep. Res. Inst. Tohoku Univ. Ser. A 27 (1979) 127-146.",AC,Melt Spinning,Ribbon,Width X Thickness,2.0-3.0,0.04-0.08, TEM  XRD ,Carter,,,,,,,,Ar-gas,,,,,,,,,
60490a203e6da430a7212d3c,B28Ni66Si6,"['Minemura, T.: Master Dissertation, Tohoku University, 1977.'
 'Inoue, A., Masumoto, T., Kikuchi, M., Minemura, T.: Sci. Rep. Res. Inst. Tohoku Univ. Ser. A 27 (1979) 127-146.']",AM,Melt Spinning,Ribbon,Width X Thickness,['2' '2.0-3.0'],['0.04' '0.04-0.08'],['AXS  SEM  TEM  XRD ' ' TEM  XRD '],Carter,,,,,,,,Ar-gas,,,,,,,,,
60490a203e6da430a7212d3d,B28Ni68Si4,"['Minemura, T.: Master Dissertation, Tohoku University, 1977.'
 'Inoue, A., Masumoto, T., Kikuchi, M., Minemura, T.: Sci. Rep. Res. Inst. Tohoku Univ. Ser. A 27 (1979) 127-146.']",AM,Melt Spinning,Ribbon,Width X Thickness,['2' '2.0-3.0'],['0.04' '0.04-0.08'],['AXS  SEM  TEM  XRD ' ' TEM  XRD '],Carter,,,,,,,,Ar-gas,,,,,,,,,
60490a203e6da430a7212d3e,B28Ni69Si3,"['Minemura, T.: Master Dissertation, Tohoku University, 1977.'
