Repository: leschultz/Molecular-Dynamic-Characteristic-Temperatures-for-Predicting-Metallic-Glass-Forming-Ability

├── README.md
├── features
│   ├── MDF_DMREF_Metallic_Glasses_v5
│   │   ├── MDF_DMREF_Metallic_Glasses_v5.csv
│   │   └── update_metallic_glasses.py
│   ├── features_dmax_cts
│   │   ├── features_dmax_cts.csv
│   │   ├── features_dmax_cts.json
│   │   └── upload.py
│   ├── features_gfa_cts
│   │   ├── features_gfa_cts.csv
│   │   ├── features_gfa_cts.json
│   │   ├── requirements.txt
│   │   └── upload.py
│   └── prsd_features_gfa_cts
│       └── prsd_features_gfa_cts.csv
└── plots
    ├── classification
    │   ├── original
    │   │   ├── PR_positive.png
    │   │   └── PR_positive_data.csv
    │   └── prsd
    │       ├── PRSD_PR_positive_data.csv
    │       └── PR_positive_PRSD.png

File: features/MDF_DMREF_Metallic_Glasses_v5/MDF_DMREF_Metallic_Glasses_v5.csv (part 32 of 58)
_id,Composition,Reference,Is_Amorphous?,Casting,Type,Size_Measure,Size1,Size2,Characterization,From,Tg_[K],Tl_[K],DOI,Dmax_[mm],Tx_[K],Tm_[K],Melting,Environment,Sigma_[Mpa],Zmax_[mm],E_[GPA],Possion's_Ratio,v,Rc_[K/s],Fracture_Strength_[MPa],G_[GPa],Density_[g/cm^3]
 'Inoue, A., Masumoto, T., Kikuchi, M., Minemura, T.: Sci. Rep. Res. Inst. Tohoku Univ. Ser. A 27 (1979) 127-146.']",['AM' 'AC'],Melt Spinning,Ribbon,Width X Thickness,['2' '2.0-3.0'],['0.04' '0.04-0.08'],['AXS  SEM  TEM  XRD ' ' TEM  XRD '],Carter,,,,,,,,Ar-gas,,,,,,,,,
60490a203e6da430a7212d3f,B28Ni72,"Inoue, A., Nakamura, T., Masumoto, T.: J. Mater. Sci. Lett. 5 (1986) 1178-1180.",AM,Melt Spinning,Ribbon,Width X Thickness,1.5,0.015,TEM XRD,Carter,,,10.1007/BF01742239,,,,Arc Melting,Ar-gas,,,,,,,,,
60490a203e6da430a7212d40,B28Ni72,"Inoue, A., Masumoto, T., Kikuchi, M., Minemura, T.: Sci. Rep. Res. Inst. Tohoku Univ. Ser. A 27 (1979) 127-146.",CR,Melt Spinning,Ribbon,Width X Thickness,2.0-3.0,0.04-0.08, TEM  XRD ,Carter,,,,,,,,Ar-gas,,,,,,,,,
60490a203e6da430a7212d41,B29Co71,"Otsuki, M.: Graduation Thesis, Miyagi National College of Technology, 1986.",AM,Melt Spinning,Ribbon,Width X Thickness,2,0.02,TEM  XRD,Carter,,,,,,,Radio Frequency Melting,Ar-gas,,,,,,,,,
60490a203e6da430a7212d42,B29Fe18Ni53,"Warlimont, H., Gordelik, P.: Proc. 5th Int. Conf. Rapidly Quenched Met., W√ºrzburg, Steeb,S., Warlimont, H. (eds.), Elsevier Science Publishers B.V. 1 (1985) 619-622.",AM,Melt Spinning,Ribbon,Width X Thickness,2.0-3.0,0.025-0.04,AES  EMA  SEM  TEM  XRD ,Carter,,,10.1016/B978-0-444-86939-5.50148-2,,,,Radio Frequency Melting,,,,,,,,,,
60490a203e6da430a7212d43,B29Fe64N7,"Furukawa, S., Ohnuma, S., Matsumoto, F., Fujimori, H., Masumoto, T.: Mater. Sci. Eng. A181/182 (1994) 1025-1029.",AM,Deposition,Thin Film,,0.0005,,TEM XRD,Carter,,,10.1016/0921-5093(94)90793-5,,,,,Ar-gas,,,,,,,,,
60490a203e6da430a7212d44,B29Fe71,"Sugawara, E., Katayama, T., Masumoto, T.: J. Magn. Soc. Jpn. 11: Suppl. S1 (1987) 277-280.",AM,Deposition,Thin Film,,,,TEM XRD,Carter,,,10.3379/jmsjmag.11.S1_277,,,,,Vacuum,,,,,,,,,
60490a203e6da430a7212d45,B2C10Fe71Mo2Nb3P12,"GUO, S., & SHEN, Y. (2011). Design of high strength Fe-(P, C)-based bulk metallic glasses with Nb addition. Transactions of Nonferrous Metals Society of China, 21(11), 2433–2437.",AM,Melt Cast,Rod,,,,,Carter,719.0,1305.0,10.1016/S1003-6326(11)61032-7,1.0,757.0,,,,,,,,,,,,
60490a203e6da430a7212d46,B2C10Fe71Mo3Nb2P12,"GUO, S., & SHEN, Y. (2011). Design of high strength Fe-(P, C)-based bulk metallic glasses with Nb addition. Transactions of Nonferrous Metals Society of China, 21(11), 2433–2437.",AM,Melt Cast,Rod,,,,,Carter,724.0,1305.0,10.1016/S1003-6326(11)61032-7,1.0,766.0,,,,,,,,,,,,
60490a203e6da430a7212d47,B2C10Fe71Mo4Nb1P12,"GUO, S., & SHEN, Y. (2011). Design of high strength Fe-(P, C)-based bulk metallic glasses with Nb addition. Transactions of Nonferrous Metals Society of China, 21(11), 2433–2437.",AM,Melt Cast,Rod,,,,,Carter,729.0,1296.0,10.1016/S1003-6326(11)61032-7,2.0,777.0,,,,,,,,,,,,
60490a203e6da430a7212d48,B2C9Cr2Fe78P9,"Shen, B., Akiba, M., & Inoue, A. (2006). Excellent soft-ferromagnetic bulk glassy alloys with high saturation magnetization. Applied Physics Letters, 88(13), 131907.",AM,Melt Cast,Rod,,,,,Carter,703.0,1275.0,10.1063/1.2189910,1.8,736.0,,,,,,,,,,,,
60490a203e6da430a7212d49,B2C9Cr5Fe75P9,"Shen, B., Akiba, M., & Inoue, A. (2006). Excellent soft-ferromagnetic bulk glassy alloys with high saturation magnetization. Applied Physics Letters, 88(13), 131907.",AM,Melt Cast,Rod,,,,,Carter,707.0,1286.0,10.1063/1.2189910,1.5,743.0,,,,,,,,,,,,
60490a203e6da430a7212d4a,B2C9Cr8Fe72P9,"Shen, B., Akiba, M., & Inoue, A. (2006). Excellent soft-ferromagnetic bulk glassy alloys with high saturation magnetization. Applied Physics Letters, 88(13), 131907.",AM,Melt Cast,Rod,,,,,Carter,710.0,1296.0,10.1063/1.2189910,1.0,750.0,,,,,,,,,,,,
60490a203e6da430a7212d4b,B2C9Fe80P9,"Shen, B., Akiba, M., & Inoue, A. (2006). Excellent soft-ferromagnetic bulk glassy alloys with high saturation magnetization. Applied Physics Letters, 88(13), 131907.",AM,Melt Cast,Rod,,,,,Carter,700.0,1270.0,10.1063/1.2189910,1.8,733.0,,,,,,,,,,,,
60490a203e6da430a7212d4c,B2Co82Zr16,"Shen, B.-G., Guo, H.-Q., Yang, L.-Y., Gou, H.-Q., Zhao, J.-G.: Mater. Sci. Eng. A 133(1991) 165-168.",['AM' 'CR'],Melt Spinning,Ribbon,Width X Thickness,1,0.02-0.03,TEM XRD,Carter,,,10.1016/0921-5093(91)90040-T,,,,Arc Melting,Ar-gas,,,,,,,,,
60490a203e6da430a7212d4d,B2Co84Nb14,"Sakakima, H., Yanagiuchi, Y., Satomi, M., Senno, H., Hirota, E.: Proc. 4th Int. Conf.Rapidly Quenched Met., Sendai, Masumoto, T., Suzuki, K. (eds.), The Japan Institute ofMetals 2 (1982) 941-943.",AM,Melt Spinning,Ribbon,Width X Thickness,5,0.03,,Carter,,,,,,,Radio Frequency Melting,,,,,,,,,,
60490a203e6da430a7212d4e,B2Co88Zr10,"Nose, M.: Doctor Thesis, Tohoku University, 1988.",AM,Melt Spinning,Ribbon,Width X Thickness,2,0.15,SEM  TEM XRD,Carter,,,,,,,Radio Frequency Melting,Ar-gas,,,,,,,,,
60490a203e6da430a7212d4f,B2Co91Zr7,"Kimura, H., Inoue, A., Murakami, Y., Masumoto, T.: Sci. Rep. Res. Inst. Tohoku Univ. Ser.A 36 (1992) 213-223.",AM,Melt Spinning,Ribbon,Width X Thickness,1,0.02,TEM XRD,Carter,,,,,,,Arc Melting,Ar-gas,,,,,,,,,
60490a203e6da430a7212d50,B2Cr10Fe88,"Kaczkowski, Z., Kisdi-Koszo, E., Potocky, L.: Mater. Sci. Eng. A 133 (1991) 220-222.",AM,Melt Spinning,Ribbon,Width X Thickness,1,0.04,AXS  SEM  TEM  XRD,Carter,,,10.1016/0921-5093(91)90054-Q,,,,Radio Frequency Melting,,,,,,,,,,
60490a203e6da430a7212d51,B2Cr12Fe86,"Kaczkowski, Z., Kisdi-Koszo, E., Potocky, L.: Mater. Sci. Eng. A 133 (1991) 220-222.",CR,Melt Spinning,Ribbon,Width X Thickness,1,0.04,AXS  SEM  TEM  XRD,Carter,,,10.1016/0921-5093(91)90054-Q,,,,Radio Frequency Melting,,,,,,,,,,
60490a203e6da430a7212d52,B2Cr14Fe84,"Kaczkowski, Z., Kisdi-Koszo, E., Potocky, L.: Mater. Sci. Eng. A 133 (1991) 220-222.",CR,Melt Spinning,Ribbon,Width X Thickness,1,0.04,AXS  SEM  TEM  XRD,Carter,,,10.1016/0921-5093(91)90054-Q,,,,Radio Frequency Melting,,,,,,,,,,
60490a203e6da430a7212d53,B2Cr16Fe82,"Kaczkowski, Z., Kisdi-Koszo, E., Potocky, L.: Mater. Sci. Eng. A 133 (1991) 220-222.",CR,Melt Spinning,Ribbon,Width X Thickness,1,0.04,AXS  SEM  TEM  XRD,Carter,,,10.1016/0921-5093(91)90054-Q,,,,Radio Frequency Melting,,,,,,,,,,
60490a203e6da430a7212d54,B2Cr20Fe78,"Kaczkowski, Z., Kisdi-Koszo, E., Potocky, L.: Mater. Sci. Eng. A 133 (1991) 220-222.",CR,Melt Spinning,Ribbon,Width X Thickness,1,0.04,AXS  SEM  TEM  XRD,Carter,,,10.1016/0921-5093(91)90054-Q,,,,Radio Frequency Melting,,,,,,,,,,
60490a203e6da430a7212d55,B2Cr8Fe90,"Kaczkowski, Z., Kisdi-Koszo, E., Potocky, L.: Mater. Sci. Eng. A 133 (1991) 220-222.",AM,Melt Spinning,Ribbon,Width X Thickness,1,0.04,AXS  SEM  TEM  XRD,Carter,,,10.1016/0921-5093(91)90054-Q,,,,Radio Frequency Melting,,,,,,,,,,
60490a203e6da430a7212d56,B2Fe73Ni25,"Komuro, M.: Master Dissertation, Tohoku University, 1984.",CR,Melt Spinning,Ribbon,Width X Thickness,1,0.004,AES  AXS  EMA  SEM  TEM  XRD ,Carter,,,,,,,Radio Frequency Melting,,,,,,,,,,
60490a203e6da430a7212d57,B2Fe78Mo20,"Komuro, M.: Master Dissertation, Tohoku University, 1984.",CR,Melt Spinning,Ribbon,Width X Thickness,1,0.04,AXS  SEM  TEM  XRD ,Carter,,,,,,,Radio Frequency Melting,,,,,,,,,,
60490a203e6da430a7212d58,B2Fe78Ni20,"Komuro, M.: Master Dissertation, Tohoku University, 1984.",CR,Melt Spinning,Ribbon,Width X Thickness,1,0.004,AES  AXS  EMA  SEM  TEM  XRD ,Carter,,,,,,,Radio Frequency Melting,,,,,,,,,,
60490a203e6da430a7212d59,B2Fe80Mo18,"Komuro, M.: Master Dissertation, Tohoku University, 1984.",CR,Melt Spinning,Ribbon,Width X Thickness,1,0.04,AXS  SEM  TEM  XRD ,Carter,,,,,,,Radio Frequency Melting,,,,,,,,,,
60490a203e6da430a7212d5a,B2Fe83Mo15,"Komuro, M.: Master Dissertation, Tohoku University, 1984.",CR,Melt Spinning,Ribbon,Width X Thickness,1,0.04,AXS  SEM  TEM  XRD ,Carter,,,,,,,Radio Frequency Melting,,,,,,,,,,
60490a203e6da430a7212d5b,B2Fe83Ni15,"Komuro, M.: Master Dissertation, Tohoku University, 1984.",CR,Melt Spinning,Ribbon,Width X Thickness,1,0.004,AES  AXS  EMA  SEM  TEM  XRD ,Carter,,,,,,,Radio Frequency Melting,,,,,,,,,,
60490a203e6da430a7212d5c,B2Fe83P15,"Chen, H.S.: Proc. 4th Int. Conf. Rapidly Quenched Met., Sendai, Masumoto, T., Suzuki, K.(eds.), The Japan Institute of Metals 1 (1982) 555-558.",AM,Melt Spinning,Ribbon,,,,MS  XRD,Carter,,,,,,,,,,,,,,,,,
60490a203e6da430a7212d5d,B2Fe85Zr13,"['Ohnuma, S., Nose, M., Shirakawa, K., Masumoto, T.: Sci. Rep. Res. Inst. Tohoku Univ.Ser. A 29 (1981) 254-264.'
 'Nose, M.: Doctor Thesis, Tohoku University, 1988.']",AM,Melt Spinning,Ribbon,,,,,Carter,,,,,,,Radio Frequency Melting,,,,,,,,,,
60490a203e6da430a7212d5e,B2Fe86Mo12,"Komuro, M.: Master Dissertation, Tohoku University, 1984.",CR,Melt Spinning,Ribbon,Width X Thickness,1,0.04,AXS  SEM  TEM  XRD ,Carter,,,,,,,Radio Frequency Melting,,,,,,,,,,
60490a203e6da430a7212d5f,B2Fe88Mo10,"Komuro, M.: Master Dissertation, Tohoku University, 1984.",CR,Melt Spinning,Ribbon,Width X Thickness,1,0.04,AXS  SEM  TEM  XRD ,Carter,,,,,,,Radio Frequency Melting,,,,,,,,,,
60490a203e6da430a7212d60,B2Fe88Ni10,"Komuro, M.: Master Dissertation, Tohoku University, 1984.",CR,Melt Spinning,Ribbon,Width X Thickness,1,0.004,AES  AXS  EMA  SEM  TEM  XRD ,Carter,,,,,,,Radio Frequency Melting,,,,,,,,,,
60490a203e6da430a7212d61,B2Fe88Zr10,"['Ohnuma, S., Nose, M., Shirakawa, K., Masumoto, T.: Sci. Rep. Res. Inst. Tohoku Univ.Ser. A 29 (1981) 254-264.'
 'Nose, M.: Doctor Thesis, Tohoku University, 1988.']",AM,Melt Spinning,Ribbon,,,,,Carter,,,,,,,Radio Frequency Melting,,,,,,,,,,
60490a203e6da430a7212d62,B2Fe90Mo8,"Komuro, M.: Master Dissertation, Tohoku University, 1984.",CR,Melt Spinning,Ribbon,Width X Thickness,1,0.04,AXS  SEM  TEM  XRD ,Carter,,,,,,,Radio Frequency Melting,,,,,,,,,,
60490a203e6da430a7212d63,B2Fe90Zr8,"Kobayashi, H., Onodera, H., Yamauchi, H., Yamamoto, H.: Sci. Rep. Res. Inst. TohokuUniv. Ser. A 33 (1986) 49-57.",AM,Melt Spinning,Ribbon,Width X Thickness,2,0.015,,Carter,,,,,,,Radio Frequency Melting,,,,,,,,,,
60490a203e6da430a7212d64,B2Fe91Hf7,"Suzuki, K., Makino, A., Inoue, A., Masumoto, T.: Sci. Rep. Res. Inst. Tohoku Univ. Ser. A 39 (1994) 133-140. ",AM,Melt Spinning,Ribbon,Width X Thickness,14-Jan,0.02,XRD,Carter,,,,,,,Arc Melting,Ar-gas,,,,,,,,,
60490a203e6da430a7212d65,B2Fe91Zr7,"Suzuki, K., Makino, A., Tsai, A.-P., Inoue, A., Masumoto, T.: Mater. Sci. Eng. A 179/180 (1994) 501-505. ",AM,Melt Spinning,Ribbon,,,,,Carter,,,10.1016/0921-5093(94)90255-0,,,,Radio Frequency Melting,,,,,,,,,,
60490a203e6da430a7212d66,B2Fe91Zr7,"Kim, K.Y., Noh, T.H., Kang, I.K., Kang, T.: Mater. Sci. Eng. A 179/180 (1994) 552-556.",AM,Melt Spinning,Ribbon,Width X Thickness,1.0-2.0,0.02,,Carter,,,10.1016/0921-5093(94)90265-8,,,,Radio Frequency Melting,,,,,,,,,,
60490a203e6da430a7212d67,B2Fe91Zr7,"Barandiarán, J.M., Gorria, P., Orúe, I., Fernández-Gubieda, M.L., Plazaola, F., Gómez Sal, J.C., Fernández Barquı́n, L., Fournes, L.: Journal of Physics Condensed Matter 9 (1997) 5671–5685.",AM,Melt Spinning,Ribbon,,,,,Carter,,,10.1088/0953-8984/9/26/014,,,,,,,,,,,,,,
60490a203e6da430a7212d68,B2Fe91Zr7,"Suzuki, K., Makino, A., Inoue, A., Masumoto, T.: Sci. Rep. Res. Inst. Tohoku Univ. Ser. A 39 (1994) 133-140. ",AM,Melt Spinning,Ribbon,Width X Thickness,1-14.0,0.01-0.02,,Carter,,,,,,,Arc Melting,,,,,,,,,,
60490a203e6da430a7212d69,B2Fe93Mo5,"Komuro, M.: Master Dissertation, Tohoku University, 1984.",CR,Melt Spinning,Ribbon,Width X Thickness,1,0.04,AXS  SEM  TEM  XRD ,Carter,,,,,,,Radio Frequency Melting,,,,,,,,,,
60490a203e6da430a7212d6a,B2Nb35Ni60Sn3,"Choi-Yim, H., Xu, D., Johnson, W.L.: Applied Physics Letters 82 (2003) 1030–1032.",AM,,Rod,,,,,Carter,,,10.1063/1.1544434,1.0,,,,,,,,,,,,,
60490a203e6da430a7212d6b,B2Nb35Ni60Sn3,"Choi-Jim, H., Xu, D., Johnson, W.L.: Appl. Phys. Lett. (7) (2003) 1030-1032.",AM,,Wedge,,,,,Carter,,,10.1063/1.1544434,,,,,,,1.0,,,,,,,
60490a203e6da430a7212d6c,B2Ni38Zr60,"Koester, U., Schroeder, H.-W., Blank, M.: J. Non-Cryst. Solids 61-62 (1984) 673-678.",AM,Melt Spinning,Ribbon,Thickness,0.02,, XRD,Carter,,,10.1016/0022-3093(84)90623-9,,,,Arc Melting,Ar-gas,,,,,,,,,
60490a203e6da430a7212d6d,B2Ni81.5P16.5,"Kursumovic, A., Babic, E., Liebermann, H.H.: Mater. Sci. Eng. A 133 (1991) 321-324.",AM,Melt Spinning,Ribbon,Width X Thickness,0.6,0.017, XRD ,Carter,,,10.1016/0921-5093(91)90078-2,,,,,,,,,,,,,,
60490a203e6da430a7212d6e,B2Ni91Si7,"Prakash, B.: Wear 258 (2005) 217–224.",AM,,,,,,,Carter,,,10.1016/j.wear.2004.09.010,,,,,,,,,,,,,,
60490a203e6da430a7212d6f,B3.5Fe92Zr4.5,"Kobayashi, H., Onodera, H., Yamauchi, H., Yamamoto, H.: Sci. Rep. Res. Inst. TohokuUniv. Ser. A 33 (1986) 49-57.",AM,Melt Spinning,Ribbon,Width X Thickness,2,0.015,,Carter,,,,,,,Radio Frequency Melting,,,,,,,,,,
60490a203e6da430a7212d70,B30C12Ni58,"Inoue, A., Nakamura, T., Masumoto, T.: J. Mater. Sci. Lett. 5 (1986) 1178-1180.",AM,Melt Spinning,Ribbon,Width X Thickness,1.5,0.015,TEM XRD,Carter,,,10.1007/BF01742239,,,,Arc Melting,Ar-gas,,,,,,,,,
60490a203e6da430a7212d71,B30Co65Si5,"Hagiwara, M., Inoue, A., Masumoto, T.: Sci. Rep. Res. Inst. Tohoku Univ. Ser. A 29 (1981)351-358.",AM,Melt Spinning,Ribbon,Width X Thickness,1-1.5,0.02,TEM  XRD,Carter,,,,,,,Radio Frequency Melting,Ar-gas,,,,,,,,,
60490a203e6da430a7212d72,B30Co70,"Inoue, A., Kitamura, A., Masumoto, T.: J. Mater. Sci. 16 (1981) 1895-1908.",AM,Melt Spinning,Ribbon,Width X Thickness,2-Jan, 0.02-0.03,TEM XRD,Carter,,,10.1007/BF00540638,,,,Radio Frequency Melting,Ar-gas,,,,,,,,,
60490a203e6da430a7212d73,B30Co70,"Li, F.-X., Li, F., Tu, G.-H., Chen, W.-R.: Mater. Sci. Eng. 99 (1988) 227-229.",AM,Melt Spinning,Ribbon,Width X Thickness,1,0.02,,Carter,,,10.1016/0025-5416(88)90328-X,,,,Arc Melting,Ar-gas,,,,,,,,,
60490a203e6da430a7212d74,B30Co70,"['Otsuki, M.: Graduation Thesis, Miyagi National College of Technology, 1986.'
 'Hagiwara, M., Inoue, A., Masumoto, T.: Sci. Rep. Res. Inst. Tohoku Univ. Ser. A 29 (1981)351-358.']",['CR' 'AC'],Melt Spinning,Ribbon,Width X Thickness,['2' '1-1.5'],0.02,TEM  XRD,Carter,,,,,,,Radio Frequency Melting,Ar-gas,,,,,,,,,
60490a203e6da430a7212d75,B30Fe16.8Zr53.2,"Biegel, W., Krebs, H.U., Michaelsen, C., Freyhardt, H.C., Hellstern, E.: Mater. Sci. Eng. 97(1988) 59-62.",AM,Melt Spinning,Ribbon,,,,,Carter,,,10.1016/0025-5416(88)90012-2,,,,Radio Frequency Melting,,,,,,,,,,
60490a203e6da430a7212d76,B30Fe35Ni35,"Hillmann, H., Hilzinger, H.R.: Proc. 3rd Int. Conf. Rapidly Quenched Met., London, Cantor, B. (ed.), The Metals Society 1 (1978) 371-374.",AM,Melt Spinning,Ribbon,Width X Thickness,1-1.5,0.03,AES  EMA  XRD ,Carter,,,,,,,Radio Frequency Melting,,,,,,,,,,
60490a203e6da430a7212d77,B30Mo60Si10,"Inoue, A., Takahashi, Y., Aoki, K., Sakai, S., Masumoto, T.: Proc. 4th Int. Conf. RapidlyQuenched Met., Sendai, Masumoto, T., Suzuki, K. (eds.), The Japan Institute of Metals 2(1982) 1245-1248.",CR,Melt Spinning,Ribbon,Width X Thickness,1,0.02,TEM  XRD ,Carter,,,10.1016/0036-9748(82)90083-7,,,,Arc Melting,Ar-gas,,,,,,,,,
60490a203e6da430a7212d78,B30Mo70,"Inoue, A., Takahashi, Y., Aoki, K., Sakai, S., Masumoto, T.: Proc. 4th Int. Conf. RapidlyQuenched Met., Sendai, Masumoto, T., Suzuki, K. (eds.), The Japan Institute of Metals 2(1982) 1245-1248.",CR,Melt Spinning,Ribbon,Width X Thickness,1,0.02,TEM  XRD ,Carter,,,10.1016/0036-9748(82)90083-7,,,,Arc Melting,Ar-gas,,,,,,,,,
60490a203e6da430a7212d79,B30Ni66Si4,"Inoue, A., Masumoto, T., Kikuchi, M., Minemura, T.: Sci. Rep. Res. Inst. Tohoku Univ. Ser. A 27 (1979) 127-146.",CR,Melt Spinning,Ribbon,Width X Thickness,2.0-3.0,0.04-0.08, TEM  XRD ,Carter,,,,,,,,Ar-gas,,,,,,,,,
60490a203e6da430a7212d7a,B30Ni70,"Inoue, A., Kitamura, A., Masumoto, T.: J. Mater. Sci. 16 (1981) 1895-1908.",AM,Melt Spinning,Ribbon,Width X Thickness,2-Jan, 0.02-0.03,TEM XRD,Carter,,,10.1007/BF00540638,,,,Radio Frequency Melting,Ar-gas,,,,,,,,,
60490a203e6da430a7212d7b,B30Ni70,"Inoue, A., Masumoto, T., Kikuchi, M., Minemura, T.: Sci. Rep. Res. Inst. Tohoku Univ. Ser. A 27 (1979) 127-146.",CR,Melt Spinning,Ribbon,Width X Thickness,2.0-3.0,0.04-0.08, TEM  XRD ,Carter,,,,,,,,Ar-gas,,,,,,,,,
60490a203e6da430a7212d7c,B31.5Co43Fe20Ta5.5,,,,,,,,,Ben,910.0,1526.0,10.1016/j.jallcom.2008.07.087,2.0,982.0,,,,,,,,,,,,
60490a203e6da430a7212d7d,B31.5Co43Fe20Ta5.5,"A. Inoue, B.L. Shen, H. Koshiba, H. Kato, A.R. Yavari, Acta Mater. 52(2004) 1631. ",AM,Melt Casting,Rod,,,,,Carter,910.0,1526.0,10.1016/j.actamat.2003.12.008,2.0,982.0,,,,,,,,,,,,
60490a203e6da430a7212d7e,B31.5Co43Fe20Ta5.5,,,,,,,,,Lane,910.0,1526.0,10.1016/j.jallcom.2008.07.087,2.0,982.0,,,,,,,,,,,,
60490a203e6da430a7212d7f,B31.5F3.5Fe65,"Sugawara, E., Katayama, T., Masumoto, T.: J. Magn. Soc. Jpn. 11: Suppl. S1 (1987) 277-280.",AM,Deposition,Thin Film,,,,TEM XRD,Carter,,,10.3379/jmsjmag.11.S1_277,,,,,Vacuum,,,,,,,,,
60490a203e6da430a7212d80,B31Co41Mn28,"Obi, Y., Onn, D.G., Morita, H., Fujimori, H.: Proc. 5th Int. Conf. Rapidly Quenched Met.,W√ºrzburg, Steeb, S., Warlimont, H. (eds.), Elsevier Science Publishers B.V. 1 (1985) 1079-1082.",AM,Melt Spinning,Ribbon,,,,XRD,Carter,,,10.1016/B978-0-444-86939-5.50256-6,,,,,,,,,,,,,,
60490a203e6da430a7212d81,B32C12Co56,"Otsuki, M.: Graduation Thesis, Miyagi National College of Technology, 1986.",AM,Melt Spinning,Ribbon,Width X Thickness,2,0.02,TEM  XRD,Carter,,,,,,,Radio Frequency Melting,Ar-gas,,,,,,,,,
60490a203e6da430a7212d82,B32C16Co52,"Otsuki, M.: Graduation Thesis, Miyagi National College of Technology, 1986.",AM,Melt Spinning,Ribbon,Width X Thickness,2,0.02,TEM  XRD,Carter,,,,,,,Radio Frequency Melting,Ar-gas,,,,,,,,,
60490a203e6da430a7212d83,B32C20Co48,"Otsuki, M.: Graduation Thesis, Miyagi National College of Technology, 1986.",CR,Melt Spinning,Ribbon,Width X Thickness,2,0.02,TEM  XRD,Carter,,,,,,,Radio Frequency Melting,Ar-gas,,,,,,,,,
60490a203e6da430a7212d84,B32C2Co66,"Otsuki, M.: Graduation Thesis, Miyagi National College of Technology, 1986.",AM,Melt Spinning,Ribbon,Width X Thickness,2,0.02,TEM  XRD,Carter,,,,,,,Radio Frequency Melting,Ar-gas,,,,,,,,,
60490a203e6da430a7212d85,B32C4Co64,"Otsuki, M.: Graduation Thesis, Miyagi National College of Technology, 1986.",AM,Melt Spinning,Ribbon,Width X Thickness,2,0.02,TEM  XRD,Carter,,,,,,,Radio Frequency Melting,Ar-gas,,,,,,,,,
60490a203e6da430a7212d86,B32C8Co60,"Otsuki, M.: Graduation Thesis, Miyagi National College of Technology, 1986.",AM,Melt Spinning,Ribbon,Width X Thickness,2,0.02,TEM  XRD,Carter,,,,,,,Radio Frequency Melting,Ar-gas,,,,,,,,,
60490a203e6da430a7212d87,B32Co41Mn27,"Obi, Y., Morita, H., Fujimori, H.: IEEE Trans. Magn. MG-16 (1980) 1132-1134.",AM,Melt Spinning,Ribbon,Width X Thickness,0.5-1,0.02-0.03,XRD,Carter,,,10.1109/TMAG.1980.1060859,,,,Radio Frequency Melting,,,,,,,,,,
60490a203e6da430a7212d88,B32Co44Mn24,"Obi, Y., Morita, H., Fujimori, H.: IEEE Trans. Magn. MG-16 (1980) 1132-1134.",AM,Melt Spinning,Ribbon,Width X Thickness,0.5-1,0.02-0.03,XRD,Carter,,,10.1109/TMAG.1980.1060859,,,,Radio Frequency Melting,,,,,,,,,,
60490a203e6da430a7212d89,B32Co46.4Mn21.6,"Obi, Y., Morita, H., Fujimori, H.: IEEE Trans. Magn. MG-16 (1980) 1132-1134.",AM,Melt Spinning,Ribbon,Width X Thickness,0.5-1,0.02-0.03,XRD,Carter,,,10.1109/TMAG.1980.1060859,,,,Radio Frequency Melting,,,,,,,,,,
60490a203e6da430a7212d8a,B32Co47Mn21,"Obi, Y., Morita, H., Fujimori, H.: IEEE Trans. Magn. MG-16 (1980) 1132-1134.",AM,Melt Spinning,Ribbon,Width X Thickness,0.5-1,0.02-0.03,XRD,Carter,,,10.1109/TMAG.1980.1060859,,,,Radio Frequency Melting,,,,,,,,,,
60490a203e6da430a7212d8b,B32Co48Mn20,"Obi, Y., Morita, H., Fujimori, H.: Sci. Rep. Res. Inst. Tohoku Univ. Ser. A 31 (1983) 36-46.",AM,Melt Spinning,Ribbon,Width X Thickness,0.5-1,0.02-0.03,XRD,Carter,,,,,,,Radio Frequency Melting,,,,,,,,,,
60490a203e6da430a7212d8c,B32Co54.4Mn13.6,"Obi, Y., Morita, H., Fujimori, H.: IEEE Trans. Magn. MG-16 (1980) 1132-1134.",AM,Melt Spinning,Ribbon,Width X Thickness,0.5-1,0.02-0.03,XRD,Carter,,,10.1109/TMAG.1980.1060859,,,,Radio Frequency Melting,,,,,,,,,,
60490a203e6da430a7212d8d,B32Co54.5Mn13.5,"Obi, Y., Morita, H., Fujimori, H.: IEEE Trans. Magn. MG-16 (1980) 1132-1134.",AM,Melt Spinning,Ribbon,Width X Thickness,0.5-1,0.02-0.03,XRD,Carter,,,10.1109/TMAG.1980.1060859,,,,Radio Frequency Melting,,,,,,,,,,
60490a203e6da430a7212d8e,B32Co54Mn14,"Obi, Y., Morita, H., Fujimori, H.: Sci. Rep. Res. Inst. Tohoku Univ. Ser. A 31 (1983) 36-46.",AM,Melt Spinning,Ribbon,Width X Thickness,0.5-1,0.02-0.03,XRD,Carter,,,,,,,Radio Frequency Melting,,,,,,,,,,
60490a203e6da430a7212d8f,B32Co61Mn7,"Obi, Y., Morita, H., Fujimori, H.: IEEE Trans. Magn. MG-16 (1980) 1132-1134.",AM,Melt Spinning,Ribbon,Width X Thickness,0.5-1,0.02-0.03,XRD,Carter,,,10.1109/TMAG.1980.1060859,,,,Radio Frequency Melting,,,,,,,,,,
60490a203e6da430a7212d90,B32Co68,"Obi, Y., Morita, H., Fujimori, H.: IEEE Trans. Magn. MG-16 (1980) 1132-1134.",AM,Melt Spinning,Ribbon,Width X Thickness,0.5-1,0.02-0.03,XRD,Carter,,,10.1109/TMAG.1980.1060859,,,,Radio Frequency Melting,,,,,,,,,,
60490a203e6da430a7212d91,B32Co68,"Obi, Y., Morita, H., Fujimori, H.: Sci. Rep. Res. Inst. Tohoku Univ. Ser. A 31 (1983) 36-46.",AM,Melt Spinning,Ribbon,Width X Thickness,0.5-1,0.02-0.03,XRD,Carter,,,,,,,Radio Frequency Melting,,,,,,,,,,
60490a203e6da430a7212d92,B32Fe36N32,"Furukawa, S., Ohnuma, S., Matsumoto, F., Fujimori, H., Masumoto, T.: Mater. Sci. Eng. A181/182 (1994) 1025-1029.",AM,Deposition,Thin Film,,,,TEM XRD,Carter,,,10.1016/0921-5093(94)90793-5,,,,,Ar-gas,,,,,,,,,
60490a203e6da430a7212d93,B33Co40.2Mn26.8,"Obi, Y.: Sci. Rep. Res. Inst. Tohoku Univ. Ser. A 34 (1989) 241-250.",AM,Melt Spinning,Ribbon,,,,XRD,Carter,,,,,,,,,,,,,,,,,
60490a203e6da430a7212d94,B33Co53.6Mn13.4,"Obi, Y.: Sci. Rep. Res. Inst. Tohoku Univ. Ser. A 34 (1989) 241-250.",AM,Melt Spinning,Ribbon,,,,XRD,Carter,,,,,,,,,,,,,,,,,
60490a203e6da430a7212d95,B33Fe42N25,"Furukawa, S., Ohnuma, S., Matsumoto, F., Fujimori, H., Masumoto, T.: Mater. Sci. Eng. A181/182 (1994) 1025-1029.",AM,Deposition,Thin Film,,,,TEM XRD,Carter,,,10.1016/0921-5093(94)90793-5,,,,,Ar-gas,,,,,,,,,
60490a203e6da430a7212d96,B34C10Ni56,"Inoue, A., Nakamura, T., Masumoto, T.: J. Mater. Sci. Lett. 5 (1986) 1178-1180.",AM,Melt Spinning,Ribbon,Width X Thickness,1.5,0.015,TEM XRD,Carter,,,10.1007/BF01742239,,,,Arc Melting,Ar-gas,,,,,,,,,
60490a203e6da430a7212d97,B34C12Ni54,"Inoue, A., Nakamura, T., Masumoto, T.: J. Mater. Sci. Lett. 5 (1986) 1178-1180.",AM,Melt Spinning,Ribbon,Width X Thickness,1.5,0.015,TEM XRD,Carter,,,10.1007/BF01742239,,,,Arc Melting,Ar-gas,,,,,,,,,
60490a203e6da430a7212d98,B34C14Ni52,"Inoue, A., Nakamura, T., Masumoto, T.: J. Mater. Sci. Lett. 5 (1986) 1178-1180.",AM,Melt Spinning,Ribbon,Width X Thickness,1.5,0.015,TEM XRD,Carter,,,10.1007/BF01742239,,,,Arc Melting,Ar-gas,,,,,,,,,
60490a203e6da430a7212d99,B34C6Ni60,"Inoue, A., Nakamura, T., Masumoto, T.: J. Mater. Sci. Lett. 5 (1986) 1178-1180.",AM,Melt Spinning,Ribbon,Width X Thickness,1.5,0.015,TEM XRD,Carter,,,10.1007/BF01742239,,,,Arc Melting,Ar-gas,,,,,,,,,
60490a203e6da430a7212d9a,B34Co33Ni33,"Steinbrink, G., Punge-Witteler, B., Koester, U.: Mater. Sci. Eng. A 133 (1991) 624-629.",AM,Melt Spinning,Ribbon,,,,OM  TEM  XRD,Carter,,,10.1016/0921-5093(91)90149-H,,,,Radio Frequency Melting,Air,,,,,,,,,
60490a203e6da430a7212d9b,B34Co66,"Steinbrink, G., Punge-Witteler, B., Koester, U.: Mater. Sci. Eng. A 133 (1991) 624-629.",AM,Melt Spinning,Ribbon,,,,OM  TEM  XRD,Carter,,,10.1016/0921-5093(91)90149-H,,,,Radio Frequency Melting,Air,,,,,,,,,
60490a203e6da430a7212d9c,B34Co66,"Otsuki, M.: Graduation Thesis, Miyagi National College of Technology, 1986.",CR,Melt Spinning,Ribbon,Width X Thickness,2,0.02,TEM  XRD,Carter,,,,,,,Radio Frequency Melting,Ar-gas,,,,,,,,,
60490a203e6da430a7212d9d,B34Ni66,"Inoue, A., Nakamura, T., Masumoto, T.: J. Mater. Sci. Lett. 5 (1986) 1178-1180.",AM,Melt Spinning,Ribbon,Width X Thickness,1.5,0.015,TEM XRD,Carter,,,10.1007/BF01742239,,,,Arc Melting,Ar-gas,,,,,,,,,
60490a203e6da430a7212d9e,B34Ni66,"Steinbrink, G., Punge-Witteler, B., Koester, U.: Mater. Sci. Eng. A 133 (1991) 624-629.",AM,Melt Spinning,Ribbon,,,,OM  TEM  XRD,Carter,,,10.1016/0921-5093(91)90149-H,,,,Radio Frequency Melting,Air,,,,,,,,,
60490a203e6da430a7212d9f,B34Ni66,"Inoue, A., Kitamura, A., Masumoto, T.: J. Mater. Sci. 16 (1981) 1895-1908.",AM,Melt Spinning,Ribbon,Width X Thickness,2-Jan, 0.02-0.03,TEM XRD,Carter,,,10.1007/BF00540638,,,,Radio Frequency Melting,Ar-gas,,,,,,,,,
60490a203e6da430a7212da0,B35Co65,"Li, F.-X., Li, F., Tu, G.-H., Chen, W.-R.: Mater. Sci. Eng. 99 (1988) 227-229.",AM,Melt Spinning,Ribbon,Width X Thickness,1,0.02,,Carter,,,10.1016/0025-5416(88)90328-X,,,,Arc Melting,Ar-gas,,,,,,,,,
60490a203e6da430a7212da1,B35Co65,"Otsuki, M.: Graduation Thesis, Miyagi National College of Technology, 1986.",AM,Melt Spinning,Ribbon,Width X Thickness,2,0.02,TEM  XRD,Carter,,,,,,,Radio Frequency Melting,Ar-gas,,,,,,,,,
60490a203e6da430a7212da2,B35F5Fe60,"Sugawara, E., Katayama, T., Masumoto, T.: J. Magn. Soc. Jpn. 11: Suppl. S1 (1987) 277-280.",AM,Deposition,Thin Film,,,,TEM XRD,Carter,,,10.3379/jmsjmag.11.S1_277,,,,,Vacuum,,,,,,,,,
60490a203e6da430a7212da3,B35Fe65,"Sugawara, E., Katayama, T., Masumoto, T.: J. Magn. Soc. Jpn. 11: Suppl. S1 (1987) 277-280.",AM,Deposition,Thin Film,,,,TEM XRD,Carter,,,10.3379/jmsjmag.11.S1_277,,,,,Vacuum,,,,,,,,,
60490a203e6da430a7212da4,B36C12Co52,"Otsuki, M.: Graduation Thesis, Miyagi National College of Technology, 1986.",CR,Melt Spinning,Ribbon,Width X Thickness,2,0.02,TEM  XRD,Carter,,,,,,,Radio Frequency Melting,Ar-gas,,,,,,,,,
60490a203e6da430a7212da5,B36C16Co48,"Otsuki, M.: Graduation Thesis, Miyagi National College of Technology, 1986.",CR,Melt Spinning,Ribbon,Width X Thickness,2,0.02,TEM  XRD,Carter,,,,,,,Radio Frequency Melting,Ar-gas,,,,,,,,,
60490a203e6da430a7212da6,B36C2Co62,"Otsuki, M.: Graduation Thesis, Miyagi National College of Technology, 1986.",AM,Melt Spinning,Ribbon,Width X Thickness,2,0.02,TEM  XRD,Carter,,,,,,,Radio Frequency Melting,Ar-gas,,,,,,,,,
60490a203e6da430a7212da7,B36C4Co60,"Otsuki, M.: Graduation Thesis, Miyagi National College of Technology, 1986.",AM,Melt Spinning,Ribbon,Width X Thickness,2,0.02,TEM  XRD,Carter,,,,,,,Radio Frequency Melting,Ar-gas,,,,,,,,,
60490a203e6da430a7212da8,B36C8Co56,"Otsuki, M.: Graduation Thesis, Miyagi National College of Technology, 1986.",CR,Melt Spinning,Ribbon,Width X Thickness,2,0.02,TEM  XRD,Carter,,,,,,,Radio Frequency Melting,Ar-gas,,,,,,,,,
60490a203e6da430a7212da9,B36Co64,"Inoue, A., Kitamura, A., Masumoto, T.: J. Mater. Sci. 16 (1981) 1895-1908.",AM,Melt Spinning,Ribbon,Width X Thickness,2-Jan, 0.02-0.03,TEM XRD,Carter,,,10.1007/BF00540638,,,,Radio Frequency Melting,Ar-gas,,,,,,,,,
60490a203e6da430a7212daa,B37Fe63,"Sugawara, E., Katayama, T., Masumoto, T.: J. Magn. Soc. Jpn. 11: Suppl. S1 (1987) 277-280.",AM,Deposition,Thin Film,,,,TEM XRD,Carter,,,10.3379/jmsjmag.11.S1_277,,,,,Vacuum,,,,,,,,,
60490a203e6da430a7212dab,B38C10Ni52,"Inoue, A., Nakamura, T., Masumoto, T.: J. Mater. Sci. Lett. 5 (1986) 1178-1180.",AM,Melt Spinning,Ribbon,Width X Thickness,1.5,0.015,TEM XRD,Carter,,,10.1007/BF01742239,,,,Arc Melting,Ar-gas,,,,,,,,,
60490a203e6da430a7212dac,B38C12Ni50,"Inoue, A., Nakamura, T., Masumoto, T.: J. Mater. Sci. Lett. 5 (1986) 1178-1180.",AM,Melt Spinning,Ribbon,Width X Thickness,1.5,0.015,TEM XRD,Carter,,,10.1007/BF01742239,,,,Arc Melting,Ar-gas,,,,,,,,,
60490a203e6da430a7212dad,B38C14Ni48,"Inoue, A., Nakamura, T., Masumoto, T.: J. Mater. Sci. Lett. 5 (1986) 1178-1180.",AM,Melt Spinning,Ribbon,Width X Thickness,1.5,0.015,TEM XRD,Carter,,,10.1007/BF01742239,,,,Arc Melting,Ar-gas,,,,,,,,,
60490a203e6da430a7212dae,B38C6Ni56,"Inoue, A., Nakamura, T., Masumoto, T.: J. Mater. Sci. Lett. 5 (1986) 1178-1180.",AM,Melt Spinning,Ribbon,Width X Thickness,1.5,0.015,TEM XRD,Carter,,,10.1007/BF01742239,,,,Arc Melting,Ar-gas,,,,,,,,,
60490a203e6da430a7212daf,B38Co62,"Inoue, A., Kitamura, A., Masumoto, T.: J. Mater. Sci. 16 (1981) 1895-1908.",AM,Melt Spinning,Ribbon,Width X Thickness,2-Jan, 0.02-0.03,TEM XRD,Carter,,,10.1007/BF00540638,,,,Radio Frequency Melting,Ar-gas,,,,,,,,,
60490a203e6da430a7212db0,B38F2Fe60,"Sugawara, E., Katayama, T., Masumoto, T.: J. Magn. Soc. Jpn. 11: Suppl. S1 (1987) 277-280.",AM,Deposition,Thin Film,,,,TEM XRD,Carter,,,10.3379/jmsjmag.11.S1_277,,,,,Vacuum,,,,,,,,,
60490a203e6da430a7212db1,B38Fe20N42,"Furukawa, S., Ohnuma, S., Matsumoto, F., Fujimori, H., Masumoto, T.: Mater. Sci. Eng. A181/182 (1994) 1025-1029.",AM,Deposition,Thin Film,,,,TEM XRD,Carter,,,10.1016/0921-5093(94)90793-5,,,,,Ar-gas,,,,,,,,,
60490a203e6da430a7212db2,B38Ni62,"Inoue, A., Nakamura, T., Masumoto, T.: J. Mater. Sci. Lett. 5 (1986) 1178-1180.",AM,Melt Spinning,Ribbon,Width X Thickness,1.5,0.015,TEM XRD,Carter,,,10.1007/BF01742239,,,,Arc Melting,Ar-gas,,,,,,,,,
60490a203e6da430a7212db3,B38Ni62,"Inoue, A., Kitamura, A., Masumoto, T.: J. Mater. Sci. 16 (1981) 1895-1908.",AM,Melt Spinning,Ribbon,Width X Thickness,2-Jan, 0.02-0.03,TEM XRD,Carter,,,10.1007/BF00540638,,,,Radio Frequency Melting,Ar-gas,,,,,,,,,
60490a203e6da430a7212db4,B39Fe61,"Sugawara, E., Katayama, T., Masumoto, T.: J. Magn. Soc. Jpn. 11: Suppl. S1 (1987) 277-280.",AM,Deposition,Thin Film,,,,TEM XRD,Carter,,,10.3379/jmsjmag.11.S1_277,,,,,Vacuum,,,,,,,,,
60490a203e6da430a7212db5,B3Cr8.5Nb3Ni69P16.5,,,,,,,,,Lane,668.0,1134.0,10.1038/ncomms10313,10.0,,,,,,,,,,,,,
60490a203e6da430a7212db6,B3Cr8.5Nb3Ni69P16.5,,,,,,,,,Ben,668.0,1134.0,10.1038/ncomms10313,,,,,,,,,,,,,,
60490a203e6da430a7212db7,B3Cu22Mg65Y10,"Cheng, Y.T., Hung, T.H., Huang, J.C., Jang, J.S.C., Tsao, C.Y.A., Lee, P.Y.: Intermetallics 14 (2006) 866–870.",AM,Melt Spinning,Ribbon,,,,,Carter,410.0,738.0,10.1016/j.intermet.2006.01.002,,476.0,715.0,,,,,,,,,,,
60490a203e6da430a7212db8,B3Cu50Ti20Zr27,"Hu, C.-J., Wu, H.-M.: Journal of Alloys and Compounds 434–435 (2007) 390–393.",AM,Mechanical,Powder,,,,,Carter,677.0,,10.1016/j.jallcom.2006.08.219,,749.0,,,,,,,,,,,,
60490a203e6da430a7212db9,B3Cu50Ti30Zr17,"Hu, C.-J., Wu, H.-M.: Journal of Alloys and Compounds 434–435 (2007) 390–393.",AM,Mechanical,Powder,,,,,Carter,674.0,,10.1016/j.jallcom.2006.08.219,,732.0,,,,,,,,,,,,
60490a203e6da430a7212dba,B3Fe79P18,"Durand, J., Yung, M.: Amorphous Magnetism II, Levy, R.A., Hasegawa, R. (eds.), New York: Plenum Press, 1977, p. 275-288.",AM,Melt Spinning,Ribbon,,,,MS  XRD,Carter,,,10.1007/978-1-4613-4178-9_27,,,,,,,,,,,,,,
60490a203e6da430a7212dbb,B3Fe82Nd15,"Yamada, M., Terashima, Y., Tanaka, K.: Mater. Trans. JIM 34 (1993) 895-900.",AM,Quenching,Ribbon,Width X Thickness,2,0.015, XRD TEM SEM,Carter,,,10.2320/matertrans1989.34.895,,,,Radio Frequency Melting,,,,,,,,,,
60490a203e6da430a7212dbc,B3Fe82Zr15,"Ohnuma, S., Nose, M., Shirakawa, K., Masumoto, T.: Sci. Rep. Res. Inst. Tohoku Univ.Ser. A 29 (1981) 254-264.",AC,Melt Spinning,Ribbon,,,,,Carter,,,,,,,AM,,,,,,,,,,
60490a203e6da430a7212dbd,B3Fe83P14,"Durand, J., Yung, M.: Amorphous Magnetism II, Levy, R.A., Hasegawa, R. (eds.), New York: Plenum Press, 1977, p. 275-288.",CR,Melt Spinning,Ribbon,,,,MS  XRD,Carter,,,10.1007/978-1-4613-4178-9_27,,,,,,,,,,,,,,
60490a203e6da430a7212dbe,B3Fe85Nb12,"Komuro, M.: Master Dissertation, Tohoku University, 1984.",CR,Melt Spinning,Ribbon,Width X Thickness,1,0.04,AXS  SEM  TEM XRD,Carter,,,,,,,Radio Frequency Melting,,,,,,,,,,
60490a203e6da430a7212dbf,B3Fe85Zr12,"['Ohnuma, S., Nose, M., Shirakawa, K., Masumoto, T.: Sci. Rep. Res. Inst. Tohoku Univ.Ser. A 29 (1981) 254-264.'
 'Nose, M.: Doctor Thesis, Tohoku University, 1988.']",AM,Melt Spinning,Ribbon,,,,,Carter,,,,,,,Radio Frequency Melting,,,,,,,,,,
60490a203e6da430a7212dc0,B3Fe90Zr7,"Makino, A., Suzuki, K., Inoue, A., Masumoto, T.: Mater. Sci. Eng. A 179/180 (1994) 127-131.",AM,Melt Spinning,Ribbon,Width X Thickness,1-13.0,0.01-0.02,,Carter,,,10.1016/0921-5093(94)90178-3,,,,Arc Melting,,,,,,,,,,
60490a203e6da430a7212dc1,B3Fe90Zr7,"Suzuki, K., Makino, A., Inoue, A., Masumoto, T.: J. Appl. Phys. 74 (1993) 3316-3322.",AM,Melt Spinning,Ribbon,Width X Thickness,13,0.02,,Carter,,,10.1063/1.354555,,,,Arc Melting,,,,,,,,,,
60490a203e6da430a7212dc2,B3Fe90Zr7,"Kobayashi, H., Onodera, H., Yamauchi, H., Yamamoto, H.: Sci. Rep. Res. Inst. TohokuUniv. Ser. A 33 (1986) 49-57.",AM,Melt Spinning,Ribbon,Width X Thickness,2,0.015,,Carter,,,,,,,Radio Frequency Melting,,,,,,,,,,
60490a203e6da430a7212dc3,B3Fe92Nb5,"Komuro, M.: Master Dissertation, Tohoku University, 1984.",CR,Melt Spinning,Ribbon,Width X Thickness,1,0.04,AXS  SEM  TEM XRD,Carter,,,,,,,Radio Frequency Melting,,,,,,,,,,
60490a203e6da430a7212dc4,B4.17Co12.5V83.33,"Pekala, K., Pekala, M., Mizutani, U., Jaskiewicz, P.: J. Non-Cryst. Solids 156-158 (1993)324-327.",AM,Melt Spinning,Ribbon,Thickness, 0.015-0.03,,XRD,Carter,,,10.1016/0022-3093(93)90189-5,,,,Radio Frequency Melting,Ar-gas,,,,,,,,,
60490a203e6da430a7212dc5,B4.5Fe84Zr11.5,"Makino, A., Suzuki, K., Inoue, A., Masumoto, T.: Mater. Trans. JIM 33 (1992) 80-86.",AM,Deposition,Thin Film,,,,TEM XRD,Carter,,,10.2320/matertrans1989.33.80,,,,Arc Melting,,,,,,,,,,
60490a203e6da430a7212dc6,B4.75Fe81.39Nd13.86,"Jha, A., Buckley, R.A., Davies, H.A.: Mater. Sci. Eng. A 133 (1991) 490-494.",AM,Quenching,Ribbon,Thickness, 17-0.02,, XRD,Carter,,,10.1016/0921-5093(91)90117-6,,,,Radio Frequency Melting,,,,,,,,,,
60490a203e6da430a7212dc7,B40C2Co58,"Otsuki, M.: Graduation Thesis, Miyagi National College of Technology, 1986.",AC,Melt Spinning,Ribbon,Width X Thickness,2,0.02,TEM  XRD,Carter,,,,,,,Radio Frequency Melting,Ar-gas,,,,,,,,,
60490a203e6da430a7212dc8,B40C2Ni58,"Inoue, A., Nakamura, T., Masumoto, T.: J. Mater. Sci. Lett. 5 (1986) 1178-1180.",AM,Melt Spinning,Ribbon,Width X Thickness,1.5,0.015,TEM XRD,Carter,,,10.1007/BF01742239,,,,Arc Melting,Ar-gas,,,,,,,,,
60490a203e6da430a7212dc9,B40C4Ni56,"Inoue, A., Nakamura, T., Masumoto, T.: J. Mater. Sci. Lett. 5 (1986) 1178-1180.",CR,Melt Spinning,Ribbon,Width X Thickness,1.5,0.015,TEM XRD,Carter,,,10.1007/BF01742239,,,,Arc Melting,Ar-gas,,,,,,,,,
60490a203e6da430a7212dca,B40C6Ni54,"Inoue, A., Nakamura, T., Masumoto, T.: J. Mater. Sci. Lett. 5 (1986) 1178-1180.",AC,Melt Spinning,Ribbon,Width X Thickness,1.5,0.015,TEM XRD,Carter,,,10.1007/BF01742239,,,,Arc Melting,Ar-gas,,,,,,,,,
60490a203e6da430a7212dcb,B40C8Ni52,"Inoue, A., Nakamura, T., Masumoto, T.: J. Mater. Sci. Lett. 5 (1986) 1178-1180.",AM,Melt Spinning,Ribbon,Width X Thickness,1.5,0.015,TEM XRD,Carter,,,10.1007/BF01742239,,,,Arc Melting,Ar-gas,,,,,,,,,
60490a203e6da430a7212dcc,B40Co40Y20,"Yajima, S., Okamura, K., Shishido, T.: Chem. Lett. 1975, 1227-1230.",AM,Melt Spinning,Foil,Width X Thickness,10,0.01,XRD,Carter,,,10.1246/cl.1975.1227,,,,Electron Beam Melting,Inert gas,,,,,,,,,
60490a203e6da430a7212dcd,B40Co60,"Inoue, A., Kitamura, A., Masumoto, T.: J. Mater. Sci. 16 (1981) 1895-1908.",AM,Melt Spinning,Ribbon,Width X Thickness,2-Jan, 0.02-0.03,TEM XRD,Carter,,,10.1007/BF00540638,,,,Radio Frequency Melting,Ar-gas,,,,,,,,,
60490a203e6da430a7212dce,B40Co60,"Li, F.-X., Li, F., Tu, G.-H., Chen, W.-R.: Mater. Sci. Eng. 99 (1988) 227-229.",AM,Melt Spinning,Ribbon,Width X Thickness,1,0.02,,Carter,,,10.1016/0025-5416(88)90328-X,,,,Arc Melting,Ar-gas,,,,,,,,,
60490a203e6da430a7212dcf,B40Ni60,"Inoue, A., Kitamura, A., Masumoto, T.: J. Mater. Sci. 16 (1981) 1895-1908.",AM,Melt Spinning,Ribbon,Width X Thickness,2-Jan, 0.02-0.03,TEM XRD,Carter,,,10.1007/BF00540638,,,,Radio Frequency Melting,Ar-gas,,,,,,,,,
60490a203e6da430a7212dd0,B41C6Ni53,"Inoue, A., Nakamura, T., Masumoto, T.: J. Mater. Sci. Lett. 5 (1986) 1178-1180.",CR,Melt Spinning,Ribbon,Width X Thickness,1.5,0.015,TEM XRD,Carter,,,10.1007/BF01742239,,,,Arc Melting,Ar-gas,,,,,,,,,
60490a203e6da430a7212dd1,B41Co59,"Otsuki, M.: Graduation Thesis, Miyagi National College of Technology, 1986.",AM,Melt Spinning,Ribbon,Width X Thickness,2,0.02,TEM  XRD,Carter,,,,,,,Radio Frequency Melting,Ar-gas,,,,,,,,,
60490a203e6da430a7212dd2,B42.5C2.5Ni55,"Inoue, A., Nakamura, T., Masumoto, T.: J. Mater. Sci. Lett. 5 (1986) 1178-1180.",CR,Melt Spinning,Ribbon,Width X Thickness,1.5,0.015,TEM XRD,Carter,,,10.1007/BF01742239,,,,Arc Melting,Ar-gas,,,,,,,,,
60490a203e6da430a7212dd3,B42.5Co7.5V50,"Pekala, K., Pekala, M., Mizutani, U., Jaskiewicz, P.: J. Non-Cryst. Solids 156-158 (1993)324-327.",AM,Melt Spinning,Ribbon,Thickness, 0.015-0.03,,XRD,Carter,,,10.1016/0022-3093(93)90189-5,,,,Radio Frequency Melting,Ar-gas,,,,,,,,,
60490a203e6da430a7212dd4,B42C10Ni48,"Inoue, A., Nakamura, T., Masumoto, T.: J. Mater. Sci. Lett. 5 (1986) 1178-1180.",AM,Melt Spinning,Ribbon,Width X Thickness,1.5,0.015,TEM XRD,Carter,,,10.1007/BF01742239,,,,Arc Melting,Ar-gas,,,,,,,,,
60490a203e6da430a7212dd5,B42C12Ni46,"Inoue, A., Nakamura, T., Masumoto, T.: J. Mater. Sci. Lett. 5 (1986) 1178-1180.",AM,Melt Spinning,Ribbon,Width X Thickness,1.5,0.015,TEM XRD,Carter,,,10.1007/BF01742239,,,,Arc Melting,Ar-gas,,,,,,,,,
60490a203e6da430a7212dd6,B42C14Ni44,"Inoue, A., Nakamura, T., Masumoto, T.: J. Mater. Sci. Lett. 5 (1986) 1178-1180.",AM,Melt Spinning,Ribbon,Width X Thickness,1.5,0.015,TEM XRD,Carter,,,10.1007/BF01742239,,,,Arc Melting,Ar-gas,,,,,,,,,
60490a203e6da430a7212dd7,B42C16Ni42,"Inoue, A., Nakamura, T., Masumoto, T.: J. Mater. Sci. Lett. 5 (1986) 1178-1180.",AM,Melt Spinning,Ribbon,Width X Thickness,1.5,0.015,TEM XRD,Carter,,,10.1007/BF01742239,,,,Arc Melting,Ar-gas,,,,,,,,,
60490a203e6da430a7212dd8,B42C2Ni56,"Inoue, A., Nakamura, T., Masumoto, T.: J. Mater. Sci. Lett. 5 (1986) 1178-1180.",AM,Melt Spinning,Ribbon,Width X Thickness,1.5,0.015,TEM XRD,Carter,,,10.1007/BF01742239,,,,Arc Melting,Ar-gas,,,,,,,,,
60490a203e6da430a7212dd9,B42C8Ni50,"Inoue, A., Nakamura, T., Masumoto, T.: J. Mater. Sci. Lett. 5 (1986) 1178-1180.",AM,Melt Spinning,Ribbon,Width X Thickness,1.5,0.015,TEM XRD,Carter,,,10.1007/BF01742239,,,,Arc Melting,Ar-gas,,,,,,,,,
60490a203e6da430a7212dda,B42Ni58,"Inoue, A., Nakamura, T., Masumoto, T.: J. Mater. Sci. Lett. 5 (1986) 1178-1180.",['AM' 'CR'],Melt Spinning,Ribbon,Width X Thickness,1.5,0.015,TEM XRD,Carter,,,10.1007/BF01742239,,,,Arc Melting,Ar-gas,,,,,,,,,
60490a203e6da430a7212ddb,B42Ni58,"Inoue, A., Kitamura, A., Masumoto, T.: J. Mater. Sci. 16 (1981) 1895-1908.",AM,Melt Spinning,Ribbon,Width X Thickness,2-Jan, 0.02-0.03,TEM XRD,Carter,,,10.1007/BF00540638,,,,Radio Frequency Melting,Ar-gas,,,,,,,,,
60490a203e6da430a7212ddc,B43.83Fe4.68Nd51.49,"Altounian, Z., Ryan, D.H.: Mater. Sci. Eng. 99 (1988) 157-159.",AM,Quenching,Ribbon,,,, XRD,Carter,,,10.1016/0025-5416(88)90313-8,,,,Radio Frequency Melting,,,,,,,,,,
60490a203e6da430a7212ddd,B44C2.5Ni53.5,"Inoue, A., Nakamura, T., Masumoto, T.: J. Mater. Sci. Lett. 5 (1986) 1178-1180.",CR,Melt Spinning,Ribbon,Width X Thickness,1.5,0.015,TEM XRD,Carter,,,10.1007/BF01742239,,,,Arc Melting,Ar-gas,,,,,,,,,
60490a203e6da430a7212dde,B46C12Ni42,"Inoue, A., Nakamura, T., Masumoto, T.: J. Mater. Sci. Lett. 5 (1986) 1178-1180.",AM,Melt Spinning,Ribbon,Width X Thickness,1.5,0.015,TEM XRD,Carter,,,10.1007/BF01742239,,,,Arc Melting,Ar-gas,,,,,,,,,
60490a203e6da430a7212ddf,B46C20Ni34,"Inoue, A., Nakamura, T., Masumoto, T.: J. Mater. Sci. Lett. 5 (1986) 1178-1180.",AM,Melt Spinning,Ribbon,Width X Thickness,1.5,0.015,TEM XRD,Carter,,,10.1007/BF01742239,,,,Arc Melting,Ar-gas,,,,,,,,,
60490a203e6da430a7212de0,B46C4Ni50,"Inoue, A., Nakamura, T., Masumoto, T.: J. Mater. Sci. Lett. 5 (1986) 1178-1180.",CR,Melt Spinning,Ribbon,Width X Thickness,1.5,0.015,TEM XRD,Carter,,,10.1007/BF01742239,,,,Arc Melting,Ar-gas,,,,,,,,,
60490a203e6da430a7212de1,B46C8Ni46,"Inoue, A., Nakamura, T., Masumoto, T.: J. Mater. Sci. Lett. 5 (1986) 1178-1180.",CR,Melt Spinning,Ribbon,Width X Thickness,1.5,0.015,TEM XRD,Carter,,,10.1007/BF01742239,,,,Arc Melting,Ar-gas,,,,,,,,,
60490a203e6da430a7212de2,B46Ni54,"Inoue, A., Nakamura, T., Masumoto, T.: J. Mater. Sci. Lett. 5 (1986) 1178-1180.",CR,Melt Spinning,Ribbon,Width X Thickness,1.5,0.015,TEM XRD,Carter,,,10.1007/BF01742239,,,,Arc Melting,Ar-gas,,,,,,,,,
60490a203e6da430a7212de3,B48Ni52,"Inoue, A., Nakamura, T., Masumoto, T.: J. Mater. Sci. Lett. 5 (1986) 1178-1180.",CR,Melt Spinning,Ribbon,Width X Thickness,1.5,0.015,TEM XRD,Carter,,,10.1007/BF01742239,,,,Arc Melting,Ar-gas,,,,,,,,,
