Repository: leschultz/Molecular-Dynamic-Characteristic-Temperatures-for-Predicting-Metallic-Glass-Forming-Ability

├── README.md
├── features
│   ├── MDF_DMREF_Metallic_Glasses_v5
│   │   ├── MDF_DMREF_Metallic_Glasses_v5.csv
│   │   └── update_metallic_glasses.py
│   ├── features_dmax_cts
│   │   ├── features_dmax_cts.csv
│   │   ├── features_dmax_cts.json
│   │   └── upload.py
│   ├── features_gfa_cts
│   │   ├── features_gfa_cts.csv
│   │   ├── features_gfa_cts.json
│   │   ├── requirements.txt
│   │   └── upload.py
│   └── prsd_features_gfa_cts
│       └── prsd_features_gfa_cts.csv
└── plots
    ├── classification
    │   ├── original
    │   │   ├── PR_positive.png
    │   │   └── PR_positive_data.csv
    │   └── prsd
    │       ├── PRSD_PR_positive_data.csv
    │       └── PR_positive_PRSD.png

File: features/MDF_DMREF_Metallic_Glasses_v5/MDF_DMREF_Metallic_Glasses_v5.csv (part 33 of 58)
_id,Composition,Reference,Is_Amorphous?,Casting,Type,Size_Measure,Size1,Size2,Characterization,From,Tg_[K],Tl_[K],DOI,Dmax_[mm],Tx_[K],Tm_[K],Melting,Environment,Sigma_[Mpa],Zmax_[mm],E_[GPA],Possion's_Ratio,v,Rc_[K/s],Fracture_Strength_[MPa],G_[GPa],Density_[g/cm^3]
60490a203e6da430a7212de4,B4C10Fe86,"Battezzati, L., Riontino, G., Baricco, M., Lucci, A., Marino, F.: J. Non-Cryst. Solids 61-62(1984) 877-882.",AM,Melt Spinning,Ribbon,,,,XRD ,Carter,,,10.1016/0022-3093(84)90653-7,,,,,,,,,,,,,,
60490a203e6da430a7212de5,B4C4Co10Fe66Mo4P9Si3,,,,,,,,,Lane,744.0,1221.0,10.1016/j.jallcom.2008.07.087,6.0,788.0,,,,,,,,,,,,
60490a203e6da430a7212de6,B4C4Co10Fe66Mo4P9Si3,"F.S. Li, B.L. Shen, A. Makino, A. Inoue, Appl. Phys. Lett. 91 (2007) 234101.",AM,Melt Casting,Rod,,,,,Carter,744.0,1221.0,10.1063/1.2820608,6.0,788.0,,,,,,,,,,,,
60490a203e6da430a7212de7,B4C4Co20Fe56Mo4P9Si3,,,,,,,,,Lane,736.0,1220.0,10.1016/j.jallcom.2008.07.087,5.0,778.0,,,,,,,,,,,,
60490a203e6da430a7212de8,B4C4Co20Fe56Mo4P9Si3,,,,,,,,,Ben,736.0,1220.0,10.1016/j.jallcom.2008.07.087,5.0,778.0,,,,,,,,,,,,
60490a203e6da430a7212de9,B4C4Co20Fe56Mo4P9Si3,"F.S. Li, B.L. Shen, A. Makino, A. Inoue, Appl. Phys. Lett. 91 (2007) 234101.",AM,Melt Casting,Rod,,,,,Carter,736.0,1220.0,10.1063/1.2820608,5.0,778.0,,,,,,,,,,,,
60490a203e6da430a7212dea,B4C4Co30Fe46Mo4P9Si3,,,,,,,,,Lane,734.0,1233.0,10.1016/j.jallcom.2008.07.087,3.0,775.0,,,,,,,,,,,,
60490a203e6da430a7212deb,B4C4Co30Fe46Mo4P9Si3,,AM,Melt Casting,Rod,,,,,Carter,734.0,1233.0,10.1016/j.jallcom.2017.02.098,3.0,775.0,,,,,,,,,,,,
60490a203e6da430a7212dec,B4C4Co30Fe46Mo4P9Si3,"F.S. Li, B.L. Shen, A. Makino, A. Inoue, Appl. Phys. Lett. 91 (2007) 234101.",AM,Melt Casting,Rod,,,,,Carter,734.0,1233.0,10.1063/1.2820608,3.0,775.0,,,,,,,,,,,,
60490a203e6da430a7212ded,B4C4Fe73Ga3Mo4P10Si2,"B.L. Shen, M. Akiba, A. Inoue, Phys. Rev. B 73 (2006) 104204.",AM,Melt Casting,Rod,,,,,Carter,744.0,1283.0,10.1103/PhysRevB.73.104204,2.0,801.0,,,,,,,,,,,,
60490a203e6da430a7212dee,B4C4Fe73Ga3Mo4P10Si2,,,,,,,,,Lane,744.0,1283.0,10.1016/j.jallcom.2008.07.087,2.0,801.0,,,,,,,,,,,,
60490a203e6da430a7212def,B4C4Fe73Ga3Mo4P10Si2,,,,,,,,,Ben,744.0,1283.0,10.1016/j.jallcom.2008.07.087,2.0,801.0,,,,,,,,,,,,
60490a203e6da430a7212df0,B4C4Fe73Ga3Mo4P10Si2,,AM,Melt Casting,Rod,,,,,Carter,744.0,1283.0,10.1016/j.commatsci.2016.02.037,2.0,801.0,,,,,,,,,,,,
60490a203e6da430a7212df1,B4C4Fe74Ga2Mo4P10Si2,,,,,,,,,Ben,740.0,1276.0,10.1016/j.jallcom.2008.07.087,1.5,790.0,,,,,,,,,,,,
60490a203e6da430a7212df2,B4C4Fe74Ga2Mo4P10Si2,"B.L. Shen, M. Akiba, A. Inoue, Phys. Rev. B 73 (2006) 104204.",AM,Melt Casting,Rod,,,,,Carter,740.0,1276.0,10.1103/PhysRevB.73.104204,1.5,790.0,,,,,,,,,,,,
60490a203e6da430a7212df3,B4C4Fe74Ga2Mo4P10Si2,,,,,,,,,Lane,740.0,1276.0,10.1016/j.jallcom.2008.07.087,1.5,790.0,,,,,,,,,,,,
60490a203e6da430a7212df4,B4C4Fe74Ga2Mo4P10Si2,,AM,Melt Casting,Rod,,,,,Carter,740.0,1276.0,10.1016/j.commatsci.2016.02.037,1.5,790.0,,,,,,,,,,,,
60490a203e6da430a7212df5,B4C4Fe74Mo5P10Si3,,,,,,,,,Ben,758.0,1263.0,10.1016/j.jallcom.2008.07.087,3.0,799.0,,,,,,,,,,,,
60490a203e6da430a7212df6,B4C4Fe74Mo5P10Si3,"B.L. Shen, M. Akiba, A. Inoue, Appl. Phys. Lett. 88 (2006) 131907.",AM,Melt Casting,Rod,,,,,Carter,758.0,1263.0,10.1063/1.2189910,3.0,799.0,,,,,,,,,,,,
60490a203e6da430a7212df7,B4C4Fe74Mo5P10Si3,,,,,,,,,Lane,758.0,1263.0,10.1016/j.jallcom.2008.07.087,3.0,799.0,,,,,,,,,,,,
60490a203e6da430a7212df8,B4C4Fe75Ga3Mo2P10Si2,,,,,,,,,Ben,738.0,1230.0,10.1016/j.jallcom.2008.07.087,2.5,798.0,,,,,,,,,,,,
60490a203e6da430a7212df9,B4C4Fe75Ga3Mo2P10Si2,"B.L. Shen, M. Akiba, A. Inoue, Phys. Rev. B 73 (2006) 104204.",AM,Melt Casting,Rod,,,,,Carter,738.0,1230.0,10.1103/PhysRevB.73.104204,2.5,798.0,,,,,,,,,,,,
60490a203e6da430a7212dfa,B4C4Fe75Ga3Mo2P10Si2,,,,,,,,,Lane,738.0,1230.0,10.1016/j.jallcom.2008.07.087,2.5,798.0,,,,,,,,,,,,
60490a203e6da430a7212dfb,B4C4Fe75Mo4P10Si3,,,,,,,,,Lane,752.0,1227.0,10.1016/j.jallcom.2008.07.087,4.0,799.0,,,,,,,,,,,,
60490a203e6da430a7212dfc,B4C4Fe75Mo4P10Si3,"B.L. Shen, M. Akiba, A. Inoue, Appl. Phys. Lett. 88 (2006) 131907.",AM,Melt Casting,Rod,,,,,Carter,752.0,1227.0,10.1063/1.2189910,4.0,799.0,,,,,,,,,,,,
60490a203e6da430a7212dfd,B4C4Fe75Mo4P10Si3,,,,,,,,,Ben,752.0,1227.0,10.1016/j.jallcom.2008.07.087,4.0,799.0,,,,,,,,,,,,
60490a203e6da430a7212dfe,B4C4Fe76Ga2Mo2P10Si2,,,,,,,,,Ben,736.0,1247.0,10.1016/j.jallcom.2008.07.087,2.0,788.0,,,,,,,,,,,,
60490a203e6da430a7212dff,B4C4Fe76Ga2Mo2P10Si2,"B.L. Shen, M. Akiba, A. Inoue, Phys. Rev. B 73 (2006) 104204.",AM,Melt Casting,Rod,,,,,Carter,736.0,1247.0,10.1103/PhysRevB.73.104204,2.0,788.0,,,,,,,,,,,,
60490a203e6da430a7212e00,B4C4Fe76Ga2Mo2P10Si2,,,,,,,,,Lane,736.0,1247.0,10.1016/j.jallcom.2008.07.087,2.0,788.0,,,,,,,,,,,,
60490a203e6da430a7212e01,B4C4Fe76Mo3P10Si3,"B.L. Shen, M. Akiba, A. Inoue, Appl. Phys. Lett. 88 (2006) 131907.",AM,Melt Casting,Rod,,,,,Carter,750.0,1250.0,10.1063/1.2189910,3.5,793.0,,,,,,,,,,,,
60490a203e6da430a7212e02,B4C4Fe76Mo3P10Si3,,,,,,,,,Lane,750.0,1250.0,10.1016/j.jallcom.2008.07.087,3.5,793.0,,,,,,,,,,,,
60490a203e6da430a7212e03,B4C4Fe76Mo3P10Si3,,,,,,,,,Ben,750.0,1250.0,10.1063/1.3651763,3.5,793.0,,,,,,,,,,,,
60490a203e6da430a7212e04,B4C4Fe76Mo4P9Si3,"B.L. Shen, M. Akiba, A. Inoue, Appl. Phys. Lett. 88 (2006) 131907.",AM,Melt Casting,Rod,,,,,Carter,744.0,1245.0,10.1063/1.2189910,4.0,788.0,,,,,,,,,,,,
60490a203e6da430a7212e05,B4C4Fe76Mo4P9Si3,,,,,,,,,Lane,744.0,1245.0,10.1016/j.jallcom.2008.07.087,4.0,788.0,,,,,,,,,,,,
60490a203e6da430a7212e06,B4C4Fe76Mo4P9Si3,,,,,,,,,Ben,744.0,1245.0,10.1063/1.3651763,4.0,788.0,,,,,,,,,,,,
60490a203e6da430a7212e07,B4C4Fe77Mo2P10Si3,,,,,,,,,Ben,742.0,1264.0,10.1016/j.jallcom.2008.07.087,2.5,783.0,,,,,,,,,,,,
60490a203e6da430a7212e08,B4C4Fe77Mo2P10Si3,,,,,,,,,Lane,742.0,1264.0,10.1016/j.jallcom.2008.07.087,2.5,783.0,,,,,,,,,,,,
60490a203e6da430a7212e09,B4C4Fe77Mo2P10Si3,"B.L. Shen, M. Akiba, A. Inoue, Appl. Phys. Lett. 88 (2006) 131907.",AM,Melt Casting,Rod,,,,,Carter,742.0,1264.0,10.1063/1.2189910,2.5,783.0,,,,,,,,,,,,
60490a203e6da430a7212e0a,B4C4Fe78Mo1P10Si3,"B.L. Shen, M. Akiba, A. Inoue, Appl. Phys. Lett. 88 (2006) 131907.",AM,Melt Casting,Rod,,,,,Carter,742.0,1268.0,10.1063/1.2189910,1.5,780.0,,,,,,,,,,,,
60490a203e6da430a7212e0b,B4C4Fe78Mo1P10Si3,,,,,,,,,Ben,742.0,1268.0,10.1063/1.3651763,1.5,780.0,,,,,,,,,,,,
60490a203e6da430a7212e0c,B4C4Fe78Mo1P10Si3,,,,,,,,,Lane,742.0,1268.0,10.1016/j.jallcom.2008.07.087,1.5,780.0,,,,,,,,,,,,
60490a203e6da430a7212e0d,B4C4Fe79P10Si3,"B.L. Shen, M. Akiba, A. Inoue, Appl. Phys. Lett. 88 (2006) 131907.",AM,Melt Casting,Rod,,,,,Carter,740.0,1263.0,10.1063/1.2189910,1.0,774.0,,,,,,,,,,,,
60490a203e6da430a7212e0e,B4C4Fe79P10Si3,,,,,,,,,Lane,740.0,1263.0,10.1016/j.jallcom.2008.07.087,1.0,774.0,,,,,,,,,,,,
60490a203e6da430a7212e0f,B4C4Fe79P10Si3,,,,,,,,,Ben,740.0,1263.0,10.1016/j.jallcom.2008.07.087,1.0,774.0,,,,,,,,,,,,
60490a203e6da430a7212e10,B4C7Cr5Fe75P9,"B.L. Shen, M. Akiba, A. Inoue, Appl. Phys. Lett. 88 (2006) 131907.",AM,Melt Casting,Rod,,,,,Carter,733.0,1300.0,10.1063/1.2189910,2.0,766.0,,,,,,,,,,,,
60490a203e6da430a7212e11,B4Co21Fe75,"Fritsch, G., Keimel, J.: Mater. Sci. Eng. A 134 (1991) 888-892.",AM,Melt Spinning,Ribbon,,,,XRD ,Carter,,,10.1016/0921-5093(91)90884-P,,,,,,,,,,,,,,
60490a203e6da430a7212e12,B4Co86Zr10,"Shen, B.-G., Guo, H.-Q., Yang, L.-Y., Gou, H.-Q., Zhao, J.-G.: Mater. Sci. Eng. A 133(1991) 165-168.",AM,Melt Spinning,Ribbon,Width X Thickness,1,0.02-0.03,TEM XRD,Carter,,,10.1016/0921-5093(91)90040-T,,,,Arc Melting,Ar-gas,,,,,,,,,
60490a203e6da430a7212e13,B4Cr10Fe86,"Kaczkowski, Z., Kisdi-Koszo, E., Potocky, L.: Mater. Sci. Eng. A 133 (1991) 220-222.",AM,Melt Spinning,Ribbon,Width X Thickness,1,0.04,AXS  SEM  TEM  XRD,Carter,,,10.1016/0921-5093(91)90054-Q,,,,Radio Frequency Melting,,,,,,,,,,
60490a203e6da430a7212e14,B4Cr12Fe84,"Kaczkowski, Z., Kisdi-Koszo, E., Potocky, L.: Mater. Sci. Eng. A 133 (1991) 220-222.",CR,Melt Spinning,Ribbon,Width X Thickness,1,0.04,AXS  SEM  TEM  XRD,Carter,,,10.1016/0921-5093(91)90054-Q,,,,Radio Frequency Melting,,,,,,,,,,
60490a203e6da430a7212e15,B4Cr14Fe82,"Kaczkowski, Z., Kisdi-Koszo, E., Potocky, L.: Mater. Sci. Eng. A 133 (1991) 220-222.",CR,Melt Spinning,Ribbon,Width X Thickness,1,0.04,AXS  SEM  TEM  XRD,Carter,,,10.1016/0921-5093(91)90054-Q,,,,Radio Frequency Melting,,,,,,,,,,
60490a203e6da430a7212e16,B4Cr15.2Ni80.8,"Calvo, M., Henning, W., Osterstock, F.: Proc. 5th Int. Conf. Rapidly Quenched Met.,W√ºrzburg, Steeb, S., Warlimont, H. (eds.), Elsevier Science Publishers B.V. 2 (1985) 1385-1388.",AM,Melt Spinning,Ribbon,Width,0.04,,XRD,Carter,,,,,,,,,,,,,,,,,
60490a203e6da430a7212e17,B4Cr15Fe81,"Kaczkowski, Z., Kisdi-Koszo, E., Potocky, L.: Mater. Sci. Eng. A 133 (1991) 220-222.",CR,Melt Spinning,Ribbon,Width X Thickness,1,0.04,AXS  SEM  TEM  XRD,Carter,,,10.1016/0921-5093(91)90054-Q,,,,Radio Frequency Melting,,,,,,,,,,
60490a203e6da430a7212e18,B4Cr16Fe80,"Kaczkowski, Z., Kisdi-Koszo, E., Potocky, L.: Mater. Sci. Eng. A 133 (1991) 220-222.",CR,Melt Spinning,Ribbon,Width X Thickness,1,0.04,AXS  SEM  TEM  XRD,Carter,,,10.1016/0921-5093(91)90054-Q,,,,Radio Frequency Melting,,,,,,,,,,
60490a203e6da430a7212e19,B4Cr20Fe76,"Kaczkowski, Z., Kisdi-Koszo, E., Potocky, L.: Mater. Sci. Eng. A 133 (1991) 220-222.",CR,Melt Spinning,Ribbon,Width X Thickness,1,0.04,AXS  SEM  TEM  XRD,Carter,,,10.1016/0921-5093(91)90054-Q,,,,Radio Frequency Melting,,,,,,,,,,
60490a203e6da430a7212e1a,B4Cr24Ni56P16,"Yokoyama, M., Yamaura, S.-I., Kimura, H., Inoue, A.: Materials Transactions. 48 (2007) 3176–3180. ",AM,Melt Spinning,Ribbon,,,,,Carter,,,10.2320/matertrans.MER2007624,,,,,,,,,,,,,,
60490a203e6da430a7212e1b,B4Cr5Fe91,"Kaczkowski, Z., Kisdi-Koszo, E., Potocky, L.: Mater. Sci. Eng. A 133 (1991) 220-222.",CR,Melt Spinning,Ribbon,Width X Thickness,1,0.04,AXS  SEM  TEM  XRD,Carter,,,10.1016/0921-5093(91)90054-Q,,,,Radio Frequency Melting,,,,,,,,,,
60490a203e6da430a7212e1c,B4Cr8.5Nb3Ni69P15.5,,,,,,,,,Lane,668.0,1187.0,10.1038/ncomms10313,7.0,,,,,,,,,,,,,
60490a203e6da430a7212e1d,B4Cr8.5Nb3Ni69P15.5,,,,,,,,,Ben,668.0,1187.0,10.1038/ncomms10313,,,,,,,,,,,,,,
60490a203e6da430a7212e1e,B4Cr8Fe88,"Kaczkowski, Z., Kisdi-Koszo, E., Potocky, L.: Mater. Sci. Eng. A 133 (1991) 220-222.",AM,Melt Spinning,Ribbon,Width X Thickness,1,0.04,AXS  SEM  TEM  XRD,Carter,,,10.1016/0921-5093(91)90054-Q,,,,Radio Frequency Melting,,,,,,,,,,
60490a203e6da430a7212e1f,B4Cu10Fe86,"Komuro, M.: Master Dissertation, Tohoku University, 1984.",CR,Melt Spinning,Ribbon,Width X Thickness,1,0.04,AXS  SEM  TEM  XRD ,Carter,,,,,,,Radio Frequency Melting,Ar-gas,,,,,,,,,
60490a203e6da430a7212e20,B4Cu1Fe95,"Komuro, M.: Master Dissertation, Tohoku University, 1984.",CR,Melt Spinning,Ribbon,Width X Thickness,1,0.04,AXS  SEM  TEM  XRD ,Carter,,,,,,,Radio Frequency Melting,Ar-gas,,,,,,,,,
60490a203e6da430a7212e21,B4Cu5Fe91,"Komuro, M.: Master Dissertation, Tohoku University, 1984.",CR,Melt Spinning,Ribbon,Width X Thickness,1,0.04,AXS  SEM  TEM  XRD ,Carter,,,,,,,Radio Frequency Melting,Ar-gas,,,,,,,,,
60490a203e6da430a7212e22,B4F16Fe80,"Sugawara, E., Katayama, T., Masumoto, T.: J. Magn. Soc. Jpn. 11: Suppl. S1 (1987) 277-280.",CR,Deposition,Thin Film,,,,TEM XRD,Carter,,,10.3379/jmsjmag.11.S1_277,,,,,Vacuum,,,,,,,,,
60490a203e6da430a7212e23,B4Fe23Zr73,"Biegel, W., Krebs, H.U., Michaelsen, C., Freyhardt, H.C., Hellstern, E.: Mater. Sci. Eng. 97(1988) 59-62.",AM,Melt Spinning,Ribbon,,,,,Carter,,,10.1016/0025-5416(88)90012-2,,,,Radio Frequency Melting,,,,,,,,,,
60490a203e6da430a7212e24,B4Fe71Ni25,"Komuro, M.: Master Dissertation, Tohoku University, 1984.",CR,Melt Spinning,Ribbon,Width X Thickness,1,0.004,AES  AXS  EMA  SEM  TEM  XRD ,Carter,,,,,,,Radio Frequency Melting,,,,,,,,,,
60490a203e6da430a7212e25,B4Fe76Mo20,"Komuro, M.: Master Dissertation, Tohoku University, 1984.",CR,Melt Spinning,Ribbon,Width X Thickness,1,0.04,AXS  SEM  TEM  XRD ,Carter,,,,,,,Radio Frequency Melting,,,,,,,,,,
60490a203e6da430a7212e26,B4Fe76Ni20,"Komuro, M.: Master Dissertation, Tohoku University, 1984.",CR,Melt Spinning,Ribbon,Width X Thickness,1,0.004,AES  AXS  EMA  SEM  TEM  XRD ,Carter,,,,,,,Radio Frequency Melting,,,,,,,,,,
60490a203e6da430a7212e27,B4Fe78Mo18,"Komuro, M.: Master Dissertation, Tohoku University, 1984.",CR,Melt Spinning,Ribbon,Width X Thickness,1,0.04,AXS  SEM  TEM  XRD ,Carter,,,,,,,Radio Frequency Melting,,,,,,,,,,
60490a203e6da430a7212e28,B4Fe80P12Si4,"Inoue, A., Park, R.E.: Materials Transactions, JIM 37 (1996) 1715–1721.",AM,Melt Spinning,Ribbon,,,,,Carter,,,10.2320/matertrans1989.37.1715,,789.0,,,,,,,,,,,,
60490a203e6da430a7212e29,B4Fe80P16,"Kern, R., Naka, M., Gonser, U.: Proc. 4th Int. Conf. Rapidly Quenched Met., Sendai,Masumoto, T., Suzuki, K. (eds.), The Japan Institute of Metals 2 (1982) 847-850.",AM,Melt Spinning,Ribbon,Width X Thickness,1.0-2.0,0.02,MS  XRD,Carter,,,,,,,,,,,,,,,,,
60490a203e6da430a7212e2a,B4Fe81Mo15,"Komuro, M.: Master Dissertation, Tohoku University, 1984.",CR,Melt Spinning,Ribbon,Width X Thickness,1,0.04,AXS  SEM  TEM  XRD ,Carter,,,,,,,Radio Frequency Melting,,,,,,,,,,
60490a203e6da430a7212e2b,B4Fe81Ni15,"Komuro, M.: Master Dissertation, Tohoku University, 1984.",CR,Melt Spinning,Ribbon,Width X Thickness,1,0.004,AES  AXS  EMA  SEM  TEM  XRD ,Carter,,,,,,,Radio Frequency Melting,,,,,,,,,,
60490a203e6da430a7212e2c,B4Fe84Mo12,"Komuro, M.: Master Dissertation, Tohoku University, 1984.",CR,Melt Spinning,Ribbon,Width X Thickness,1,0.04,AXS  SEM  TEM  XRD ,Carter,,,,,,,Radio Frequency Melting,,,,,,,,,,
60490a203e6da430a7212e2d,B4Fe84P12,"Durand, J., Yung, M.: Amorphous Magnetism II, Levy, R.A., Hasegawa, R. (eds.), New York: Plenum Press, 1977, p. 275-288.",CR,Melt Spinning,Ribbon,,,,MS  XRD,Carter,,,10.1007/978-1-4613-4178-9_27,,,,,,,,,,,,,,
60490a203e6da430a7212e2e,B4Fe86Mo10,"Komuro, M.: Master Dissertation, Tohoku University, 1984.",CR,Melt Spinning,Ribbon,Width X Thickness,1,0.04,AXS  SEM  TEM  XRD ,Carter,,,,,,,Radio Frequency Melting,,,,,,,,,,
60490a203e6da430a7212e2f,B4Fe86Ni10,"Komuro, M.: Master Dissertation, Tohoku University, 1984.",CR,Melt Spinning,Ribbon,Width X Thickness,1,0.004,AES  AXS  EMA  SEM  TEM  XRD ,Carter,,,,,,,Radio Frequency Melting,,,,,,,,,,
60490a203e6da430a7212e30,B4Fe86V10,"Komuro, M.: Master Dissertation, Tohoku University, 1984.",CR,Melt Spinning,Ribbon,Width X Thickness,1,0.04,AXS  SEM  TEM  XRD ,Carter,,,,,,,Radio Frequency Melting,,,,,,,,,,
60490a203e6da430a7212e31,B4Fe86Zr10,"['Ohnuma, S., Nose, M., Shirakawa, K., Masumoto, T.: Sci. Rep. Res. Inst. Tohoku Univ.Ser. A 29 (1981) 254-264.'
 'Nose, M.: Doctor Thesis, Tohoku University, 1988.']",AM,Melt Spinning,Ribbon,,,,,Carter,,,,,,,Radio Frequency Melting,,,,,,,,,,
60490a203e6da430a7212e32,B4Fe88Mo8,"Komuro, M.: Master Dissertation, Tohoku University, 1984.",CR,Melt Spinning,Ribbon,Width X Thickness,1,0.04,AXS  SEM  TEM  XRD ,Carter,,,,,,,Radio Frequency Melting,,,,,,,,,,
60490a203e6da430a7212e33,B4Fe88Zr8,"['Ohnuma, S., Nose, M., Shirakawa, K., Masumoto, T.: Sci. Rep. Res. Inst. Tohoku Univ.Ser. A 29 (1981) 254-264.'
 'Nose, M.: Doctor Thesis, Tohoku University, 1988.']",AM,Melt Spinning,Ribbon,,,,,Carter,,,,,,,Radio Frequency Melting,,,,,,,,,,
60490a203e6da430a7212e34,B4Fe89Hf7,"Suzuki, K., Makino, A., Inoue, A., Masumoto, T.: Sci. Rep. Res. Inst. Tohoku Univ. Ser. A 39 (1994) 133-140. ",AM,Melt Spinning,Ribbon,Width X Thickness,14-Jan,0.02,XRD,Carter,,,,,,,Arc Melting,Ar-gas,,,,,,,,,
60490a203e6da430a7212e35,B4Fe89Hf7,"Makino, A., Yamamoto, Y., Hirotsu, Y., Inoue, A., Masumoto, T.: Mater. Sci. Eng. A179/180 (1994) 495-500.",AM,Melt Spinning,Ribbon,,,,XRD,Carter,,,10.1016/0921-5093(94)90254-2,,,,Arc Melting,,,,,,,,,,
60490a203e6da430a7212e36,B4Fe89Hf7,"Makino, A., Suzuki, K., Inoue, A., Masumoto, T.: Mater. Sci. Eng. A 179/180 (1994) 127-131.",AM,Melt Spinning,Ribbon,Width X Thickness,13-Jan, 0.01-0.02,TEM XRD,Carter,,,10.1016/0921-5093(94)90178-3,,,,Arc Melting,Ar-gas,,,,,,,,,
60490a203e6da430a7212e37,B4Fe89Zr7,"Suzuki, K., Makino, A., Inoue, A., Masumoto, T.: Sci. Rep. Res. Inst. Tohoku Univ. Ser. A 39 (1994) 133-140. ",AM,Melt Spinning,Ribbon,Width X Thickness,1-14.0,0.01-0.02,,Carter,,,,,,,Arc Melting,,,,,,,,,,
60490a203e6da430a7212e38,B4Fe89Zr7,"Kim, K.Y., Noh, T.H., Kang, I.K., Kang, T.: Mater. Sci. Eng. A 179/180 (1994) 552-556.",AM,Melt Spinning,Ribbon,Width X Thickness,1.0-2.0,0.02,,Carter,,,10.1016/0921-5093(94)90265-8,,,,Radio Frequency Melting,,,,,,,,,,
60490a203e6da430a7212e39,B4Fe90Zr6,"Makino, A., Suzuki, K., Inoue, A., Masumoto, T.: Mater. Trans. JIM 33 (1992) 80-86.",AM,Deposition,Thin Film,,,,TEM XRD,Carter,,,10.2320/matertrans1989.33.80,,,,Arc Melting,,,,,,,,,,
60490a203e6da430a7212e3a,B4Fe90Zr6,"Kobayashi, H., Onodera, H., Yamauchi, H., Yamamoto, H.: Sci. Rep. Res. Inst. TohokuUniv. Ser. A 33 (1986) 49-57.",AM,Melt Spinning,Ribbon,Width X Thickness,2,0.015,,Carter,,,,,,,Radio Frequency Melting,,,,,,,,,,
60490a203e6da430a7212e3b,B4Fe91Mn5,"Komuro, M.: Master Dissertation, Tohoku University, 1984.",CR,Melt Spinning,Ribbon,Width X Thickness,1,0.04,AXS  SEM  TEM  XRD ,Carter,,,,,,,Radio Frequency Melting,,,,,,,,,,
60490a203e6da430a7212e3c,B4Fe91Mo5,"Komuro, M.: Master Dissertation, Tohoku University, 1984.",CR,Melt Spinning,Ribbon,Width X Thickness,1,0.04,AXS  SEM  TEM  XRD ,Carter,,,,,,,Radio Frequency Melting,,,,,,,,,,
60490a203e6da430a7212e3d,B4Fe91Ni5,"Komuro, M.: Master Dissertation, Tohoku University, 1984.",CR,Melt Spinning,Ribbon,Width X Thickness,1,0.004,AES  AXS  EMA  SEM  TEM  XRD ,Carter,,,,,,,Radio Frequency Melting,,,,,,,,,,
60490a203e6da430a7212e3e,B4Fe91V5,"Komuro, M.: Master Dissertation, Tohoku University, 1984.",CR,Melt Spinning,Ribbon,Width X Thickness,1,0.04,AXS  SEM  TEM  XRD ,Carter,,,,,,,Radio Frequency Melting,,,,,,,,,,
60490a203e6da430a7212e3f,B4Fe93Mn3,"Komuro, M.: Master Dissertation, Tohoku University, 1984.",CR,Melt Spinning,Ribbon,Width X Thickness,1,0.04,AXS  SEM  TEM  XRD ,Carter,,,,,,,Radio Frequency Melting,,,,,,,,,,
60490a203e6da430a7212e40,B4Fe93Ni3,"Komuro, M.: Master Dissertation, Tohoku University, 1984.",CR,Melt Spinning,Ribbon,Width X Thickness,1,0.004,AES  AXS  EMA  SEM  TEM  XRD ,Carter,,,,,,,Radio Frequency Melting,,,,,,,,,,
60490a203e6da430a7212e41,B4Fe93Zr3,"Makino, A., Suzuki, K., Inoue, A., Masumoto, T.: Mater. Trans. JIM 33 (1992) 80-86.",CR,Deposition,Thin Film,,,,TEM XRD,Carter,,,10.2320/matertrans1989.33.80,,,,Arc Melting,,,,,,,,,,
60490a203e6da430a7212e42,B4Fe95Mn1,"Komuro, M.: Master Dissertation, Tohoku University, 1984.",CR,Melt Spinning,Ribbon,Width X Thickness,1,0.04,AXS  SEM  TEM  XRD ,Carter,,,,,,,Radio Frequency Melting,,,,,,,,,,
60490a203e6da430a7212e43,B4Fe95Ni1,"Komuro, M.: Master Dissertation, Tohoku University, 1984.",CR,Melt Spinning,Ribbon,Width X Thickness,1,0.004,AES  AXS  EMA  SEM  TEM  XRD ,Carter,,,,,,,Radio Frequency Melting,,,,,,,,,,
60490a203e6da430a7212e44,B4Ni36Zr60,"Koester, U., Schroeder, H.-W., Blank, M.: J. Non-Cryst. Solids 61-62 (1984) 673-678.",AM,Melt Spinning,Ribbon,Thickness,0.02,, XRD,Carter,,,10.1016/0022-3093(84)90623-9,,,,Arc Melting,Ar-gas,,,,,,,,,
60490a203e6da430a7212e45,B4Pd80Si16,"Gao, Y.-Q., Wang, W., Zheng, F.-Q., Liu, X.: J. Non-Cryst. Solids 81 (1986) 135-139.",AM,Melt Spinning,Ribbon,Width X Thickness,1.5,0.05,XRD,Carter,,,10.1016/0022-3093(86)90263-2,,,,Radio Frequency Melting,,,,,,,,,,
60490a203e6da430a7212e46,B5.28Co78.33Si16.39,"Kulik, T., Matyja, H., Lisowski, B.: Mater. Sci. Eng. 99 (1988) 77-80.",AM,Melt Spinning,Ribbon,Width X Thickness,5,0.03,TEM  XRD,Carter,,,10.1016/0025-5416(88)90296-0,,,,Radio Frequency Melting,,,,,,,,,,
60490a203e6da430a7212e47,B5.5C5Cr4Fe65.5Ga4Mo4P12,,AM,Melt Cast,Rod,,,,,Carter,745.0,1322.0,10.1016/j.commatsci.2016.02.037,3.0,806.0,,,,,,,,,,,,
60490a203e6da430a7212e48,B5.5C5Cr4Fe65.5Ga4Mo4P12,"X.B. Liang, T. Erenc-Sedziak, M. Kowalczyk, T. Kulik, B.S. Xu, J. Mater. Process.Tech. 204 (2008) 465. ",AM,Melt Cast,Rod,,,,,Carter,745.0,1322.0,10.1016/j.jmatprotec.2007.12.048,3.0,806.0,,,,,,,,,,,,
60490a203e6da430a7212e49,B5.5C5Cr4Fe65.5Ga4Mo4P12,,,,,,,,,Lane,745.0,1322.0,10.1016/j.jallcom.2008.07.087,3.0,806.0,,,,,,,,,,,,
60490a203e6da430a7212e4a,B5.5C5Cr4Fe65.5Ga4Mo4P12,,,,,,,,,Ben,745.0,1322.0,10.1016/j.jallcom.2008.07.087,3.0,806.0,,,,,,,,,,,,
60490a203e6da430a7212e4b,B5.5Ni81.5P13,"Fogarassy, B., Cziraki, A., Bakonyi, I., Wetzig, K., Ziess, G., Szabo, I.: Proc. 5th Int. Conf.Rapidly Quenched Met., W√ºrzburg, Steeb, S., Warlimont, H. (eds.), Elsevier SciencePublishers B.V. 1 (1985) 389-392.",AM,Melt Spinning,Ribbon,,,,TEM ,Carter,,,10.1016/B978-0-444-86939-5.50097-X,,,,Radio Frequency Melting,,,,,,,,,,
60490a203e6da430a7212e4c,B5.5Ni81.5P13,"Kursumovic, A., Babic, E., Liebermann, H.H.: Mater. Sci. Eng. A 133 (1991) 321-324.",AM,Melt Spinning,Ribbon,Width X Thickness,0.6,0.017, XRD ,Carter,,,10.1016/0921-5093(91)90078-2,,,,,,,,,,,,,,
60490a203e6da430a7212e4d,B50C12Ni38,"Inoue, A., Nakamura, T., Masumoto, T.: J. Mater. Sci. Lett. 5 (1986) 1178-1180.",AM,Melt Spinning,Ribbon,Width X Thickness,1.5,0.015,TEM XRD,Carter,,,10.1007/BF01742239,,,,Arc Melting,Ar-gas,,,,,,,,,
60490a203e6da430a7212e4e,B50C20Ni30,"Inoue, A., Nakamura, T., Masumoto, T.: J. Mater. Sci. Lett. 5 (1986) 1178-1180.",AM,Melt Spinning,Ribbon,Width X Thickness,1.5,0.015,TEM XRD,Carter,,,10.1007/BF01742239,,,,Arc Melting,Ar-gas,,,,,,,,,
60490a203e6da430a7212e4f,B50C4Ni46,"Inoue, A., Nakamura, T., Masumoto, T.: J. Mater. Sci. Lett. 5 (1986) 1178-1180.",CR,Melt Spinning,Ribbon,Width X Thickness,1.5,0.015,TEM XRD,Carter,,,10.1007/BF01742239,,,,Arc Melting,Ar-gas,,,,,,,,,
60490a203e6da430a7212e50,B50C8Ni42,"Inoue, A., Nakamura, T., Masumoto, T.: J. Mater. Sci. Lett. 5 (1986) 1178-1180.",AC,Melt Spinning,Ribbon,Width X Thickness,1.5,0.015,TEM XRD,Carter,,,10.1007/BF01742239,,,,Arc Melting,Ar-gas,,,,,,,,,
60490a203e6da430a7212e51,B54Ni46,"Inoue, A., Nakamura, T., Masumoto, T.: J. Mater. Sci. Lett. 5 (1986) 1178-1180.",CR,Melt Spinning,Ribbon,Width X Thickness,1.5,0.015,TEM XRD,Carter,,,10.1007/BF01742239,,,,Arc Melting,Ar-gas,,,,,,,,,
60490a203e6da430a7212e52,B55C12Ni33,"Inoue, A., Nakamura, T., Masumoto, T.: J. Mater. Sci. Lett. 5 (1986) 1178-1180.",AM,Melt Spinning,Ribbon,Width X Thickness,1.5,0.015,TEM XRD,Carter,,,10.1007/BF01742239,,,,Arc Melting,Ar-gas,,,,,,,,,
60490a203e6da430a7212e53,B55C16Ni29,"Inoue, A., Nakamura, T., Masumoto, T.: J. Mater. Sci. Lett. 5 (1986) 1178-1180.",AM,Melt Spinning,Ribbon,Width X Thickness,1.5,0.015,TEM XRD,Carter,,,10.1007/BF01742239,,,,Arc Melting,Ar-gas,,,,,,,,,
60490a203e6da430a7212e54,B55C20N25,"Sakakihara, M., Ichinose, Y., Yamaguchi, S.: J. Jpn. Inst. Met. Sendai 56 (1992) 459-463.",AM,Deposition,Thin Film,,,,,Carter,,,10.2320/jinstmet1952.56.4_459,,,,,,,,,,,,,,
60490a203e6da430a7212e55,B55C8Ni37,"Inoue, A., Nakamura, T., Masumoto, T.: J. Mater. Sci. Lett. 5 (1986) 1178-1180.",AM,Melt Spinning,Ribbon,Width X Thickness,1.5,0.015,TEM XRD,Carter,,,10.1007/BF01742239,,,,Arc Melting,Ar-gas,,,,,,,,,
60490a203e6da430a7212e56,B58.43Fe0.42Nd41.15,"Altounian, Z., Ryan, D.H.: Mater. Sci. Eng. 99 (1988) 157-159.",AM,Quenching,Ribbon,,,, XRD,Carter,,,10.1016/0025-5416(88)90313-8,,,,Radio Frequency Melting,,,,,,,,,,
60490a203e6da430a7212e57,B58.43Fe14.13Nd27.44,"Altounian, Z., Ryan, D.H.: Mater. Sci. Eng. 99 (1988) 157-159.",AM,Quenching,Ribbon,,,, XRD,Carter,,,10.1016/0025-5416(88)90313-8,,,,Radio Frequency Melting,,,,,,,,,,
60490a203e6da430a7212e58,B58.43Fe27.85Nd13.72,"Altounian, Z., Ryan, D.H.: Mater. Sci. Eng. 99 (1988) 157-159.",AM,Quenching,Ribbon,,,, XRD,Carter,,,10.1016/0025-5416(88)90313-8,,,,Radio Frequency Melting,,,,,,,,,,
60490a203e6da430a7212e59,B58C4Ni38,"Inoue, A., Nakamura, T., Masumoto, T.: J. Mater. Sci. Lett. 5 (1986) 1178-1180.",CR,Melt Spinning,Ribbon,Width X Thickness,1.5,0.015,TEM XRD,Carter,,,10.1007/BF01742239,,,,Arc Melting,Ar-gas,,,,,,,,,
60490a203e6da430a7212e5a,B58N42,"Sakakihara, M., Ichinose, Y., Yamaguchi, S.: J. Jpn. Inst. Met. Sendai 56 (1992) 459-463.",AM,Deposition,Thin Film,,,,,Carter,,,10.2320/jinstmet1952.56.4_459,,,,,,,,,,,,,,
60490a203e6da430a7212e5b,B59C4Ni37,"Inoue, A., Nakamura, T., Masumoto, T.: J. Mater. Sci. Lett. 5 (1986) 1178-1180.",AM,Melt Spinning,Ribbon,Width X Thickness,1.5,0.015,TEM XRD,Carter,,,10.1007/BF01742239,,,,Arc Melting,Ar-gas,,,,,,,,,
60490a203e6da430a7212e5c,B5C10Co20Fe40Ni15P10,,AM,Melt Casting,Rod,,,,,Carter,675.0,1255.0,10.1016/j.commatsci.2016.02.037,2.5,735.0,,,,,,,,,,,,
60490a203e6da430a7212e5d,B5C10Co35Fe40P10,,AM,Melt Casting,Rod,,,,,Carter,704.0,1267.0,10.1016/j.commatsci.2016.02.037,2.0,760.0,,,,,,,,,,,,
60490a203e6da430a7212e5e,B5C10Fe40Ni35P10,,AM,Melt Casting,Rod,,,,,Carter,643.0,1220.0,10.1016/j.commatsci.2016.02.037,1.5,698.0,,,,,,,,,,,,
60490a203e6da430a7212e5f,B5C15Ni80,"Inoue, A., Nakamura, T., Masumoto, T.: J. Mater. Sci. Lett. 5 (1986) 1178-1180.",CR,Melt Spinning,Ribbon,Width X Thickness,1.5,0.015,TEM XRD,Carter,,,10.1007/BF01742239,,,,Arc Melting,Ar-gas,,,,,,,,,
60490a203e6da430a7212e60,B5C2.5Co25Fe25Ni25P10Si7.5,,AM,Melt Casting,Rod,,,,,Carter,725.0,1264.0,10.1016/j.commatsci.2016.02.037,1.0,758.0,,,,,,,,,,,,
60490a203e6da430a7212e61,B5C2.5Co25Fe25Ni25P12.5Si5,,AM,Melt Casting,Rod,,,,,Carter,707.0,1227.0,10.1016/j.commatsci.2016.02.037,2.0,746.0,,,,,,,,,,,,
60490a203e6da430a7212e62,B5C20Ni75,"Inoue, A., Nakamura, T., Masumoto, T.: J. Mater. Sci. Lett. 5 (1986) 1178-1180.",CR,Melt Spinning,Ribbon,Width X Thickness,1.5,0.015,TEM XRD,Carter,,,10.1007/BF01742239,,,,Arc Melting,Ar-gas,,,,,,,,,
60490a203e6da430a7212e63,B5C5Co25Fe25Ni25P10Si5,,AM,Melt Casting,Rod,,,,,Carter,705.0,1233.0,10.1016/j.commatsci.2016.02.037,2.0,745.0,,,,,,,,,,,,
60490a203e6da430a7212e64,B5C5Ni90,"Inoue, A., Nakamura, T., Masumoto, T.: J. Mater. Sci. Lett. 5 (1986) 1178-1180.",CR,Melt Spinning,Ribbon,Width X Thickness,1.5,0.015,TEM XRD,Carter,,,10.1007/BF01742239,,,,Arc Melting,Ar-gas,,,,,,,,,
60490a203e6da430a7212e65,B5C7.5Co25Fe25Ni25P10Si2.5,,AM,Melt Casting,Rod,,,,,Carter,676.0,1276.0,10.1016/j.commatsci.2016.02.037,1.0,714.0,,,,,,,,,,,,
60490a203e6da430a7212e66,B5C7Fe72Ga4P8.7Si3.3,,AM,Melt Casting,Rod,,,,,Carter,782.0,1290.0,10.1016/j.matdes.2016.05.102,2.0,801.0,,,,,,,,,,,,
60490a203e6da430a7212e67,B5C7Fe74Ga2P8.7Si3.3,,AM,Melt Casting,Rod,,,,,Carter,784.0,1283.0,10.1016/j.commatsci.2016.02.037,3.0,800.0,,,,,,,,,,,,
60490a203e6da430a7212e68,B5C7Fe75Ga1P8.7Si3.3,,AM,Melt Casting,Rod,,,,,Carter,781.0,1282.0,10.1016/j.commatsci.2016.02.037,3.0,794.0,,,,,,,,,,,,
60490a203e6da430a7212e69,B5C7Fe76P8.7Si3.3,,AM,Melt Casting,Rod,,,,,Carter,779.0,1292.0,10.1016/j.commatsci.2016.02.037,1.0,795.0,,,,,,,,,,,,
60490a203e6da430a7212e6a,B5Co75Si20,"Hagiwara, M., Inoue, A., Masumoto, T.: Sci. Rep. Res. Inst. Tohoku Univ. Ser. A 29 (1981)351-358.",CR,Melt Spinning,Ribbon,Width X Thickness,1-1.5,0.02,TEM  XRD,Carter,,,,,,,Radio Frequency Melting,Ar-gas,,,,,,,,,
60490a203e6da430a7212e6b,B5Co81Nb14,"Sakakima, H., Yanagiuchi, Y., Satomi, M., Senno, H., Hirota, E.: Proc. 4th Int. Conf.Rapidly Quenched Met., Sendai, Masumoto, T., Suzuki, K. (eds.), The Japan Institute ofMetals 2 (1982) 941-943.",AM,Melt Spinning,Ribbon,Width X Thickness,5,0.03,,Carter,,,,,,,Radio Frequency Melting,,,,,,,,,,
60490a203e6da430a7212e6c,B5Co85Zr10,"Nose, M.: Doctor Thesis, Tohoku University, 1988.",AM,Melt Spinning,Ribbon,Width X Thickness,2,0.15,SEM  TEM XRD,Carter,,,,,,,Radio Frequency Melting,Ar-gas,,,,,,,,,
60490a203e6da430a7212e6d,B5Cr8.5Nb3Ni69P14.5,,,,,,,,,Lane,668.0,1214.0,10.1038/ncomms10313,5.0,,,,,,,,,,,,,
60490a203e6da430a7212e6e,B5Cr8.5Nb3Ni69P14.5,,,,,,,,,Ben,668.0,1214.0,10.1038/ncomms10313,,,,,,,,,,,,,,
60490a203e6da430a7212e6f,B5Cu15Zr80,"Fan, C.: Master Dissertation, Tohoku University, 1995. ",AM,Melt Spinning,Ribbon,Width X Thickness,1,0.03,TEM XRD,Carter,,,,,,,Arc Melting,Ar-gas,,,,,,,,,
60490a203e6da430a7212e70,B5Cu20Zr75,"Fan, C.: Master Dissertation, Tohoku University, 1995. ",AM,Melt Spinning,Ribbon,Width X Thickness,1,0.03,TEM XRD,Carter,,,,,,,Arc Melting,Ar-gas,,,,,,,,,
60490a203e6da430a7212e71,B5Cu25Zr70,"Fan, C.: Master Dissertation, Tohoku University, 1995. ",AM,Melt Spinning,Ribbon,Width X Thickness,1,0.03,TEM XRD,Carter,,,,,,,Arc Melting,Ar-gas,,,,,,,,,
60490a203e6da430a7212e72,B5Cu30Zr65,"Fan, C.: Master Dissertation, Tohoku University, 1995. ",AM,Melt Spinning,Ribbon,Width X Thickness,1,0.03,TEM XRD,Carter,,,,,,,Arc Melting,Ar-gas,,,,,,,,,
60490a203e6da430a7212e73,B5Cu35Zr60,"Fan, C.: Master Dissertation, Tohoku University, 1995. ",AM,Melt Spinning,Ribbon,Width X Thickness,1,0.03,TEM XRD,Carter,,,,,,,Arc Melting,Ar-gas,,,,,,,,,
60490a203e6da430a7212e74,B5Cu40Zr55,"Fan, C.: Master Dissertation, Tohoku University, 1995. ",AM,Melt Spinning,Ribbon,Width X Thickness,1,0.03,TEM XRD,Carter,,,,,,,Arc Melting,Ar-gas,,,,,,,,,
60490a203e6da430a7212e75,B5Cu45Zr50,"Fan, C.: Master Dissertation, Tohoku University, 1995. ",AM,Melt Spinning,Ribbon,Width X Thickness,1,0.03,TEM XRD,Carter,,,,,,,Arc Melting,Ar-gas,,,,,,,,,
60490a203e6da430a7212e76,B5Cu50Ti20Zr25,"Hu, C.-J., Wu, H.-M.: Journal of Alloys and Compounds 434–435 (2007) 390–393.",AM,Mechanical,Powder,,,,,Carter,670.0,,10.1016/j.jallcom.2006.08.219,,747.0,,,,,,,,,,,,
60490a203e6da430a7212e77,B5Cu50Ti30Zr15,"Hu, C.-J., Wu, H.-M.: Journal of Alloys and Compounds 434–435 (2007) 390–393.",AM,Mechanical,Powder,,,,,Carter,673.0,,10.1016/j.jallcom.2006.08.219,,733.0,,,,,,,,,,,,
60490a203e6da430a7212e78,B5Cu50Zr45,"Fan, C.: Master Dissertation, Tohoku University, 1995. ",AM,Melt Spinning,Ribbon,Width X Thickness,1,0.03,TEM XRD,Carter,,,,,,,Arc Melting,Ar-gas,,,,,,,,,
60490a203e6da430a7212e79,B5Cu55Zr40,"Fan, C.: Master Dissertation, Tohoku University, 1995. ",AM,Melt Spinning,Ribbon,Width X Thickness,1,0.03,TEM XRD,Carter,,,,,,,Arc Melting,Ar-gas,,,,,,,,,
60490a203e6da430a7212e7a,B5Cu60Zr35,"Fan, C.: Master Dissertation, Tohoku University, 1995. ",AM,Melt Spinning,Ribbon,Width X Thickness,1,0.03,TEM XRD,Carter,,,,,,,Arc Melting,Ar-gas,,,,,,,,,
60490a203e6da430a7212e7b,B5Cu65Zr30,"Fan, C.: Master Dissertation, Tohoku University, 1995. ",AM,Melt Spinning,Ribbon,Width X Thickness,1,0.03,TEM XRD,Carter,,,,,,,Arc Melting,Ar-gas,,,,,,,,,
60490a203e6da430a7212e7c,B5Cu70Zr25,"Fan, C.: Master Dissertation, Tohoku University, 1995. ",AM,Melt Spinning,Ribbon,Width X Thickness,1,0.03,TEM XRD,Carter,,,,,,,Arc Melting,Ar-gas,,,,,,,,,
60490a203e6da430a7212e7d,B5Fe71Zr24,"Schultz, L.: Mater. Sci. Eng. 97 (1988) 15-23.",AM,Mechanical,Powder,,,,TEM XRD,Carter,,,10.1016/0025-5416(88)90004-3,,,,,,,,,,,,,,
60490a203e6da430a7212e7e,B5Fe80Nb15,"Komuro, M.: Master Dissertation, Tohoku University, 1984.",AC,Melt Spinning,Ribbon,Width X Thickness,1,0.04,AXS  SEM  TEM XRD,Carter,,,,,,,Radio Frequency Melting,,,,,,,,,,
60490a203e6da430a7212e7f,B5Fe80P15,"Masumoto, T., Inoue, A., Hagiwara, M., Ohnaka, I., Fukusako, T.: Proc. 4th Int. Conf.Rapidly Quenched Met., Sendai, Masumoto, T., Suzuki, K. (eds.), The Japan Institute ofMetals 1 (1982) 47-50.",AM,Quenching,Wire,Diameter,0.1,,MS  XRD,Carter,,,,,,,,,,,,,,,,,
60490a203e6da430a7212e80,B5Fe80Si15,"Hagiwara, M., Inoue, A., Masumoto, T.: Metall. Trans. A 13 (1982) 373-382.",AM,Quenching,Wire,,,,DTA  OM  SEM  TEM  UPS  XRD  -,Carter,,,10.1007/BF02643346,,,,Radio Frequency Melting,,,,,,,,,,
60490a203e6da430a7212e81,B5Fe80Si15,"Hagiwara, M., Inoue, A., Masumoto, T.: Sci. Rep. Res. Inst. Tohoku Univ. Ser. A 29 (1981)351-358.",AM,Melt Spinning,Ribbon,Width X Thickness,1-1.5 ,0.02-0.40 ,DTA  TEM  UPS  XRD  -,Carter,,,,,,,Radio Frequency Melting,,,,,,,,,,
60490a203e6da430a7212e82,B5Fe80Si15,"Taniwaki, M., Maeda, M.: Mater. Sci. Eng. 99 (1988) 47-51.",AM,Melt Spinning,Ribbon,Width X Thickness,1,0.03,DTA  MS  OM  SEM  TEM  UPS  XRD  -,Carter,,,10.1016/0025-5416(88)90289-3,,,,,,,,,,,,,,
60490a203e6da430a7212e83,B5Fe80Zr15,"Makino, A., Suzuki, K., Inoue, A., Masumoto, T.: Mater. Trans. JIM 33 (1992) 80-86.",AM,Deposition,Thin Film,,,,TEM XRD,Carter,,,10.2320/matertrans1989.33.80,,,,Arc Melting,,,,,,,,,,
60490a203e6da430a7212e84,B5Fe80Zr15,"Ohnuma, S., Nose, M., Shirakawa, K., Masumoto, T.: Sci. Rep. Res. Inst. Tohoku Univ.Ser. A 29 (1981) 254-264.",AM,Melt Spinning,Ribbon,,,,,Carter,,,,,,,Radio Frequency Melting,,,,,,,,,,
60490a203e6da430a7212e85,B5Fe81Nd14,"Mueller, K.-H., Schneider, J., Handstein, A., Eckert, D., Nothnagel, P.: Mater. Sci. Eng. A133 (1991) 151-153.",OT,Quenching,Ribbon,,,, XRD TEM,Carter,,,10.1016/0921-5093(91)90036-M,,,,,,,,,,,,,,
60490a203e6da430a7212e86,B5Fe83Nb12,"Komuro, M.: Master Dissertation, Tohoku University, 1984.",AC,Melt Spinning,Ribbon,Width X Thickness,1,0.04,AXS  SEM  TEM XRD,Carter,,,,,,,Radio Frequency Melting,,,,,,,,,,
60490a203e6da430a7212e87,B5Fe83P12,"Durand, J., Yung, M.: Amorphous Magnetism II, Levy, R.A., Hasegawa, R. (eds.), New York: Plenum Press, 1977, p. 275-288.",AM,Melt Spinning,Ribbon,,,,MS  XRD,Carter,,,10.1007/978-1-4613-4178-9_27,,,,,,,,,,,,,,
60490a203e6da430a7212e88,B5Fe83Zr12,"['Ohnuma, S., Nose, M., Shirakawa, K., Masumoto, T.: Sci. Rep. Res. Inst. Tohoku Univ.Ser. A 29 (1981) 254-264.'
 'Nose, M.: Doctor Thesis, Tohoku University, 1988.']",AM,Melt Spinning,Ribbon,,,,,Carter,,,,,,,Radio Frequency Melting,,,,,,,,,,
60490a203e6da430a7212e89,B5Fe84P11,"Durand, J., Yung, M.: Amorphous Magnetism II, Levy, R.A., Hasegawa, R. (eds.), New York: Plenum Press, 1977, p. 275-288.",CR,Melt Spinning,Ribbon,,,,MS  XRD,Carter,,,10.1007/978-1-4613-4178-9_27,,,,,,,,,,,,,,
60490a203e6da430a7212e8a,B5Fe85Zr10,"['Ohnuma, S., Nose, M., Shirakawa, K., Masumoto, T.: Sci. Rep. Res. Inst. Tohoku Univ.Ser. A 29 (1981) 254-264.'
 'Nose, M.: Doctor Thesis, Tohoku University, 1988.']",AM,Melt Spinning,Ribbon,,,,,Carter,,,,,,,Radio Frequency Melting,,,,,,,,,,
60490a203e6da430a7212e8b,B5Fe90Zr5,"['Ohnuma, S., Nose, M., Shirakawa, K., Masumoto, T.: Sci. Rep. Res. Inst. Tohoku Univ.Ser. A 29 (1981) 254-264.'
 'Nose, M.: Doctor Thesis, Tohoku University, 1988.']",CR,Melt Spinning,Ribbon,,,,,Carter,,,,,,,['AM' 'Radio Frequency Melting'],,,,,,,,,,
60490a203e6da430a7212e8c,B5Fe90Zr5,"Makino, A., Suzuki, K., Inoue, A., Masumoto, T.: Mater. Trans. JIM 33 (1992) 80-86.",AC,Deposition,Thin Film,,,,TEM XRD,Carter,,,10.2320/matertrans1989.33.80,,,,Arc Melting,,,,,,,,,,
60490a203e6da430a7212e8d,B5Fe95,"Sugawara, E., Katayama, T., Masumoto, T.: J. Magn. Soc. Jpn. 11: Suppl. S1 (1987) 277-280.",CR,Deposition,Thin Film,,,,TEM XRD,Carter,,,10.3379/jmsjmag.11.S1_277,,,,,Vacuum,,,,,,,,,
60490a203e6da430a7212e8e,B5Mo70Si25,"Inoue, A., Takahashi, Y., Aoki, K., Sakai, S., Masumoto, T.: Proc. 4th Int. Conf. RapidlyQuenched Met., Sendai, Masumoto, T., Suzuki, K. (eds.), The Japan Institute of Metals 2(1982) 1245-1248.",CR,Melt Spinning,Ribbon,Width X Thickness,1,0.02,TEM  XRD ,Carter,,,10.1016/0036-9748(82)90083-7,,,,Arc Melting,Ar-gas,,,,,,,,,
60490a203e6da430a7212e8f,B5Mo75Si20,"Inoue, A., Takahashi, Y., Aoki, K., Sakai, S., Masumoto, T.: Proc. 4th Int. Conf. RapidlyQuenched Met., Sendai, Masumoto, T., Suzuki, K. (eds.), The Japan Institute of Metals 2(1982) 1245-1248.",CR,Melt Spinning,Ribbon,Width X Thickness,1,0.02,TEM  XRD ,Carter,,,10.1016/0036-9748(82)90083-7,,,,Arc Melting,Ar-gas,,,,,,,,,
60490a203e6da430a7212e90,B5Mo80Si15,"Inoue, A., Takahashi, Y., Aoki, K., Sakai, S., Masumoto, T.: Proc. 4th Int. Conf. RapidlyQuenched Met., Sendai, Masumoto, T., Suzuki, K. (eds.), The Japan Institute of Metals 2(1982) 1245-1248.",CR,Melt Spinning,Ribbon,Width X Thickness,1,0.02,TEM  XRD ,Carter,,,10.1016/0036-9748(82)90083-7,,,,Arc Melting,Ar-gas,,,,,,,,,
60490a203e6da430a7212e91,B5Mo85Si10,"Inoue, A., Takahashi, Y., Aoki, K., Sakai, S., Masumoto, T.: Proc. 4th Int. Conf. RapidlyQuenched Met., Sendai, Masumoto, T., Suzuki, K. (eds.), The Japan Institute of Metals 2(1982) 1245-1248.",CR,Melt Spinning,Ribbon,Width X Thickness,1,0.02,TEM  XRD ,Carter,,,10.1016/0036-9748(82)90083-7,,,,Arc Melting,Ar-gas,,,,,,,,,
60490a203e6da430a7212e92,B5Mo90Si5,"Inoue, A., Takahashi, Y., Aoki, K., Sakai, S., Masumoto, T.: Proc. 4th Int. Conf. RapidlyQuenched Met., Sendai, Masumoto, T., Suzuki, K. (eds.), The Japan Institute of Metals 2(1982) 1245-1248.",CR,Melt Spinning,Ribbon,Width X Thickness,1,0.02,TEM  XRD ,Carter,,,10.1016/0036-9748(82)90083-7,,,,Arc Melting,Ar-gas,,,,,,,,,
60490a203e6da430a7212e93,B5Ni80P15,"Imura, T., Doi, M., Makiyama, M., Itoh, Y.: Proc. 4th Int. Conf. Rapidly Quenched Met.,Sendai, Masumoto, T., Suzuki, K. (eds.), The Japan Institute of Metals 1 (1982) 605-610.",AM,Melt Spinning,Ribbon,Width X Thickness,1-1.5, 0.015-0.030,TEM ,Carter,,,,,,,Radio Frequency Melting,Ar-gas,,,,,,,,,
60490a203e6da430a7212e94,B5Ni95,"Inoue, A., Nakamura, T., Masumoto, T.: J. Mater. Sci. Lett. 5 (1986) 1178-1180.",CR,Melt Spinning,Ribbon,Width X Thickness,1.5,0.015,TEM XRD,Carter,,,10.1007/BF01742239,,,,Arc Melting,Ar-gas,,,,,,,,,
60490a203e6da430a7212e95,B6.1Fe82.1Nd11.8,"Jha, A., Buckley, R.A., Davies, H.A.: Mater. Sci. Eng. A 133 (1991) 490-494.",AM,Quenching,Ribbon,Thickness, 17-0.02,, XRD TEM,Carter,,,10.1016/0921-5093(91)90117-6,,,,Radio Frequency Melting,,,,,,,,,,
60490a203e6da430a7212e96,B6.93Fe68.32Ni24.75,"Komuro, M.: Master Dissertation, Tohoku University, 1984.",CR,Melt Spinning,Ribbon,Width X Thickness,1,0.004,AES  AXS  EMA  SEM  TEM  XRD ,Carter,,,,,,,Radio Frequency Melting,,,,,,,,,,
60490a203e6da430a7212e97,B6C10Fe84,"Battezzati, L., Riontino, G., Baricco, M., Lucci, A., Marino, F.: J. Non-Cryst. Solids 61-62(1984) 877-882.",AM,Melt Spinning,Ribbon,,,,XRD ,Carter,,,10.1016/0022-3093(84)90653-7,,,,,,,,,,,,,,
60490a203e6da430a7212e98,B6C12Cr7Er2Fe56Mn5Mo12,"C.Y. Luo, M.X. Pan, S.Z. Kou, D.Q. Zhao, W.H. Wang, Chin. Sci. Bull. 50(2005) 201. ",AM,Melt Casting,Rod,,,,,Carter,793.0,1401.0,,8.0,832.0,,,,,,,,,,,,
60490a203e6da430a7212e99,B6C12Cr7Er2Fe56Mn5Mo12,,,,,,,,,Ben,793.0,1401.0,10.1016/j.jallcom.2008.07.087,8.0,832.0,,,,,,,,,,,,
60490a203e6da430a7212e9a,B6C12Cr7Er2Fe56Mn5Mo12,,,,,,,,,Lane,793.0,1401.0,10.1016/j.jallcom.2008.07.087,8.0,832.0,,,,,,,,,,,,
60490a203e6da430a7212e9b,B6C15Co3Cr15Fe45Mo14Y2,"Q.J. Chen, J. Shen, D.L. Zhang, H.B. Fan, J.F. Sun, D.G. McCartney, Mater.Sci. Eng. A 433 (2006) 155. ",AM,Melt Casting,Rod,,,,,Carter,834.0,1446.0,10.1016/j.msea.2006.06.053,8.0,880.0,,,,,,,,,,,,
60490a203e6da430a7212e9c,B6C15Co3Cr15Fe45Mo14Y2,,,,,,,,,Ben,834.0,1446.0,10.1016/j.jallcom.2008.07.087,8.0,880.0,,,,,,,,,,,,
60490a203e6da430a7212e9d,B6C15Co3Cr15Fe45Mo14Y2,,,,,,,,,Lane,834.0,1446.0,10.1016/j.jallcom.2008.07.087,8.0,880.0,,,,,,,,,,,,
60490a203e6da430a7212e9e,B6C15Co3Cr15Fe45Mo14Y2,,AM,Melt Casting,Rod,,,,,Carter,834.0,1446.0,10.1016/j.jallcom.2017.02.098,8.0,880.0,,,,,,,,,,,,
60490a203e6da430a7212e9f,B6C15Co48Cr15Er2Mo14,"H. Men, S.J. Pan, T. Zhang, J. Mater. Res. 21 (2006) 958.",AM,Melt Casting,Rod,,,,,Carter,848.0,1394.0,10.1557/jmr.2006.0109,10.0,933.0,,,,,,,,,,,,
60490a203e6da430a7212ea0,B6C15Co48Cr15Er2Mo14,,,,,,,,,Lane,848.0,1394.0,10.1016/j.jallcom.2008.07.087,10.0,933.0,,,,,,,,,,,,
60490a203e6da430a7212ea1,B6C15Co48Cr15Er2Mo14,,,,,,,,,Ben,848.0,1394.0,10.1016/j.jallcom.2008.07.087,10.0,933.0,,,,,,,,,,,,
60490a203e6da430a7212ea2,B6C15Co50Cr15Mo14,"H. Men, S.J. Pan, T. Zhang, J. Mater. Res. 21 (2006) 958.",AM,Melt Casting,Rod,,,,,Carter,819.0,1417.0,10.1557/jmr.2006.0109,2.0,895.0,,,,,,,,,,,,
60490a203e6da430a7212ea3,B6C15Co50Cr15Mo14,,,,,,,,,Lane,819.0,1417.0,10.1016/j.jallcom.2008.07.087,2.0,895.0,,,,,,,,,,,,
60490a203e6da430a7212ea4,B6C15Co50Cr15Mo14,,,,,,,,,Ben,819.0,1417.0,10.1016/j.jallcom.2008.07.087,2.0,895.0,,,,,,,,,,,,
60490a203e6da430a7212ea5,B6C15Co5Cr15Fe43Mo14Y2,,AM,Melt Casting,Rod,,,,,Carter,835.0,1442.0,10.1016/j.jallcom.2017.02.098,9.0,872.0,,,,,,,,,,,,
60490a203e6da430a7212ea6,B6C15Co5Cr15Fe43Mo14Y2,,,,,,,,,Ben,835.0,1442.0,10.1016/j.jallcom.2008.07.087,9.0,872.0,,,,,,,,,,,,
60490a203e6da430a7212ea7,B6C15Co5Cr15Fe43Mo14Y2,"Q.J. Chen, J. Shen, D.L. Zhang, H.B. Fan, J.F. Sun, D.G. McCartney, Mater.Sci. Eng. A 433 (2006) 155. ",AM,Melt Casting,Rod,,,,,Carter,835.0,1442.0,10.1016/j.msea.2006.06.053,9.0,872.0,,,,,,,,,,,,
60490a203e6da430a7212ea8,B6C15Co5Cr15Fe43Mo14Y2,,,,,,,,,Lane,835.0,1442.0,10.1016/j.jallcom.2008.07.087,9.0,872.0,,,,,,,,,,,,
60490a203e6da430a7212ea9,B6C15Co7Cr15Fe41Mo14Y2,,AM,Melt Casting,Rod,,,,,Carter,838.0,1436.0,10.1016/j.jallcom.2017.02.098,16.0,875.0,,,,,,,,,,,,
60490a203e6da430a7212eaa,B6C15Co7Cr15Fe41Mo14Y2,,,,,,,,,Lane,820.0,1407.0,10.1038/ncomms10313,16.0,,,,,,,,,,,,,
