Repository: leschultz/Molecular-Dynamic-Characteristic-Temperatures-for-Predicting-Metallic-Glass-Forming-Ability

├── README.md
├── features
│   ├── MDF_DMREF_Metallic_Glasses_v5
│   │   ├── MDF_DMREF_Metallic_Glasses_v5.csv
│   │   └── update_metallic_glasses.py
│   ├── features_dmax_cts
│   │   ├── features_dmax_cts.csv
│   │   ├── features_dmax_cts.json
│   │   └── upload.py
│   ├── features_gfa_cts
│   │   ├── features_gfa_cts.csv
│   │   ├── features_gfa_cts.json
│   │   ├── requirements.txt
│   │   └── upload.py
│   └── prsd_features_gfa_cts
│       └── prsd_features_gfa_cts.csv
└── plots
    ├── classification
    │   ├── original
    │   │   ├── PR_positive.png
    │   │   └── PR_positive_data.csv
    │   └── prsd
    │       ├── PRSD_PR_positive_data.csv
    │       └── PR_positive_PRSD.png

File: features/MDF_DMREF_Metallic_Glasses_v5/MDF_DMREF_Metallic_Glasses_v5.csv (part 34 of 58)
_id,Composition,Reference,Is_Amorphous?,Casting,Type,Size_Measure,Size1,Size2,Characterization,From,Tg_[K],Tl_[K],DOI,Dmax_[mm],Tx_[K],Tm_[K],Melting,Environment,Sigma_[Mpa],Zmax_[mm],E_[GPA],Possion's_Ratio,v,Rc_[K/s],Fracture_Strength_[MPa],G_[GPa],Density_[g/cm^3]
60490a203e6da430a7212eab,B6C15Co7Cr15Fe41Mo14Y2,"Q.J. Chen, J. Shen, D.L. Zhang, H.B. Fan, J.F. Sun, D.G. McCartney, Mater.Sci. Eng. A 433 (2006) 155. ",AM,Melt Casting,Rod,,,,,Carter,838.0,1436.0,10.1016/j.msea.2006.06.053,16.0,875.0,,,,,,,,,,,,
60490a203e6da430a7212eac,B6C15Co7Cr15Fe41Mo14Y2,,,,,,,,,Ben,838.0,1436.0,10.1016/j.jallcom.2008.07.087,16.0,875.0,,,,,,,,,,,,
60490a203e6da430a7212ead,B6C15Co7Cr15Fe41Mo14Y2,,,,,,,,,Lane,838.0,1436.0,10.1016/j.jallcom.2008.07.087,16.0,875.0,,,,,,,,,,,,
60490a203e6da430a7212eae,B6C15Co9Cr15Fe39Mo14Y2,"Q.J. Chen, J. Shen, D.L. Zhang, H.B. Fan, J.F. Sun, D.G. McCartney, Mater.Sci. Eng. A 433 (2006) 155. ",AM,Melt Casting,Rod,,,,,Carter,838.0,1466.0,10.1016/j.msea.2006.06.053,10.0,888.0,,,,,,,,,,,,
60490a203e6da430a7212eaf,B6C15Co9Cr15Fe39Mo14Y2,,AM,Melt Casting,Rod,,,,,Carter,838.0,1466.0,10.1016/j.jallcom.2017.02.098,10.0,888.0,,,,,,,,,,,,
60490a203e6da430a7212eb0,B6C15Co9Cr15Fe39Mo14Y2,,,,,,,,,Ben,838.0,1466.0,10.1016/j.jallcom.2008.07.087,10.0,888.0,,,,,,,,,,,,
60490a203e6da430a7212eb1,B6C15Co9Cr15Fe39Mo14Y2,,,,,,,,,Lane,838.0,1466.0,10.1016/j.jallcom.2008.07.087,10.0,888.0,,,,,,,,,,,,
60490a203e6da430a7212eb2,B6C15Cr15Er2Fe48Mo14,,,,,,,,,Lane,844.0,1446.0,10.1016/j.jallcom.2008.07.087,8.0,880.0,,,,,,,,,,,,
60490a203e6da430a7212eb3,B6C15Cr15Er2Fe48Mo14,,AM,Melt Casting,Rod,,,,,Carter,844.0,1446.0,10.1016/j.jallcom.2017.02.098,8.0,880.0,,,,,,,,,,,,
60490a203e6da430a7212eb4,B6C15Cr15Er2Fe48Mo14,"C.Y. Luo, M.X. Pan, S.Z. Kou, D.Q. Zhao, W.H. Wang, Chin. Sci. Bull. 50(2005) 201. ",AM,Melt Casting,Rod,,,,,Carter,844.0,1446.0,,8.0,880.0,,,,,,,,,,,,
60490a203e6da430a7212eb5,B6C15Cr15Er2Fe48Mo14,,,,,,,,,Ben,844.0,1446.0,10.1016/j.jallcom.2008.07.087,8.0,880.0,,,,,,,,,,,,
60490a203e6da430a7212eb6,B6C15Cr15Fe48Mo14Y2,,,,,,,,,Lane,839.0,1464.0,10.1016/j.jallcom.2008.07.087,7.0,886.0,,,,,,,,,,,,
60490a203e6da430a7212eb7,B6C15Cr15Fe48Mo14Y2,,AM,Melt Casting,Rod,,,,,Carter,839.0,1464.0,10.1016/j.commatsci.2016.02.037,7.0,886.0,,,,,,,,,,,,
60490a203e6da430a7212eb8,B6C15Cr15Fe48Mo14Y2,"Q.J. Chen, J. Shen, D.L. Zhang, H.B. Fan, J.F. Sun, D.G. McCartney, Mater.Sci. Eng. A 433 (2006) 155. ",AM,Melt Casting,Rod,,,,,Carter,839.0,1464.0,10.1016/j.msea.2006.06.053,7.0,886.0,,,,,,,,,,,,
60490a203e6da430a7212eb9,B6C15Cr15Fe48Mo14Y2,,,,,,,,,Lane,822.0,1452.0,10.1038/ncomms10313,9.0,,,,,,,,,,,,,
60490a203e6da430a7212eba,B6C15Cr15Fe48Mo14Y2,,,,,,,,,Ben,839.0,1464.0,10.1016/j.jallcom.2008.07.087,7.0,886.0,,,,,,,,,,,,
60490a203e6da430a7212ebb,B6C15Cr20Fe41Mo10W6Y2,,AM,Melt Casting,Rod,,,,,Carter,881.0,1518.0,10.1016/j.commatsci.2016.02.037,6.0,918.0,,,,,,,,,,,,
60490a203e6da430a7212ebc,B6C15Cr20Fe43Mo10W4Y2,,AM,Melt Casting,Rod,,,,,Carter,858.0,1503.0,10.1016/j.commatsci.2016.02.037,8.0,920.0,,,,,,,,,,,,
60490a203e6da430a7212ebd,B6C15Cr20Fe45Mo10W2Y2,,AM,Melt Casting,Rod,,,,,Carter,856.0,1500.0,10.1016/j.commatsci.2016.02.037,6.0,913.0,,,,,,,,,,,,
60490a203e6da430a7212ebe,B6C15Cr20Fe47Mo10Y2,,AM,Melt Casting,Rod,,,,,Carter,854.0,1494.0,10.1016/j.commatsci.2016.02.037,5.0,909.0,,,,,,,,,,,,
60490a203e6da430a7212ebf,B6C15Cr5Er2Fe58Mo14,,,,,,,,,Lane,793.0,1416.0,10.1016/j.jallcom.2008.07.087,6.0,829.0,,,,,,,,,,,,
60490a203e6da430a7212ec0,B6C15Cr5Er2Fe58Mo14,,,,,,,,,Ben,793.0,1416.0,10.1016/j.jallcom.2008.07.087,6.0,829.0,,,,,,,,,,,,
60490a203e6da430a7212ec1,B6C15Cr5Er2Fe58Mo14,"C.Y. Luo, M.X. Pan, S.Z. Kou, D.Q. Zhao, W.H. Wang, Chin. Sci. Bull. 50(2005) 201. ",AM,Melt Casting,Rod,,,,,Carter,793.0,1416.0,,6.0,829.0,,,,,,,,,,,,
60490a203e6da430a7212ec2,B6C15Er2Fe63Mo14,"C.Y. Luo, M.X. Pan, S.Z. Kou, D.Q. Zhao, W.H. Wang, Chin. Sci. Bull. 50(2005) 201. ",AM,Melt Casting,Rod,,,,,Carter,771.0,1389.0,,3.0,830.0,,,,,,,,,,,,
60490a203e6da430a7212ec3,B6C15Er2Fe63Mo14,,,,,,,,,Ben,771.0,1389.0,10.1016/j.jallcom.2008.07.087,3.0,830.0,,,,,,,,,,,,
60490a203e6da430a7212ec4,B6C15Er2Fe63Mo14,,,,,,,,,Lane,771.0,1389.0,10.1016/j.jallcom.2008.07.087,3.0,830.0,,,,,,,,,,,,
60490a203e6da430a7212ec5,B6C8Fe86,"Battezzati, L., Riontino, G., Baricco, M., Lucci, A., Marino, F.: J. Non-Cryst. Solids 61-62(1984) 877-882.",AM,Melt Spinning,Ribbon,,,,XRD ,Carter,,,10.1016/0022-3093(84)90653-7,,,,,,,,,,,,,,
60490a203e6da430a7212ec6,B6Co80Nb14,"O'Handley, R.C., Corb, B.W., Megusar, J., Grant, N.J.: J. Non-Cryst. Solids 61-62 (1984)773-780.",AM,Melt Spinning,Ribbon,Width X Thickness,2,0.04,XRD TEM SEM,Carter,,,10.1016/0022-3093(84)90636-7,,,,Radio Frequency Melting,,,,,,,,,,
60490a203e6da430a7212ec7,B6Co80Nb14,"Corb, B.W., O'Handley, R.C., Grant, N.J.: Proc. 5th Int. Conf. Rapidly Quenched Met.,W√ºrzburg, Steeb, S., Warlimont, H. (eds.), Elsevier Science Publishers B.V. 2 (1985) 1247-1249.",AM,Melt Spinning,Ribbon,,,,XRD,Carter,,,,,,,,,,,,,,,,,
60490a203e6da430a7212ec8,B6Co84Nb10,"O'Handley, R.C., Corb, B.W., Megusar, J., Grant, N.J.: J. Non-Cryst. Solids 61-62 (1984)773-780.",OT,Melt Spinning,Ribbon,Width X Thickness,2,0.04,XRD TEM SEM,Carter,,,10.1016/0022-3093(84)90636-7,,,,Radio Frequency Melting,,,,,,,,,,
60490a203e6da430a7212ec9,B6Cr10Fe84,"Kaczkowski, Z., Kisdi-Koszo, E., Potocky, L.: Mater. Sci. Eng. A 133 (1991) 220-222.",AM,Melt Spinning,Ribbon,Width X Thickness,1,0.04,AXS  SEM  TEM  XRD,Carter,,,10.1016/0921-5093(91)90054-Q,,,,Radio Frequency Melting,,,,,,,,,,
60490a203e6da430a7212eca,B6Cr12Fe82,"Kaczkowski, Z., Kisdi-Koszo, E., Potocky, L.: Mater. Sci. Eng. A 133 (1991) 220-222.",CR,Melt Spinning,Ribbon,Width X Thickness,1,0.04,AXS  SEM  TEM  XRD,Carter,,,10.1016/0921-5093(91)90054-Q,,,,Radio Frequency Melting,,,,,,,,,,
60490a203e6da430a7212ecb,B6Cr14Fe80,"Kaczkowski, Z., Kisdi-Koszo, E., Potocky, L.: Mater. Sci. Eng. A 133 (1991) 220-222.",CR,Melt Spinning,Ribbon,Width X Thickness,1,0.04,AXS  SEM  TEM  XRD,Carter,,,10.1016/0921-5093(91)90054-Q,,,,Radio Frequency Melting,,,,,,,,,,
60490a203e6da430a7212ecc,B6Cr15Fe79,"Kaczkowski, Z., Kisdi-Koszo, E., Potocky, L.: Mater. Sci. Eng. A 133 (1991) 220-222.",CR,Melt Spinning,Ribbon,Width X Thickness,1,0.04,AXS  SEM  TEM  XRD,Carter,,,10.1016/0921-5093(91)90054-Q,,,,Radio Frequency Melting,,,,,,,,,,
60490a203e6da430a7212ecd,B6Cr16Fe78,"Kaczkowski, Z., Kisdi-Koszo, E., Potocky, L.: Mater. Sci. Eng. A 133 (1991) 220-222.",CR,Melt Spinning,Ribbon,Width X Thickness,1,0.04,AXS  SEM  TEM  XRD,Carter,,,10.1016/0921-5093(91)90054-Q,,,,Radio Frequency Melting,,,,,,,,,,
60490a203e6da430a7212ece,B6Cr18Fe76,"Kaczkowski, Z., Kisdi-Koszo, E., Potocky, L.: Mater. Sci. Eng. A 133 (1991) 220-222.",CR,Melt Spinning,Ribbon,Width X Thickness,1,0.04,AXS  SEM  TEM  XRD,Carter,,,10.1016/0921-5093(91)90054-Q,,,,Radio Frequency Melting,,,,,,,,,,
60490a203e6da430a7212ecf,B6Cr20Fe74,"Kaczkowski, Z., Kisdi-Koszo, E., Potocky, L.: Mater. Sci. Eng. A 133 (1991) 220-222.",CR,Melt Spinning,Ribbon,Width X Thickness,1,0.04,AXS  SEM  TEM  XRD,Carter,,,10.1016/0921-5093(91)90054-Q,,,,Radio Frequency Melting,,,,,,,,,,
60490a203e6da430a7212ed0,B6Cr22Fe72,"Kaczkowski, Z., Kisdi-Koszo, E., Potocky, L.: Mater. Sci. Eng. A 133 (1991) 220-222.",CR,Melt Spinning,Ribbon,Width X Thickness,1,0.04,AXS  SEM  TEM  XRD,Carter,,,10.1016/0921-5093(91)90054-Q,,,,Radio Frequency Melting,,,,,,,,,,
60490a203e6da430a7212ed1,B6Cr24Fe70,"Kaczkowski, Z., Kisdi-Koszo, E., Potocky, L.: Mater. Sci. Eng. A 133 (1991) 220-222.",CR,Melt Spinning,Ribbon,Width X Thickness,1,0.04,AXS  SEM  TEM  XRD,Carter,,,10.1016/0921-5093(91)90054-Q,,,,Radio Frequency Melting,,,,,,,,,,
60490a203e6da430a7212ed2,B6Cr26Fe68,"Kaczkowski, Z., Kisdi-Koszo, E., Potocky, L.: Mater. Sci. Eng. A 133 (1991) 220-222.",CR,Melt Spinning,Ribbon,Width X Thickness,1,0.04,AXS  SEM  TEM  XRD,Carter,,,10.1016/0921-5093(91)90054-Q,,,,Radio Frequency Melting,,,,,,,,,,
60490a203e6da430a7212ed3,B6Cr5Fe89,"Kaczkowski, Z., Kisdi-Koszo, E., Potocky, L.: Mater. Sci. Eng. A 133 (1991) 220-222.",CR,Melt Spinning,Ribbon,Width X Thickness,1,0.04,AXS  SEM  TEM  XRD,Carter,,,10.1016/0921-5093(91)90054-Q,,,,Radio Frequency Melting,,,,,,,,,,
60490a203e6da430a7212ed4,B6Cr8.5Nb3Ni69P13.5,,,,,,,,,Ben,671.0,1243.0,10.1038/ncomms10313,,,,,,,,,,,,,,
60490a203e6da430a7212ed5,B6Cr8.5Nb3Ni69P13.5,,,,,,,,,Lane,671.0,1243.0,10.1038/ncomms10313,4.0,,,,,,,,,,,,,
60490a203e6da430a7212ed6,B6Cr8Fe86,"Kaczkowski, Z., Kisdi-Koszo, E., Potocky, L.: Mater. Sci. Eng. A 133 (1991) 220-222.",AM,Melt Spinning,Ribbon,Width X Thickness,1,0.04,AXS  SEM  TEM  XRD,Carter,,,10.1016/0921-5093(91)90054-Q,,,,Radio Frequency Melting,,,,,,,,,,
60490a203e6da430a7212ed7,B6Cu10Fe84,"Komuro, M.: Master Dissertation, Tohoku University, 1984.",CR,Melt Spinning,Ribbon,Width X Thickness,1,0.04,AXS  SEM  TEM  XRD ,Carter,,,,,,,Radio Frequency Melting,Ar-gas,,,,,,,,,
60490a203e6da430a7212ed8,B6Cu15Fe79,"Komuro, M.: Master Dissertation, Tohoku University, 1984.",CR,Melt Spinning,Ribbon,Width X Thickness,1,0.04,AXS  SEM  TEM  XRD ,Carter,,,,,,,Radio Frequency Melting,Ar-gas,,,,,,,,,
60490a203e6da430a7212ed9,B6Cu1Fe93,"Komuro, M.: Master Dissertation, Tohoku University, 1984.",CR,Melt Spinning,Ribbon,Width X Thickness,1,0.04,AXS  SEM  TEM  XRD ,Carter,,,,,,,Radio Frequency Melting,Ar-gas,,,,,,,,,
60490a203e6da430a7212eda,B6Cu3Fe91,"Komuro, M.: Master Dissertation, Tohoku University, 1984.",CR,Melt Spinning,Ribbon,Width X Thickness,1,0.04,AXS  SEM  TEM  XRD ,Carter,,,,,,,Radio Frequency Melting,Ar-gas,,,,,,,,,
60490a203e6da430a7212edb,B6Cu5Fe89,"Komuro, M.: Master Dissertation, Tohoku University, 1984.",CR,Melt Spinning,Ribbon,Width X Thickness,1,0.04,AXS  SEM  TEM  XRD ,Carter,,,,,,,Radio Frequency Melting,Ar-gas,,,,,,,,,
60490a203e6da430a7212edc,B6F5Fe89,"Sugawara, E., Katayama, T., Masumoto, T.: J. Magn. Soc. Jpn. 11: Suppl. S1 (1987) 277-280.",CR,Deposition,Thin Film,,,,TEM XRD,Carter,,,10.3379/jmsjmag.11.S1_277,,,,,Vacuum,,,,,,,,,
60490a203e6da430a7212edd,B6Fe22.6Zr71.4,"Biegel, W., Krebs, H.U., Michaelsen, C., Freyhardt, H.C., Hellstern, E.: Mater. Sci. Eng. 97(1988) 59-62.",AM,Melt Spinning,Ribbon,,,,,Carter,,,10.1016/0025-5416(88)90012-2,,,,Radio Frequency Melting,,,,,,,,,,
60490a203e6da430a7212ede,B6Fe74Mo20,"Komuro, M.: Master Dissertation, Tohoku University, 1984.",AC,Melt Spinning,Ribbon,Width X Thickness,1,0.04,AXS  SEM  TEM  XRD ,Carter,,,,,,,Radio Frequency Melting,,,,,,,,,,
60490a203e6da430a7212edf,B6Fe74Ni20,"Komuro, M.: Master Dissertation, Tohoku University, 1984.",CR,Melt Spinning,Ribbon,Width X Thickness,1,0.004,AES  AXS  EMA  SEM  TEM  XRD ,Carter,,,,,,,Radio Frequency Melting,,,,,,,,,,
60490a203e6da430a7212ee0,B6Fe76Mo18,"Komuro, M.: Master Dissertation, Tohoku University, 1984.",AC,Melt Spinning,Ribbon,Width X Thickness,1,0.04,AXS  SEM  TEM  XRD ,Carter,,,,,,,Radio Frequency Melting,,,,,,,,,,
60490a203e6da430a7212ee1,B6Fe76Ni18,"Taub, A.I., Walter, J.L.: J. Non-Cryst. Solids 61-62 (1984) 811-816.",AM,,,,,,AES  EMA  SEM  TEM  XRD ,Carter,,,10.1016/0022-3093(84)90642-2,,,,,,,,,,,,,,
60490a203e6da430a7212ee2,B6Fe78Nd16,"Mueller, K.-H., Schneider, J., Handstein, A., Eckert, D., Nothnagel, P.: Mater. Sci. Eng. A133 (1991) 151-153.",OT,Quenching,Ribbon,,,, XRD TEM,Carter,,,10.1016/0921-5093(91)90036-M,,,,,,,,,,,,,,
60490a203e6da430a7212ee3,B6Fe79Mn15,"Komuro, M.: Master Dissertation, Tohoku University, 1984.",CR,Melt Spinning,Ribbon,Width X Thickness,1,0.04,AXS  SEM  TEM  XRD ,Carter,,,,,,,Radio Frequency Melting,,,,,,,,,,
60490a203e6da430a7212ee4,B6Fe79Mo15,"Komuro, M.: Master Dissertation, Tohoku University, 1984.",AC,Melt Spinning,Ribbon,Width X Thickness,1,0.04,AXS  SEM  TEM  XRD ,Carter,,,,,,,Radio Frequency Melting,,,,,,,,,,
60490a203e6da430a7212ee5,B6Fe79Nb15,"Komuro, M.: Master Dissertation, Tohoku University, 1984.",AC,Melt Spinning,Ribbon,Width X Thickness,1,0.04,AXS  SEM  TEM XRD,Carter,,,,,,,Radio Frequency Melting,,,,,,,,,,
60490a203e6da430a7212ee6,B6Fe79Ni15,"Komuro, M.: Master Dissertation, Tohoku University, 1984.",CR,Melt Spinning,Ribbon,Width X Thickness,1,0.004,AES  AXS  EMA  SEM  TEM  XRD ,Carter,,,,,,,Radio Frequency Melting,,,,,,,,,,
60490a203e6da430a7212ee7,B6Fe79P15,"Durand, J., Yung, M.: Amorphous Magnetism II, Levy, R.A., Hasegawa, R. (eds.), New York: Plenum Press, 1977, p. 275-288.",AM,Melt Spinning,Ribbon,,,,MS  XRD,Carter,,,10.1007/978-1-4613-4178-9_27,,,,,,,,,,,,,,
60490a203e6da430a7212ee8,B6Fe80P14,"Kern, R., Naka, M., Gonser, U.: Proc. 4th Int. Conf. Rapidly Quenched Met., Sendai,Masumoto, T., Suzuki, K. (eds.), The Japan Institute of Metals 2 (1982) 847-850.",AM,Melt Spinning,Ribbon,Width X Thickness,1.0-2.0,0.02,MS  XRD,Carter,,,,,,,,,,,,,,,,,
60490a203e6da430a7212ee9,B6Fe80P14,"Durand, J., Yung, M.: Amorphous Magnetism II, Levy, R.A., Hasegawa, R. (eds.), New York: Plenum Press, 1977, p. 275-288.",AM,Melt Spinning,Ribbon,,,,MS  XRD,Carter,,,10.1007/978-1-4613-4178-9_27,,,,,,,,,,,,,,
60490a203e6da430a7212eea,B6Fe81.5Si12.5,"Hagiwara, M., Inoue, A., Masumoto, T.: Metall. Trans. A 13 (1982) 373-382.",AC,Quenching,Wire,,,,DTA  OM  SEM  TEM  UPS  XRD  -,Carter,,,10.1007/BF02643346,,,,Radio Frequency Melting,,,,,,,,,,
60490a203e6da430a7212eeb,B6Fe81P13,"Durand, J., Yung, M.: Amorphous Magnetism II, Levy, R.A., Hasegawa, R. (eds.), New York: Plenum Press, 1977, p. 275-288.",AM,Melt Spinning,Ribbon,,,,MS  XRD,Carter,,,10.1007/978-1-4613-4178-9_27,,,,,,,,,,,,,,
60490a203e6da430a7212eec,B6Fe82Mo12,"Komuro, M.: Master Dissertation, Tohoku University, 1984.",AC,Melt Spinning,Ribbon,Width X Thickness,1,0.04,AXS  SEM  TEM  XRD ,Carter,,,,,,,Radio Frequency Melting,,,,,,,,,,
60490a203e6da430a7212eed,B6Fe82Nb12,"Komuro, M.: Master Dissertation, Tohoku University, 1984.",AM,Melt Spinning,Ribbon,Width X Thickness,1,0.04,AXS  SEM  TEM XRD,Carter,,,,,,,Radio Frequency Melting,,,,,,,,,,
60490a203e6da430a7212eee,B6Fe82Nd12,"Yamada, M., Terashima, Y., Tanaka, K.: Mater. Trans. JIM 34 (1993) 895-900.",AM,Quenching,Ribbon,Width X Thickness,2,0.015, XRD TEM SEM,Carter,,,10.2320/matertrans1989.34.895,,,,Radio Frequency Melting,,,,,,,,,,
60490a203e6da430a7212eef,B6Fe82P12,"Durand, J., Yung, M.: Amorphous Magnetism II, Levy, R.A., Hasegawa, R. (eds.), New York: Plenum Press, 1977, p. 275-288.",AM,Melt Spinning,Ribbon,,,,MS  XRD,Carter,,,10.1007/978-1-4613-4178-9_27,,,,,,,,,,,,,,
60490a203e6da430a7212ef0,B6Fe83P11,"Durand, J., Yung, M.: Amorphous Magnetism II, Levy, R.A., Hasegawa, R. (eds.), New York: Plenum Press, 1977, p. 275-288.",AM,Melt Spinning,Ribbon,,,,MS  XRD,Carter,,,10.1007/978-1-4613-4178-9_27,,,,,,,,,,,,,,
60490a203e6da430a7212ef1,B6Fe83Si11,"Hoselitz, K.: Proc. 3rd Int. Conf. Rapidly Quenched Met., London, Cantor, B. (ed.), The Metals Society 2 (1978) 245-248. ",CR,Melt Spinning,Ribbon,Width X Thickness,1.0-2.0,0.02-0.05,DTA  UPS  XRD  -,Carter,,,,,,,Radio Frequency Melting,,,,,,,,,,
60490a203e6da430a7212ef2,B6Fe84Mn10,"Komuro, M.: Master Dissertation, Tohoku University, 1984.",CR,Melt Spinning,Ribbon,Width X Thickness,1,0.04,AXS  SEM  TEM  XRD ,Carter,,,,,,,Radio Frequency Melting,,,,,,,,,,
60490a203e6da430a7212ef3,B6Fe84Mo10,"Komuro, M.: Master Dissertation, Tohoku University, 1984.",AC,Melt Spinning,Ribbon,Width X Thickness,1,0.04,AXS  SEM  TEM  XRD ,Carter,,,,,,,Radio Frequency Melting,,,,,,,,,,
60490a203e6da430a7212ef4,B6Fe84Ni10,"Komuro, M.: Master Dissertation, Tohoku University, 1984.",CR,Melt Spinning,Ribbon,Width X Thickness,1,0.004,AES  AXS  EMA  SEM  TEM  XRD ,Carter,,,,,,,Radio Frequency Melting,,,,,,,,,,
60490a203e6da430a7212ef5,B6Fe84P10,"Durand, J., Yung, M.: Amorphous Magnetism II, Levy, R.A., Hasegawa, R. (eds.), New York: Plenum Press, 1977, p. 275-288.",CR,Melt Spinning,Ribbon,,,,MS  XRD,Carter,,,10.1007/978-1-4613-4178-9_27,,,,,,,,,,,,,,
60490a203e6da430a7212ef6,B6Fe84V10,"Komuro, M.: Master Dissertation, Tohoku University, 1984.",CR,Melt Spinning,Ribbon,Width X Thickness,1,0.04,AXS  SEM  TEM  XRD ,Carter,,,,,,,Radio Frequency Melting,,,,,,,,,,
60490a203e6da430a7212ef7,B6Fe84Zr10,"Nose, M.: Doctor Thesis, Tohoku University, 1988.",AM,Melt Spinning,Ribbon,Width X Thickness,2,0.15,,Carter,,,,,,,Radio Frequency Melting,,,,,,,,,,
60490a203e6da430a7212ef8,B6Fe84Zr10,"Makino, A., Suzuki, K., Inoue, A., Masumoto, T.: Mater. Trans. JIM 33 (1992) 80-86.",AM,Deposition,Thin Film,,,,TEM XRD,Carter,,,10.2320/matertrans1989.33.80,,,,Arc Melting,,,,,,,,,,
60490a203e6da430a7212ef9,B6Fe86Mo8,"Komuro, M.: Master Dissertation, Tohoku University, 1984.",CR,Melt Spinning,Ribbon,Width X Thickness,1,0.04,AXS  SEM  TEM  XRD ,Carter,,,,,,,Radio Frequency Melting,,,,,,,,,,
60490a203e6da430a7212efa,B6Fe87Hf7,"Suzuki, K., Makino, A., Inoue, A., Masumoto, T.: Sci. Rep. Res. Inst. Tohoku Univ. Ser. A 39 (1994) 133-140. ",AM,Melt Spinning,Ribbon,Width X Thickness,14-Jan,0.02,XRD,Carter,,,,,,,Arc Melting,Ar-gas,,,,,,,,,
60490a203e6da430a7212efb,B6Fe87Zr7,"Kim, K.Y., Noh, T.H., Kang, I.K., Kang, T.: Mater. Sci. Eng. A 179/180 (1994) 552-556.",AM,Melt Spinning,Ribbon,Width X Thickness,1.0-2.0,0.02,,Carter,,,10.1016/0921-5093(94)90265-8,,,,Radio Frequency Melting,,,,,,,,,,
60490a203e6da430a7212efc,B6Fe87Zr7,"Suzuki, K., Makino, A., Inoue, A., Masumoto, T.: Sci. Rep. Res. Inst. Tohoku Univ. Ser. A 39 (1994) 133-140. ",AM,Melt Spinning,Ribbon,Width X Thickness,1-14.0,0.01-0.02,,Carter,,,,,,,Arc Melting,,,,,,,,,,
60490a203e6da430a7212efd,B6Fe89Mn5,"Komuro, M.: Master Dissertation, Tohoku University, 1984.",CR,Melt Spinning,Ribbon,Width X Thickness,1,0.04,AXS  SEM  TEM  XRD ,Carter,,,,,,,Radio Frequency Melting,,,,,,,,,,
60490a203e6da430a7212efe,B6Fe89Mo5,"Komuro, M.: Master Dissertation, Tohoku University, 1984.",CR,Melt Spinning,Ribbon,Width X Thickness,1,0.04,AXS  SEM  TEM  XRD ,Carter,,,,,,,Radio Frequency Melting,,,,,,,,,,
60490a203e6da430a7212eff,B6Fe89Nb5,"Komuro, M.: Master Dissertation, Tohoku University, 1984.",CR,Melt Spinning,Ribbon,Width X Thickness,1,0.04,AXS  SEM  TEM XRD,Carter,,,,,,,Radio Frequency Melting,,,,,,,,,,
60490a203e6da430a7212f00,B6Fe89Ni5,"Komuro, M.: Master Dissertation, Tohoku University, 1984.",CR,Melt Spinning,Ribbon,Width X Thickness,1,0.004,AES  AXS  EMA  SEM  TEM  XRD ,Carter,,,,,,,Radio Frequency Melting,,,,,,,,,,
60490a203e6da430a7212f01,B6Fe89V5,"Komuro, M.: Master Dissertation, Tohoku University, 1984.",CR,Melt Spinning,Ribbon,Width X Thickness,1,0.04,AXS  SEM  TEM  XRD ,Carter,,,,,,,Radio Frequency Melting,,,,,,,,,,
60490a203e6da430a7212f02,B6Fe91Mn3,"Komuro, M.: Master Dissertation, Tohoku University, 1984.",CR,Melt Spinning,Ribbon,Width X Thickness,1,0.04,AXS  SEM  TEM  XRD ,Carter,,,,,,,Radio Frequency Melting,,,,,,,,,,
60490a203e6da430a7212f03,B6Fe93Mn1,"Komuro, M.: Master Dissertation, Tohoku University, 1984.",CR,Melt Spinning,Ribbon,Width X Thickness,1,0.04,AXS  SEM  TEM  XRD ,Carter,,,,,,,Radio Frequency Melting,,,,,,,,,,
60490a203e6da430a7212f04,B6Fe93Ni1,"Komuro, M.: Master Dissertation, Tohoku University, 1984.",CR,Melt Spinning,Ribbon,Width X Thickness,1,0.004,AES  AXS  EMA  SEM  TEM  XRD ,Carter,,,,,,,Radio Frequency Melting,,,,,,,,,,
60490a203e6da430a7212f05,B6Ni34Zr60,"Koester, U., Schroeder, H.-W., Blank, M.: J. Non-Cryst. Solids 61-62 (1984) 673-678.",AM,Melt Spinning,Ribbon,Thickness,0.02,, XRD,Carter,,,10.1016/0022-3093(84)90623-9,,,,Arc Melting,Ar-gas,,,,,,,,,
60490a203e6da430a7212f06,B6Ni76Si18,"Inoue, A., Masumoto, T., Kikuchi, M., Minemura, T.: Sci. Rep. Res. Inst. Tohoku Univ. Ser. A 27 (1979) 127-146.",CR,Melt Spinning,Ribbon,Width X Thickness,2.0-3.0,0.04-0.08, TEM  XRD ,Carter,,,,,,,,Ar-gas,,,,,,,,,
60490a203e6da430a7212f07,B6Ni80P14,"Kursumovic, A., Babic, E., Liebermann, H.H.: Mater. Sci. Eng. A 133 (1991) 321-324.",AM,Melt Spinning,Ribbon,Width X Thickness,0.6,0.017, XRD ,Carter,,,10.1016/0921-5093(91)90078-2,,,,,,,,,,,,,,
60490a203e6da430a7212f08,B6Ni80P14,"Ivkov, J., Babic, E., Liebermann, H.H.: Mater. Sci. Eng. A 133 (1991) 76-79.",AM,Melt Spinning,Ribbon,Width X Thickness,1.5-2.5,0.025,,Carter,,,10.1016/0921-5093(91)90017-H,,,,,,,,,,,,,,
60490a203e6da430a7212f09,B7.5C2.5Co25Fe25Ni25P10Si5,,AM,Melt Cast,Rod,,,,,Carter,720.0,1263.0,10.1016/j.commatsci.2016.02.037,1.5,759.0,,,,,,,,,,,,
60490a203e6da430a7212f0a,B7.5C5Co25Fe25Ni25P7.5Si5,,AM,Melt Cast,Rod,,,,,Carter,719.0,1257.0,10.1016/j.commatsci.2016.02.037,1.0,752.0,,,,,,,,,,,,
60490a203e6da430a7212f0b,B7.5Co77.5Si15,"Hagiwara, M., Inoue, A., Masumoto, T.: Sci. Rep. Res. Inst. Tohoku Univ. Ser. A 29 (1981)351-358.",AM,Melt Spinning,Ribbon,Width X Thickness,1-1.5,0.02,TEM  XRD,Carter,,,,,,,Radio Frequency Melting,Ar-gas,,,,,,,,,
60490a203e6da430a7212f0c,B7.5Cu15Zr77.5,"Fan, C.: Master Dissertation, Tohoku University, 1995. ",AC,Melt Spinning,Ribbon,Width X Thickness,1,0.03,TEM XRD,Carter,,,,,,,Arc Melting,Ar-gas,,,,,,,,,
60490a203e6da430a7212f0d,B7.5Cu25Zr67.5,"Fan, C.: Master Dissertation, Tohoku University, 1995. ",AM,Melt Spinning,Ribbon,Width X Thickness,1,0.03,TEM XRD,Carter,,,,,,,Arc Melting,Ar-gas,,,,,,,,,
60490a203e6da430a7212f0e,B7.5Cu30Zr62.5,"Fan, C.: Master Dissertation, Tohoku University, 1995. ",AM,Melt Spinning,Ribbon,Width X Thickness,1,0.03,TEM XRD,Carter,,,,,,,Arc Melting,Ar-gas,,,,,,,,,
60490a203e6da430a7212f0f,B7.5Cu35Zr57.5,"Fan, C.: Master Dissertation, Tohoku University, 1995. ",AM,Melt Spinning,Ribbon,Width X Thickness,1,0.03,TEM XRD,Carter,,,,,,,Arc Melting,Ar-gas,,,,,,,,,
60490a203e6da430a7212f10,B7.5Cu50Zr42.5,"Fan, C.: Master Dissertation, Tohoku University, 1995. ",AM,Melt Spinning,Ribbon,Width X Thickness,1,0.03,TEM XRD,Carter,,,,,,,Arc Melting,Ar-gas,,,,,,,,,
60490a203e6da430a7212f11,B7.5Cu55Zr37.5,"Fan, C.: Master Dissertation, Tohoku University, 1995. ",AM,Melt Spinning,Ribbon,Width X Thickness,1,0.03,TEM XRD,Carter,,,,,,,Arc Melting,Ar-gas,,,,,,,,,
60490a203e6da430a7212f12,B7.5Fe74.5Si18,"Hagiwara, M., Inoue, A., Masumoto, T.: Sci. Rep. Res. Inst. Tohoku Univ. Ser. A 29 (1981)351-358.",CR,Melt Spinning,Ribbon,Width X Thickness,1-1.5,0.02-0.40,DTA  TEM  UPS  XRD  -,Carter,,,,,,,Radio Frequency Melting,,,,,,,,,,
60490a203e6da430a7212f13,B7.5Fe75Si17.5,"Taniwaki, M., Maeda, M.: Mater. Sci. Eng. 99 (1988) 47-51.",AM,Melt Spinning,Ribbon,Width X Thickness,1,0.03,DTA  MS  OM  SEM  TEM  UPS  XRD  -,Carter,,,10.1016/0025-5416(88)90289-3,,,,,,,,,,,,,,
60490a203e6da430a7212f14,B7.5Fe75Si17.5,"Hagiwara, M., Inoue, A., Masumoto, T.: Metall. Trans. A 13 (1982) 373-382.",CR,Quenching,Wire,,,,DTA  OM  SEM  TEM  UPS  XRD  -,Carter,,,10.1007/BF02643346,,,,Radio Frequency Melting,,,,,,,,,,
60490a203e6da430a7212f15,B7.5Fe77.5Nd15,"Tsujikawa, S., Choi, P., Ino, H.: Mater. Sci. Eng. A 179/180 (1994) 408-411. ",AM,Quenching,Ribbon,,,, XRD TEM SEM,Carter,,,10.1016/0921-5093(94)90236-4,,,,Radio Frequency Melting,,,,,,,,,,
60490a203e6da430a7212f16,B7.5Fe77.5Si15,"Hagiwara, M., Inoue, A., Masumoto, T.: Sci. Rep. Res. Inst. Tohoku Univ. Ser. A 29 (1981)351-358.",AM,Melt Spinning,Ribbon,Width X Thickness,1-1.5 ,0.02-0.40 ,DTA  TEM  UPS  XRD  -,Carter,,,,,,,Radio Frequency Melting,,,,,,,,,,
60490a203e6da430a7212f17,B7.5Fe77.5Si15,"Hagiwara, M., Inoue, A., Masumoto, T.: Metall. Trans. A 13 (1982) 373-382.",AM,Quenching,Wire,,,,DTA  OM  SEM  TEM  UPS  XRD  -,Carter,,,10.1007/BF02643346,,,,Radio Frequency Melting,,,,,,,,,,
60490a203e6da430a7212f18,B7.5Fe80Si12.5,"Hagiwara, M., Inoue, A., Masumoto, T.: Sci. Rep. Res. Inst. Tohoku Univ. Ser. A 29 (1981)351-358.",AM,Melt Spinning,Ribbon,Width X Thickness,1-1.5 ,0.02-0.40 ,DTA  TEM  UPS  XRD  -,Carter,,,,,,,Radio Frequency Melting,,,,,,,,,,
60490a203e6da430a7212f19,B7.5Fe80Si12.5,"Hagiwara, M., Inoue, A., Masumoto, T.: Metall. Trans. A 13 (1982) 373-382.",AM,Quenching,Wire,,,,DTA  OM  SEM  TEM  UPS  XRD  -,Carter,,,10.1007/BF02643346,,,,Radio Frequency Melting,,,,,,,,,,
60490a203e6da430a7212f1a,B7.5Fe80Si12.5,"Taniwaki, M., Maeda, M.: Mater. Sci. Eng. 99 (1988) 47-51.",AM,Melt Spinning,Ribbon,Width X Thickness,1,0.03,DTA  MS  OM  SEM  TEM  UPS  XRD  -,Carter,,,10.1016/0025-5416(88)90289-3,,,,,,,,,,,,,,
60490a203e6da430a7212f1b,B7.5Fe82.5Nd10,"Fukamichi, K., Komatsu, H., Masumoto, T., Kaneko, T., Shirakawa, K., Satoh, Y.: HighPressure Res. 1 (1989) 193-201.",AM,Deposition,,,,,SEM  XRD ,Carter,,,10.1080/08957958908201685,,,,Arc Melting,,,,,,,,,,
60490a203e6da430a7212f1c,B7.5Fe82.5Si10,"Hagiwara, M., Inoue, A., Masumoto, T.: Sci. Rep. Res. Inst. Tohoku Univ. Ser. A 29 (1981)351-358.",CR,Melt Spinning,Ribbon,Width X Thickness,1-1.5,0.02-0.40,DTA  TEM  UPS  XRD  -,Carter,,,,,,,Radio Frequency Melting,,,,,,,,,,
60490a203e6da430a7212f1d,B7.5Fe82.5Si10,"Hagiwara, M., Inoue, A., Masumoto, T.: Metall. Trans. A 13 (1982) 373-382.",CR,Quenching,Wire,,,,DTA  OM  SEM  TEM  UPS  XRD  -,Carter,,,10.1007/BF02643346,,,,Radio Frequency Melting,,,,,,,,,,
60490a203e6da430a7212f1e,B7.5Mo70Si22.5,"Inoue, A., Takahashi, Y., Aoki, K., Sakai, S., Masumoto, T.: Proc. 4th Int. Conf. RapidlyQuenched Met., Sendai, Masumoto, T., Suzuki, K. (eds.), The Japan Institute of Metals 2(1982) 1245-1248.",AM,Melt Spinning,Ribbon,Width X Thickness,1,0.02,TEM  XRD ,Carter,,,10.1016/0036-9748(82)90083-7,,,,Arc Melting,Ar-gas,,,,,,,,,
60490a203e6da430a7212f1f,B7.5Ni76.5Si16,"Inoue, A., Masumoto, T., Kikuchi, M., Minemura, T.: Sci. Rep. Res. Inst. Tohoku Univ. Ser. A 27 (1979) 127-146.",CR,Melt Spinning,Ribbon,Width X Thickness,2.0-3.0,0.04-0.08, TEM  XRD ,Carter,,,,,,,,Ar-gas,,,,,,,,,
60490a203e6da430a7212f20,B7.8Fe78.2Nd14,"Jha, A., Buckley, R.A., Davies, H.A.: Mater. Sci. Eng. A 133 (1991) 490-494.",AM,Quenching,Ribbon,Thickness, 17-0.02,, XRD TEM,Carter,,,10.1016/0921-5093(91)90117-6,,,,Radio Frequency Melting,,,,,,,,,,
60490a203e6da430a7212f21,B78N22,"Sakakihara, M., Ichinose, Y., Yamaguchi, S.: J. Jpn. Inst. Met. Sendai 56 (1992) 459-463.",AM,Deposition,Thin Film,,,,,Carter,,,10.2320/jinstmet1952.56.4_459,,,,,,,,,,,,,,
60490a203e6da430a7212f22,B7C7Fe86,"Battezzati, L., Riontino, G., Baricco, M., Lucci, A., Marino, F.: J. Non-Cryst. Solids 61-62(1984) 877-882.",AM,Melt Spinning,Ribbon,Width X Thickness,2-Jan,0.03-0.04,XRD ,Carter,,,10.1016/0022-3093(84)90653-7,,,,Radio Frequency Melting,,,,,,,,,,
60490a203e6da430a7212f23,B7Co77Zr16,"Shen, B.-G., Guo, H.-Q., Yang, L.-Y., Gou, H.-Q., Zhao, J.-G.: Mater. Sci. Eng. A 133(1991) 165-168.",AM,Melt Spinning,Ribbon,Width X Thickness,1,0.02-0.03,TEM XRD,Carter,,,10.1016/0921-5093(91)90040-T,,,,Arc Melting,Ar-gas,,,,,,,,,
60490a203e6da430a7212f24,B7Co80P13,"Naka, M., Hashimoto, K., Masumoto, T.: Sci. Rep. Res. Inst. Tohoku Univ. Ser. A 27(1979) 246-258.",AM,Melt Spinning,Ribbon,Width X Thickness,2,0.03,XRD,Carter,,,,,,,Radio Frequency Melting,,,,,,,,,,
60490a203e6da430a7212f25,B7Co80P13,"Naka, M., Hashimoto, K., Masumoto, T.: J. Non-Cryst. Solids 34 (1979) 257-266.",AM,Melt Spinning,Ribbon,,,,XRD,Carter,,,10.1016/0022-3093(79)90040-1,,,,Radio Frequency Melting,,,,,,,,,,
60490a203e6da430a7212f26,B7F2Fe91,"Sugawara, E., Katayama, T., Masumoto, T.: J. Magn. Soc. Jpn. 11: Suppl. S1 (1987) 277-280.",CR,Deposition,Thin Film,,,,TEM XRD,Carter,,,10.3379/jmsjmag.11.S1_277,,,,,Vacuum,,,,,,,,,
60490a203e6da430a7212f27,B7F33Fe60,"Sugawara, E., Katayama, T., Masumoto, T.: J. Magn. Soc. Jpn. 11: Suppl. S1 (1987) 277-280.",AC,Deposition,Thin Film,,,,TEM XRD,Carter,,,10.3379/jmsjmag.11.S1_277,,,,,Vacuum,,,,,,,,,
60490a203e6da430a7212f28,B7Fe75Si18,"Gonser, U., Ghafari, M., Ackermann, M., Klein, H.P., Bauer, J., Wagner, H.-G.: Proc. 4thInt. Conf. Rapidly Quenched Met., Sendai, Masumoto, T., Suzuki, K. (eds.), The JapanInstitute of Metals 1 (1982) 639-642.",AM,Melt Spinning,Ribbon,Width X Thickness,1,0.035,DTA  TEM  UPS  XRD  -,Carter,,,,,,,,,,,,,,,,,
60490a203e6da430a7212f29,B7Fe78Si15,"Takahara, Y., Matsuda, H.: Mater. Sci. Eng. A 179/180 (1994) 279-282. ",AM,Melt Spinning,Ribbon,Width X Thickness,1,0.03-0.04,DTA  UPS  XRD  -,Carter,,,10.1016/0921-5093(94)90210-0,,,,Radio Frequency Melting,,,,,,,,,,
60490a203e6da430a7212f2a,B7Fe79P14,"Durand, J., Yung, M.: Amorphous Magnetism II, Levy, R.A., Hasegawa, R. (eds.), New York: Plenum Press, 1977, p. 275-288.",AM,Melt Spinning,Ribbon,,,,MS  XRD,Carter,,,10.1007/978-1-4613-4178-9_27,,,,,,,,,,,,,,
60490a203e6da430a7212f2b,B7Fe80P13,"Yamauchi, K., Nakagawa, Y.: Jpn. J. Appl. Phys. 10 (1971) 1730-1730. ",AM,Melt Spinning,Foil,Thickness,0.1,,MS  XRD,Carter,,,10.1143/JJAP.10.1730,,,,,,,,,,,,,,
60490a203e6da430a7212f2c,B7Fe80P13,"Durand, J., Yung, M.: Amorphous Magnetism II, Levy, R.A., Hasegawa, R. (eds.), New York: Plenum Press, 1977, p. 275-288.",AM,Melt Spinning,Ribbon,,,,MS  XRD,Carter,,,10.1007/978-1-4613-4178-9_27,,,,,,,,,,,,,,
60490a203e6da430a7212f2d,B7Fe80P13,"Kern, R., Naka, M., Gonser, U.: Proc. 4th Int. Conf. Rapidly Quenched Met., Sendai,Masumoto, T., Suzuki, K. (eds.), The Japan Institute of Metals 2 (1982) 847-850.",AM,Melt Spinning,Ribbon,Width X Thickness,1.0-2.0,0.02,MS  XRD,Carter,,,,,,,,,,,,,,,,,
60490a203e6da430a7212f2e,B7Fe81P12,"Durand, J., Yung, M.: Amorphous Magnetism II, Levy, R.A., Hasegawa, R. (eds.), New York: Plenum Press, 1977, p. 275-288.",AM,Melt Spinning,Ribbon,,,,MS  XRD,Carter,,,10.1007/978-1-4613-4178-9_27,,,,,,,,,,,,,,
60490a203e6da430a7212f2f,B7Fe82P11,"Durand, J., Yung, M.: Amorphous Magnetism II, Levy, R.A., Hasegawa, R. (eds.), New York: Plenum Press, 1977, p. 275-288.",AM,Melt Spinning,Ribbon,,,,MS  XRD,Carter,,,10.1007/978-1-4613-4178-9_27,,,,,,,,,,,,,,
60490a203e6da430a7212f30,B7Fe82P11,"Verma, H.R., Sundqvist, T., Waeppling, R.: J. Non-Cryst. Solids 86 (1986) 103-108.",AM,Melt Spinning,Ribbon,Width X Thickness,1,0.03,MS  XRD,Carter,,,10.1016/0022-3093(86)90480-1,,,,,,,,,,,,,,
60490a203e6da430a7212f31,B7Fe83P10,"Durand, J., Yung, M.: Amorphous Magnetism II, Levy, R.A., Hasegawa, R. (eds.), New York: Plenum Press, 1977, p. 275-288.",AM,Melt Spinning,Ribbon,,,,MS  XRD,Carter,,,10.1007/978-1-4613-4178-9_27,,,,,,,,,,,,,,
60490a203e6da430a7212f32,B7Fe84P9,"Durand, J., Yung, M.: Amorphous Magnetism II, Levy, R.A., Hasegawa, R. (eds.), New York: Plenum Press, 1977, p. 275-288.",CR,Melt Spinning,Ribbon,,,,MS  XRD,Carter,,,10.1007/978-1-4613-4178-9_27,,,,,,,,,,,,,,
60490a203e6da430a7212f33,B7Fe85Mo8,"Komuro, M.: Master Dissertation, Tohoku University, 1984.",AC,Melt Spinning,Ribbon,Width X Thickness,1,0.04,AXS  SEM  TEM  XRD ,Carter,,,,,,,Radio Frequency Melting,,,,,,,,,,
60490a203e6da430a7212f34,B7Fe85Zr8,"['Ohnuma, S., Nose, M., Shirakawa, K., Masumoto, T.: Sci. Rep. Res. Inst. Tohoku Univ.Ser. A 29 (1981) 254-264.'
 'Nose, M.: Doctor Thesis, Tohoku University, 1988.']",AM,Melt Spinning,Ribbon,,,,,Carter,,,,,,,Radio Frequency Melting,,,,,,,,,,
60490a203e6da430a7212f35,B7Fe88Zr5,"['Ohnuma, S., Nose, M., Shirakawa, K., Masumoto, T.: Sci. Rep. Res. Inst. Tohoku Univ.Ser. A 29 (1981) 254-264.'
 'Nose, M.: Doctor Thesis, Tohoku University, 1988.']",AC,Melt Spinning,Ribbon,,,,,Carter,,,,,,,['AM' 'Radio Frequency Melting'],,,,,,,,,,
60490a203e6da430a7212f36,B7Fe90Zr3,"Makino, A., Suzuki, K., Inoue, A., Masumoto, T.: Mater. Trans. JIM 33 (1992) 80-86.",AC,Deposition,Thin Film,,,,TEM XRD,Carter,,,10.2320/matertrans1989.33.80,,,,Arc Melting,,,,,,,,,,
60490a203e6da430a7212f37,B8.5Fe84.5Zr7,"Makino, A., Suzuki, K., Inoue, A., Masumoto, T.: Mater. Trans. JIM 33 (1992) 80-86.",AM,Deposition,Thin Film,,,,TEM XRD,Carter,,,10.2320/matertrans1989.33.80,,,,Arc Melting,,,,,,,,,,
60490a203e6da430a7212f38,B81.5Fe12.5Si6,"Hagiwara, M., Inoue, A., Masumoto, T.: Sci. Rep. Res. Inst. Tohoku Univ. Ser. A 29 (1981)351-358.",AC,Melt Spinning,Ribbon,Width X Thickness,1-1.5,0.02-0.40,DTA  TEM  UPS  XRD  -,Carter,,,,,,,Radio Frequency Melting,,,,,,,,,,
60490a203e6da430a7212f39,B8C12Co80,"Otsuki, M.: Graduation Thesis, Miyagi National College of Technology, 1986.",AC,Melt Spinning,Ribbon,Width X Thickness,2,0.02,TEM  XRD,Carter,,,,,,,Radio Frequency Melting,Ar-gas,,,,,,,,,
60490a203e6da430a7212f3a,B8C4Co88,"Otsuki, M.: Graduation Thesis, Miyagi National College of Technology, 1986.",CR,Melt Spinning,Ribbon,Width X Thickness,2,0.02,TEM  XRD,Carter,,,,,,,Radio Frequency Melting,Ar-gas,,,,,,,,,
60490a203e6da430a7212f3b,B8C6Fe86,"Battezzati, L., Riontino, G., Baricco, M., Lucci, A., Marino, F.: J. Non-Cryst. Solids 61-62(1984) 877-882.",AM,Melt Spinning,Ribbon,,,,XRD ,Carter,,,10.1016/0022-3093(84)90653-7,,,,,,,,,,,,,,
60490a203e6da430a7212f3c,B8C7Fe85,"Battezzati, L., Riontino, G., Baricco, M., Lucci, A., Marino, F.: J. Non-Cryst. Solids 61-62(1984) 877-882.",AM,Melt Spinning,Ribbon,Width X Thickness,1,0.02,XRD ,Carter,,,10.1016/0022-3093(84)90653-7,,,,Radio Frequency Melting,,,,,,,,,,
60490a203e6da430a7212f3d,B8C8Co84,"Otsuki, M.: Graduation Thesis, Miyagi National College of Technology, 1986.",CR,Melt Spinning,Ribbon,Width X Thickness,2,0.02,TEM  XRD,Carter,,,,,,,Radio Frequency Melting,Ar-gas,,,,,,,,,
60490a203e6da430a7212f3e,B8C8Fe84,"Battezzati, L., Riontino, G., Baricco, M., Lucci, A., Marino, F.: J. Non-Cryst. Solids 61-62(1984) 877-882.",AM,Melt Spinning,Ribbon,,,,XRD ,Carter,,,10.1016/0022-3093(84)90653-7,,,,,,,,,,,,,,
60490a203e6da430a7212f3f,B8C9Fe83,"Battezzati, L., Riontino, G., Baricco, M., Lucci, A., Marino, F.: J. Non-Cryst. Solids 61-62(1984) 877-882.",AM,Melt Spinning,Ribbon,Width X Thickness,1,0.02,XRD ,Carter,,,10.1016/0022-3093(84)90653-7,,,,Radio Frequency Melting,,,,,,,,,,
60490a203e6da430a7212f40,B8Cr10Fe82,"Kaczkowski, Z., Kisdi-Koszo, E., Potocky, L.: Mater. Sci. Eng. A 133 (1991) 220-222.",AM,Melt Spinning,Ribbon,Width X Thickness,1,0.04,AXS  SEM  TEM  XRD,Carter,,,10.1016/0921-5093(91)90054-Q,,,,Radio Frequency Melting,,,,,,,,,,
60490a203e6da430a7212f41,B8Cr12Fe80,"Kaczkowski, Z., Kisdi-Koszo, E., Potocky, L.: Mater. Sci. Eng. A 133 (1991) 220-222.",CR,Melt Spinning,Ribbon,Width X Thickness,1,0.04,AXS  SEM  TEM  XRD,Carter,,,10.1016/0921-5093(91)90054-Q,,,,Radio Frequency Melting,,,,,,,,,,
60490a203e6da430a7212f42,B8Cr14Fe78,"Kaczkowski, Z., Kisdi-Koszo, E., Potocky, L.: Mater. Sci. Eng. A 133 (1991) 220-222.",CR,Melt Spinning,Ribbon,Width X Thickness,1,0.04,AXS  SEM  TEM  XRD,Carter,,,10.1016/0921-5093(91)90054-Q,,,,Radio Frequency Melting,,,,,,,,,,
60490a203e6da430a7212f43,B8Cr15Fe77,"Kaczkowski, Z., Kisdi-Koszo, E., Potocky, L.: Mater. Sci. Eng. A 133 (1991) 220-222.",CR,Melt Spinning,Ribbon,Width X Thickness,1,0.04,AXS  SEM  TEM  XRD,Carter,,,10.1016/0921-5093(91)90054-Q,,,,Radio Frequency Melting,,,,,,,,,,
60490a203e6da430a7212f44,B8Cr16Fe76,"Kaczkowski, Z., Kisdi-Koszo, E., Potocky, L.: Mater. Sci. Eng. A 133 (1991) 220-222.",CR,Melt Spinning,Ribbon,Width X Thickness,1,0.04,AXS  SEM  TEM  XRD,Carter,,,10.1016/0921-5093(91)90054-Q,,,,Radio Frequency Melting,,,,,,,,,,
60490a203e6da430a7212f45,B8Cr18Fe74,"Kaczkowski, Z., Kisdi-Koszo, E., Potocky, L.: Mater. Sci. Eng. A 133 (1991) 220-222.",AC,Melt Spinning,Ribbon,Width X Thickness,1,0.04,AXS  SEM  TEM  XRD,Carter,,,10.1016/0921-5093(91)90054-Q,,,,Radio Frequency Melting,,,,,,,,,,
60490a203e6da430a7212f46,B8Cr20Fe72,"Kaczkowski, Z., Kisdi-Koszo, E., Potocky, L.: Mater. Sci. Eng. A 133 (1991) 220-222.",AC,Melt Spinning,Ribbon,Width X Thickness,1,0.04,AXS  SEM  TEM  XRD,Carter,,,10.1016/0921-5093(91)90054-Q,,,,Radio Frequency Melting,,,,,,,,,,
60490a203e6da430a7212f47,B8Cr22Fe70,"Kaczkowski, Z., Kisdi-Koszo, E., Potocky, L.: Mater. Sci. Eng. A 133 (1991) 220-222.",AC,Melt Spinning,Ribbon,Width X Thickness,1,0.04,AXS  SEM  TEM  XRD,Carter,,,10.1016/0921-5093(91)90054-Q,,,,Radio Frequency Melting,,,,,,,,,,
60490a203e6da430a7212f48,B8Cr24Fe68,"Kaczkowski, Z., Kisdi-Koszo, E., Potocky, L.: Mater. Sci. Eng. A 133 (1991) 220-222.",AC,Melt Spinning,Ribbon,Width X Thickness,1,0.04,AXS  SEM  TEM  XRD,Carter,,,10.1016/0921-5093(91)90054-Q,,,,Radio Frequency Melting,,,,,,,,,,
60490a203e6da430a7212f49,B8Cr26Fe66,"Kaczkowski, Z., Kisdi-Koszo, E., Potocky, L.: Mater. Sci. Eng. A 133 (1991) 220-222.",AC,Melt Spinning,Ribbon,Width X Thickness,1,0.04,AXS  SEM  TEM  XRD,Carter,,,10.1016/0921-5093(91)90054-Q,,,,Radio Frequency Melting,,,,,,,,,,
60490a203e6da430a7212f4a,B8Cr5Fe87,"Kaczkowski, Z., Kisdi-Koszo, E., Potocky, L.: Mater. Sci. Eng. A 133 (1991) 220-222.",CR,Melt Spinning,Ribbon,Width X Thickness,1,0.04,AXS  SEM  TEM  XRD,Carter,,,10.1016/0921-5093(91)90054-Q,,,,Radio Frequency Melting,,,,,,,,,,
60490a203e6da430a7212f4b,B8Cr8Fe84,"Kaczkowski, Z., Kisdi-Koszo, E., Potocky, L.: Mater. Sci. Eng. A 133 (1991) 220-222.",AM,Melt Spinning,Ribbon,Width X Thickness,1,0.04,AXS  SEM  TEM  XRD,Carter,,,10.1016/0921-5093(91)90054-Q,,,,Radio Frequency Melting,,,,,,,,,,
60490a203e6da430a7212f4c,B8Cu10Fe82,"Komuro, M.: Master Dissertation, Tohoku University, 1984.",CR,Melt Spinning,Ribbon,Width X Thickness,1,0.04,AXS  SEM  TEM  XRD ,Carter,,,,,,,Radio Frequency Melting,Ar-gas,,,,,,,,,
60490a203e6da430a7212f4d,B8Cu15Fe77,"Komuro, M.: Master Dissertation, Tohoku University, 1984.",CR,Melt Spinning,Ribbon,Width X Thickness,1,0.04,AXS  SEM  TEM  XRD ,Carter,,,,,,,Radio Frequency Melting,Ar-gas,,,,,,,,,
60490a203e6da430a7212f4e,B8Cu1Fe91,"Komuro, M.: Master Dissertation, Tohoku University, 1984.",CR,Melt Spinning,Ribbon,Width X Thickness,1,0.04,AXS  SEM  TEM  XRD ,Carter,,,,,,,Radio Frequency Melting,Ar-gas,,,,,,,,,
60490a203e6da430a7212f4f,B8Cu3Fe89,"Komuro, M.: Master Dissertation, Tohoku University, 1984.",CR,Melt Spinning,Ribbon,Width X Thickness,1,0.04,AXS  SEM  TEM  XRD ,Carter,,,,,,,Radio Frequency Melting,Ar-gas,,,,,,,,,
60490a203e6da430a7212f50,B8Cu5Fe87,"Komuro, M.: Master Dissertation, Tohoku University, 1984.",CR,Melt Spinning,Ribbon,Width X Thickness,1,0.04,AXS  SEM  TEM  XRD ,Carter,,,,,,,Radio Frequency Melting,Ar-gas,,,,,,,,,
60490a203e6da430a7212f51,B8F33Fe59,"Sugawara, E., Katayama, T., Masumoto, T.: J. Magn. Soc. Jpn. 11: Suppl. S1 (1987) 277-280.",AC,Deposition,Thin Film,,,,TEM XRD,Carter,,,10.3379/jmsjmag.11.S1_277,,,,,Vacuum,,,,,,,,,
60490a203e6da430a7212f52,B8Fe20Mn72,"Komuro, M.: Master Dissertation, Tohoku University, 1984.",CR,Melt Spinning,Ribbon,Width X Thickness,1,0.04,AXS  SEM  TEM  XRD ,Carter,,,,,,,Radio Frequency Melting,,,,,,,,,,
60490a203e6da430a7212f53,B8Fe22Zr70,"Biegel, W., Krebs, H.U., Michaelsen, C., Freyhardt, H.C., Hellstern, E.: Mater. Sci. Eng. 97(1988) 59-62.",AM,Melt Spinning,Ribbon,,,,,Carter,,,10.1016/0025-5416(88)90012-2,,,,Radio Frequency Melting,,,,,,,,,,
60490a203e6da430a7212f54,B8Fe67Ni25,"Komuro, M.: Master Dissertation, Tohoku University, 1984.",CR,Melt Spinning,Ribbon,Width X Thickness,1,0.004,AES  AXS  EMA  SEM  TEM  XRD ,Carter,,,,,,,Radio Frequency Melting,,,,,,,,,,
60490a203e6da430a7212f55,B8Fe72Mo20,"Komuro, M.: Master Dissertation, Tohoku University, 1984.",AC,Melt Spinning,Ribbon,Width X Thickness,1,0.04,AXS  SEM  TEM  XRD ,Carter,,,,,,,Radio Frequency Melting,,,,,,,,,,
60490a203e6da430a7212f56,B8Fe72Ni20,"Komuro, M.: Master Dissertation, Tohoku University, 1984.",CR,Melt Spinning,Ribbon,Width X Thickness,1,0.004,AES  AXS  EMA  SEM  TEM  XRD ,Carter,,,,,,,Radio Frequency Melting,,,,,,,,,,
60490a203e6da430a7212f57,B8Fe74Mo18,"Komuro, M.: Master Dissertation, Tohoku University, 1984.",AC,Melt Spinning,Ribbon,Width X Thickness,1,0.04,AXS  SEM  TEM  XRD ,Carter,,,,,,,Radio Frequency Melting,,,,,,,,,,
60490a203e6da430a7212f58,B8Fe76Nd16,"Diego, J.A., Clavaguera-Mora, M.T., Clavaguera, N.: Mater. Sci. Eng. A 179/180 (1994)526-530.",AM,Quenching,,,,, XRD TEM SEM,Carter,,,10.1016/0921-5093(94)90260-7,,,,Radio Frequency Melting,,,,,,,,,,
60490a203e6da430a7212f59,B8Fe77Mn15,"Komuro, M.: Master Dissertation, Tohoku University, 1984.",CR,Melt Spinning,Ribbon,Width X Thickness,1,0.04,AXS  SEM  TEM  XRD ,Carter,,,,,,,Radio Frequency Melting,,,,,,,,,,
60490a203e6da430a7212f5a,B8Fe77Mo15,"Komuro, M.: Master Dissertation, Tohoku University, 1984.",AC,Melt Spinning,Ribbon,Width X Thickness,1,0.04,AXS  SEM  TEM  XRD ,Carter,,,,,,,Radio Frequency Melting,,,,,,,,,,
60490a203e6da430a7212f5b,B8Fe77Nb15,"Komuro, M.: Master Dissertation, Tohoku University, 1984.",AM,Melt Spinning,Ribbon,Width X Thickness,1,0.04,AXS  SEM  TEM XRD,Carter,,,,,,,Radio Frequency Melting,,,,,,,,,,
60490a203e6da430a7212f5c,B8Fe77Nd15,"Cadogan, J.M., Ryan, D.H., Coey, J.M.D.: Mater. Sci. Eng. 99 (1988) 143-146.",AM,Quenching,Ribbon,,,, XRD,Carter,,,10.1016/0025-5416(88)90310-2,,,,Radio Frequency Melting,,,,,,,,,,
60490a203e6da430a7212f5d,B8Fe77Nd15,"Harada, T., Kuji, T., Fukuoka, K., Syono, Y.: J. Alloys Compounds. 191 (1993) 255-261.",AM,Quenching,Ribbon,Width X Thickness,2,0.03, XRD TEM SEM,Carter,,,10.1016/0925-8388(93)90074-W,,,,Radio Frequency Melting,,,,,,,,,,
