Repository: leschultz/Molecular-Dynamic-Characteristic-Temperatures-for-Predicting-Metallic-Glass-Forming-Ability

├── README.md
├── features
│   ├── MDF_DMREF_Metallic_Glasses_v5
│   │   ├── MDF_DMREF_Metallic_Glasses_v5.csv
│   │   └── update_metallic_glasses.py
│   ├── features_dmax_cts
│   │   ├── features_dmax_cts.csv
│   │   ├── features_dmax_cts.json
│   │   └── upload.py
│   ├── features_gfa_cts
│   │   ├── features_gfa_cts.csv
│   │   ├── features_gfa_cts.json
│   │   ├── requirements.txt
│   │   └── upload.py
│   └── prsd_features_gfa_cts
│       └── prsd_features_gfa_cts.csv
└── plots
    ├── classification
    │   ├── original
    │   │   ├── PR_positive.png
    │   │   └── PR_positive_data.csv
    │   └── prsd
    │       ├── PRSD_PR_positive_data.csv
    │       └── PR_positive_PRSD.png

File: features/MDF_DMREF_Metallic_Glasses_v5/MDF_DMREF_Metallic_Glasses_v5.csv (part 35 of 58)
_id,Composition,Reference,Is_Amorphous?,Casting,Type,Size_Measure,Size1,Size2,Characterization,From,Tg_[K],Tl_[K],DOI,Dmax_[mm],Tx_[K],Tm_[K],Melting,Environment,Sigma_[Mpa],Zmax_[mm],E_[GPA],Possion's_Ratio,v,Rc_[K/s],Fracture_Strength_[MPa],G_[GPa],Density_[g/cm^3]
60490a203e6da430a7212f5e,B8Fe77Nd15,"Sakaguchi, Y., Harada, T., Kuji, T., Fukuoka, K., Syono, Y.: The Minerals Metals Mater.Soc. (1994) 233-242.",AM,Quenching,Bulk,,,, XRD TEM SEM,Carter,,,,,,,Radio Frequency Melting,,,,,,,,,,
60490a203e6da430a7212f5f,B8Fe77Nd15,"Harada, T., Kuji, T., Fukuoka, K., Syono, T.: J. Mater. Sci. Lett. 11 (1992) 1072-1074.",AM,Quenching,Ribbon,Width X Thickness,2,0.02, XRD TEM,Carter,,,10.1007/BF00729765,,,,Radio Frequency Melting,,,,,,,,,,
60490a203e6da430a7212f60,B8Fe77Nd15,"Sakaguchi, Y., Harada, T., Kuji, T.: Mater. Sci. Eng. A 181/182 (1994) 1232-1236.",OT,Mechanical,Powder,,,,SEM  XRD ,Carter,,,10.1016/0921-5093(94)90837-0,,,,Radio Frequency Melting,,,,,,,,,,
60490a203e6da430a7212f61,B8Fe77Ni15,"Komuro, M.: Master Dissertation, Tohoku University, 1984.",CR,Melt Spinning,Ribbon,Width X Thickness,1,0.004,AES  AXS  EMA  SEM  TEM  XRD ,Carter,,,,,,,Radio Frequency Melting,,,,,,,,,,
60490a203e6da430a7212f62,B8Fe79Nd13,"Clavaguera, N., Clavaguera-Mora, M.T.: Mater. Sci. Eng. A 179/180 (1994) 288-292.",OT,,,,,,SEM  XRD ,Carter,,,10.1016/0921-5093(94)90212-7,,,,,,,,,,,,,,
60490a203e6da430a7212f63,B8Fe79Nd13,"Diego, J.A., Clavaguera-Mora, M.T., Clavaguera, N.: Mater. Sci. Eng. A 179/180 (1994)526-530.",AM,Quenching,,,,, XRD TEM SEM,Carter,,,10.1016/0921-5093(94)90260-7,,,,Radio Frequency Melting,,,,,,,,,,
60490a203e6da430a7212f64,B8Fe79P13,"Durand, J., Yung, M.: Amorphous Magnetism II, Levy, R.A., Hasegawa, R. (eds.), New York: Plenum Press, 1977, p. 275-288.",AM,Melt Spinning,Ribbon,,,,MS  XRD,Carter,,,10.1007/978-1-4613-4178-9_27,,,,,,,,,,,,,,
60490a203e6da430a7212f65,B8Fe80Mo12,"Komuro, M.: Master Dissertation, Tohoku University, 1984.",AC,Melt Spinning,Ribbon,Width X Thickness,1,0.04,AXS  SEM  TEM  XRD ,Carter,,,,,,,Radio Frequency Melting,,,,,,,,,,
60490a203e6da430a7212f66,B8Fe80Nb12,"Komuro, M.: Master Dissertation, Tohoku University, 1984.",AM,Melt Spinning,Ribbon,Width X Thickness,1,0.04,AXS  SEM  TEM XRD,Carter,,,,,,,Radio Frequency Melting,,,,,,,,,,
60490a203e6da430a7212f67,B8Fe80P12,"Kern, R., Naka, M., Gonser, U.: Proc. 4th Int. Conf. Rapidly Quenched Met., Sendai,Masumoto, T., Suzuki, K. (eds.), The Japan Institute of Metals 2 (1982) 847-850.",AM,Melt Spinning,Ribbon,Width X Thickness,1.0-2.0,0.02,MS  XRD,Carter,,,,,,,,,,,,,,,,,
60490a203e6da430a7212f68,B8Fe80P12,"Durand, J., Yung, M.: Amorphous Magnetism II, Levy, R.A., Hasegawa, R. (eds.), New York: Plenum Press, 1977, p. 275-288.",AM,Melt Spinning,Ribbon,,,,MS  XRD,Carter,,,10.1007/978-1-4613-4178-9_27,,,,,,,,,,,,,,
60490a203e6da430a7212f69,B8Fe80Si12,"Gonser, U., Ghafari, M., Ackermann, M., Klein, H.P., Bauer, J., Wagner, H.-G.: Proc. 4thInt. Conf. Rapidly Quenched Met., Sendai, Masumoto, T., Suzuki, K. (eds.), The JapanInstitute of Metals 1 (1982) 639-642.",AM,Melt Spinning,Ribbon,Width X Thickness,1,0.035,DTA  TEM  UPS  XRD  -,Carter,,,,,,,,,,,,,,,,,
60490a203e6da430a7212f6a,B8Fe80Zr12,"['Ohnuma, S., Nose, M., Shirakawa, K., Masumoto, T.: Sci. Rep. Res. Inst. Tohoku Univ.Ser. A 29 (1981) 254-264.'
 'Nose, M.: Doctor Thesis, Tohoku University, 1988.']",AM,Melt Spinning,Ribbon,,,,,Carter,,,,,,,Radio Frequency Melting,,,,,,,,,,
60490a203e6da430a7212f6b,B8Fe81P11,"Durand, J., Yung, M.: Amorphous Magnetism II, Levy, R.A., Hasegawa, R. (eds.), New York: Plenum Press, 1977, p. 275-288.",AM,Melt Spinning,Ribbon,,,,MS  XRD,Carter,,,10.1007/978-1-4613-4178-9_27,,,,,,,,,,,,,,
60490a203e6da430a7212f6c,B8Fe82Mn10,"Komuro, M.: Master Dissertation, Tohoku University, 1984.",CR,Melt Spinning,Ribbon,Width X Thickness,1,0.04,AXS  SEM  TEM  XRD ,Carter,,,,,,,Radio Frequency Melting,,,,,,,,,,
60490a203e6da430a7212f6d,B8Fe82Mo10,"Komuro, M.: Master Dissertation, Tohoku University, 1984.",AC,Melt Spinning,Ribbon,Width X Thickness,1,0.04,AXS  SEM  TEM  XRD ,Carter,,,,,,,Radio Frequency Melting,,,,,,,,,,
60490a203e6da430a7212f6e,B8Fe82Ni10,"Komuro, M.: Master Dissertation, Tohoku University, 1984.",CR,Melt Spinning,Ribbon,Width X Thickness,1,0.004,AES  AXS  EMA  SEM  TEM  XRD ,Carter,,,,,,,Radio Frequency Melting,,,,,,,,,,
60490a203e6da430a7212f6f,B8Fe82P10,"Durand, J., Yung, M.: Amorphous Magnetism II, Levy, R.A., Hasegawa, R. (eds.), New York: Plenum Press, 1977, p. 275-288.",AM,Melt Spinning,Ribbon,,,,MS  XRD,Carter,,,10.1007/978-1-4613-4178-9_27,,,,,,,,,,,,,,
60490a203e6da430a7212f70,B8Fe82V10,"Komuro, M.: Master Dissertation, Tohoku University, 1984.",CR,Melt Spinning,Ribbon,Width X Thickness,1,0.04,AXS  SEM  TEM  XRD ,Carter,,,,,,,Radio Frequency Melting,,,,,,,,,,
60490a203e6da430a7212f71,B8Fe82Zr10,"['Ohnuma, S., Nose, M., Shirakawa, K., Masumoto, T.: Sci. Rep. Res. Inst. Tohoku Univ.Ser. A 29 (1981) 254-264.'
 'Nose, M.: Doctor Thesis, Tohoku University, 1988.']",AM,Melt Spinning,Ribbon,,,,,Carter,,,,,,,Radio Frequency Melting,,,,,,,,,,
60490a203e6da430a7212f72,B8Fe83P9,"Durand, J., Yung, M.: Amorphous Magnetism II, Levy, R.A., Hasegawa, R. (eds.), New York: Plenum Press, 1977, p. 275-288.",AM,Melt Spinning,Ribbon,,,,MS  XRD,Carter,,,10.1007/978-1-4613-4178-9_27,,,,,,,,,,,,,,
60490a203e6da430a7212f73,B8Fe85Hf7,"Suzuki, K., Makino, A., Inoue, A., Masumoto, T.: Sci. Rep. Res. Inst. Tohoku Univ. Ser. A 39 (1994) 133-140. ",AM,Melt Spinning,Ribbon,Width X Thickness,14-Jan,0.02,XRD,Carter,,,,,,,Arc Melting,Ar-gas,,,,,,,,,
60490a203e6da430a7212f74,B8Fe85Nb7,"Suzuki, K., Makino, A., Inoue, A., Masumoto, T.: Sci. Rep. Res. Inst. Tohoku Univ. Ser. A 39 (1994) 133-140. ",AM,Melt Spinning,Ribbon,Width X Thickness,14-Jan,0.02, TEM XRD,Carter,,,,,,,Radio Frequency Melting,,,,,,,,,,
60490a203e6da430a7212f75,B8Fe85Zr7,"['Ohnuma, S., Nose, M., Shirakawa, K., Masumoto, T.: Sci. Rep. Res. Inst. Tohoku Univ.Ser. A 29 (1981) 254-264.'
 'Nose, M.: Doctor Thesis, Tohoku University, 1988.']",AM,Melt Spinning,Ribbon,,,,,Carter,,,,,,,Radio Frequency Melting,,,,,,,,,,
60490a203e6da430a7212f76,B8Fe85Zr7,"Kim, K.Y., Noh, T.H., Kang, I.K., Kang, T.: Mater. Sci. Eng. A 179/180 (1994) 552-556.",AM,Melt Spinning,Ribbon,Width X Thickness,1.0-2.0,0.02,,Carter,,,10.1016/0921-5093(94)90265-8,,,,Radio Frequency Melting,,,,,,,,,,
60490a203e6da430a7212f77,B8Fe87Mn5,"Komuro, M.: Master Dissertation, Tohoku University, 1984.",CR,Melt Spinning,Ribbon,Width X Thickness,1,0.04,AXS  SEM  TEM  XRD ,Carter,,,,,,,Radio Frequency Melting,,,,,,,,,,
60490a203e6da430a7212f78,B8Fe87Mo5,"Komuro, M.: Master Dissertation, Tohoku University, 1984.",AC,Melt Spinning,Ribbon,Width X Thickness,1,0.04,AXS  SEM  TEM  XRD ,Carter,,,,,,,Radio Frequency Melting,,,,,,,,,,
60490a203e6da430a7212f79,B8Fe87Nb5,"Komuro, M.: Master Dissertation, Tohoku University, 1984.",AC,Melt Spinning,Ribbon,Width X Thickness,1,0.04,AXS  SEM  TEM XRD,Carter,,,,,,,Radio Frequency Melting,,,,,,,,,,
60490a203e6da430a7212f7a,B8Fe87Ni5,"Komuro, M.: Master Dissertation, Tohoku University, 1984.",CR,Melt Spinning,Ribbon,Width X Thickness,1,0.004,AES  AXS  EMA  SEM  TEM  XRD ,Carter,,,,,,,Radio Frequency Melting,,,,,,,,,,
60490a203e6da430a7212f7b,B8Fe87V5,"Komuro, M.: Master Dissertation, Tohoku University, 1984.",CR,Melt Spinning,Ribbon,Width X Thickness,1,0.04,AXS  SEM  TEM  XRD ,Carter,,,,,,,Radio Frequency Melting,,,,,,,,,,
60490a203e6da430a7212f7c,B8Fe89Mn3,"Komuro, M.: Master Dissertation, Tohoku University, 1984.",CR,Melt Spinning,Ribbon,Width X Thickness,1,0.04,AXS  SEM  TEM  XRD ,Carter,,,,,,,Radio Frequency Melting,,,,,,,,,,
60490a203e6da430a7212f7d,B8Fe89Ni3,"Komuro, M.: Master Dissertation, Tohoku University, 1984.",CR,Melt Spinning,Ribbon,Width X Thickness,1,0.004,AES  AXS  EMA  SEM  TEM  XRD ,Carter,,,,,,,Radio Frequency Melting,,,,,,,,,,
60490a203e6da430a7212f7e,B8Fe90Zr2,"['Ohnuma, S., Nose, M., Shirakawa, K., Masumoto, T.: Sci. Rep. Res. Inst. Tohoku Univ.Ser. A 29 (1981) 254-264.'
 'Nose, M.: Doctor Thesis, Tohoku University, 1988.']",CR,Melt Spinning,Ribbon,,,,,Carter,,,,,,,Radio Frequency Melting,,,,,,,,,,
60490a203e6da430a7212f7f,B8Fe91Mn1,"Komuro, M.: Master Dissertation, Tohoku University, 1984.",CR,Melt Spinning,Ribbon,Width X Thickness,1,0.04,AXS  SEM  TEM  XRD ,Carter,,,,,,,Radio Frequency Melting,,,,,,,,,,
60490a203e6da430a7212f80,B8Fe91Ni1,"Komuro, M.: Master Dissertation, Tohoku University, 1984.",CR,Melt Spinning,Ribbon,Width X Thickness,1,0.004,AES  AXS  EMA  SEM  TEM  XRD ,Carter,,,,,,,Radio Frequency Melting,,,,,,,,,,
60490a203e6da430a7212f81,B8Mo55.5Ru36.5,"Adrian, H., Toyota, N., Hensel, B., Soeldner, K.: Jpn. J. Appl. Phys., Suppl. 26-3 (1987)1309-1310.",AM,,Thin Film,,,,SEM ,Carter,,,10.7567/JJAPS.26S3.1309,,,,,,,,,,,,,,
60490a203e6da430a7212f82,B8Ni30Ti62,"Suryanarayana, C., Inoue, A., Masumoto, T.: Sci. Rep. Res. Inst. Tohoku Univ. Ser. A 28(1980) 195-207.",AM,Melt Spinning,,,,,XRD,Carter,,,,,,,,,,,,,,,,,
60490a203e6da430a7212f83,B8Ni32Zr60,"Koester, U., Schroeder, H.-W., Blank, M.: J. Non-Cryst. Solids 61-62 (1984) 673-678.",AM,Melt Spinning,Ribbon,Thickness,0.02,, XRD,Carter,,,10.1016/0022-3093(84)90623-9,,,,Arc Melting,Ar-gas,,,,,,,,,
60490a203e6da430a7212f84,B8Ni80Si12,"Inoue, A., Masumoto, T., Kikuchi, M., Minemura, T.: Sci. Rep. Res. Inst. Tohoku Univ. Ser. A 27 (1979) 127-146.",CR,Melt Spinning,Ribbon,Width X Thickness,2.0-3.0,0.04-0.08, TEM  XRD ,Carter,,,,,,,,Ar-gas,,,,,,,,,
60490a203e6da430a7212f85,B9.4Fe80.3Nb10.3,"Makino, A., Arano, S., Inoue, A., Masumoto, T.: J. Jpn. Inst. Met. Sendai 58 (1994) 106-112.",AM,Deposition,Thin Film,Thickness,0.0015-0.002,,HREM  TEM XRD,Carter,,,10.2320/jinstmet1952.58.1_106,,,,,Ar-gas,,,,,,,,,
60490a203e6da430a7212f86,B9.5Fe83.4Nb7.1,"Makino, A., Arano, S., Inoue, A., Masumoto, T.: J. Jpn. Inst. Met. Sendai 58 (1994) 106-112.",AC,Deposition,Thin Film,Thickness,0.0015-0.002,,HREM  TEM XRD,Carter,,,10.2320/jinstmet1952.58.1_106,,,,,Ar-gas,,,,,,,,,
60490a203e6da430a7212f87,B9.5Fe83Nb7.5,"Makino, A., Arano, S., Inoue, A., Masumoto, T.: J. Jpn. Inst. Met. Sendai 58 (1994) 106-112.",AC,Deposition,Thin Film,Thickness,0.0015-0.002,,HREM  TEM XRD,Carter,,,10.2320/jinstmet1952.58.1_106,,,,,Ar-gas,,,,,,,,,
60490a203e6da430a7212f88,B9.72Fe82Si8.28,"Yavari, A.R.: Mater. Sci. Eng. 98 (1988) 491-493.",AM,,Tape,,,,DTA  MS  OM  SEM  TEM  UPS  XRD  -,Carter,,,10.1016/0025-5416(88)90214-5,,,,,,,,,,,,,,
60490a203e6da430a7212f89,B97.68Fe0.37Ti1.95,"Chan, W.S., Shen, B.G., Lo, H.Y., Yu, B.L.: Proc. 4th Int. Conf. Rapidly Quenched Met.,Sendai, Masumoto, T., Suzuki, K. (eds.), The Japan Institute of Metals 2 (1982) 1137-1140.",AM,Melt Spinning,Ribbon,Width X Thickness,1.5,0.025,TEM XRD,Carter,,,,,,,,,,,,,,,,,
60490a203e6da430a7212f8a,B9C11Fe80,"Battezzati, L., Riontino, G., Baricco, M., Lucci, A., Marino, F.: J. Non-Cryst. Solids 61-62(1984) 877-882.",AM,Melt Spinning,Ribbon,Width X Thickness,2-Jan,0.02,XRD ,Carter,,,10.1016/0022-3093(84)90653-7,,,,,,,,,,,,,,
60490a203e6da430a7212f8b,B9C9Fe82,"Battezzati, L., Riontino, G., Baricco, M., Lucci, A., Marino, F.: J. Non-Cryst. Solids 61-62(1984) 877-882.",AM,Melt Spinning,Ribbon,Width X Thickness,1,0.02,XRD ,Carter,,,10.1016/0022-3093(84)90653-7,,,,Radio Frequency Melting,,,,,,,,,,
60490a203e6da430a7212f8c,B9Co85Fe6,"Hunger, G., Mordike, B.L.: J. Non-Cryst. Solids 56 (1983) 231-236.",AM,Melt Spinning,Ribbon,Width X Thickness,1,0.018,XRD ,Carter,,,10.1016/0022-3093(83)90473-8,,,,,,,,,,,,,,
60490a203e6da430a7212f8d,B9Cr85Fe6,"Kaczkowski, Z., Kisdi-Koszo, E., Potocky, L.: Mater. Sci. Eng. A 133 (1991) 220-222.",AM,Melt Spinning,Ribbon,Width X Thickness,1,0.018, SEM  XRD,Carter,,,10.1016/0921-5093(91)90054-Q,,,,Radio Frequency Melting,,,,,,,,,,
60490a203e6da430a7212f8e,B9Cu2Fe75.5Si13.5,"Zhou, H.T., Zhao, Z.K., Zhou, X., Yan, B., Zhong, J.W., Li, Q.B.: Journal of Alloys and Compounds 475 (2009) 706–711.",AM,Melt Spinning,Ribbon,,,,,Carter,693.7,,10.1016/j.jallcom.2008.07.125,,791.5,,,,,,,,,,,,
60490a203e6da430a7212f8f,B9Fe6La85,"Hunger, G., Mordike, B.L.: J. Non-Cryst. Solids 56 (1983) 231-236.",AM,Melt Spinning,Ribbon,Width X Thickness,1,0.018, SEM  XRD ,Carter,,,10.1016/0022-3093(83)90473-8,,,,Radio Frequency Melting,,,,,,,,,,
60490a203e6da430a7212f90,B9Fe6Mo85,"Hunger, G., Mordike, B.L.: J. Non-Cryst. Solids 56 (1983) 231-236.",AM,Melt Spinning,Ribbon,Width X Thickness,1,0.018, SEM  XRD ,Carter,,,10.1016/0022-3093(83)90473-8,,,,Radio Frequency Melting,,,,,,,,,,
60490a203e6da430a7212f91,B9Fe6Ni85,"Hunger, G., Mordike, B.L.: J. Non-Cryst. Solids 56 (1983) 231-236.",AM,Melt Spinning,Ribbon,Width X Thickness,1,0.018,AES  EMA  SEM  TEM  XRD ,Carter,,,10.1016/0022-3093(83)90473-8,,,,Radio Frequency Melting,,,,,,,,,,
60490a203e6da430a7212f92,B9Fe6W85,"Hunger, G., Mordike, B.L.: J. Non-Cryst. Solids 56 (1983) 231-236.",AM,Melt Spinning,Ribbon,Width X Thickness,1,0.018,SEM ,Carter,,,10.1016/0022-3093(83)90473-8,,,,Radio Frequency Melting,,,,,,,,,,
60490a203e6da430a7212f93,B9Fe75Si16,"Gonser, U., Ghafari, M., Ackermann, M., Klein, H.P., Bauer, J., Wagner, H.-G.: Proc. 4thInt. Conf. Rapidly Quenched Met., Sendai, Masumoto, T., Suzuki, K. (eds.), The JapanInstitute of Metals 1 (1982) 639-642.",AM,Melt Spinning,Ribbon,Width X Thickness,1,0.035,DTA  TEM  UPS  XRD  -,Carter,,,,,,,,,,,,,,,,,
60490a203e6da430a7212f94,B9Fe77.5Si13.5,"Hoselitz, K.: Proc. 3rd Int. Conf. Rapidly Quenched Met., London, Cantor, B. (ed.), The Metals Society 2 (1978) 245-248. ",AM,Melt Spinning,Ribbon,Width X Thickness,1.0-2.0,0.02-0.05,DTA  UPS  XRD  -,Carter,,,,,,,Radio Frequency Melting,,,,,,,,,,
60490a203e6da430a7212f95,B9Fe78P13,"Durand, J., Yung, M.: Amorphous Magnetism II, Levy, R.A., Hasegawa, R. (eds.), New York: Plenum Press, 1977, p. 275-288.",AM,Melt Spinning,Ribbon,,,,MS  XRD,Carter,,,10.1007/978-1-4613-4178-9_27,,,,,,,,,,,,,,
60490a203e6da430a7212f96,B9Fe78Si13,"Baro, M.D., Surinach, S., Clavaguera-Mora, M.T., Clavaguera, N.: J. Non-Cryst. Solids 69(1984) 105-115.",AM,,Ribbon,Width X Thickness,2,0.03,DTA  MS  OM  SEM  TEM  UPS  XRD  -,Carter,,,10.1016/0022-3093(84)90127-3,,,,,,,,,,,,,,
60490a203e6da430a7212f97,B9Fe78Si13,"Schulz, R., Trudeau, M.L., Dussault, D., Van Neste, A., Dignard-Bailey, L.: Mater. Sci.Eng. A 179/180 (1994) 516-520.",AM,,Bulk,,,,DTA  TEM  UPS  XRD  -,Carter,,,10.1016/0921-5093(94)90743-9,,,,Radio Frequency Melting,,,,,,,,,,
60490a203e6da430a7212f98,B9Fe79P12,"Durand, J., Yung, M.: Amorphous Magnetism II, Levy, R.A., Hasegawa, R. (eds.), New York: Plenum Press, 1977, p. 275-288.",AM,Melt Spinning,Ribbon,,,,MS  XRD,Carter,,,10.1007/978-1-4613-4178-9_27,,,,,,,,,,,,,,
60490a203e6da430a7212f99,B9Fe80P11,"Durand, J., Yung, M.: Amorphous Magnetism II, Levy, R.A., Hasegawa, R. (eds.), New York: Plenum Press, 1977, p. 275-288.",AM,Melt Spinning,Ribbon,,,,MS  XRD,Carter,,,10.1007/978-1-4613-4178-9_27,,,,,,,,,,,,,,
60490a203e6da430a7212f9a,B9Fe80Si11,"Hoselitz, K.: Proc. 3rd Int. Conf. Rapidly Quenched Met., London, Cantor, B. (ed.), The Metals Society 2 (1978) 245-248. ",AC,Melt Spinning,Ribbon,Width X Thickness,1.0-2.0,0.02-0.05,DTA  UPS  XRD  -,Carter,,,,,,,Radio Frequency Melting,,,,,,,,,,
60490a203e6da430a7212f9b,B9Fe81P10,"Durand, J., Yung, M.: Amorphous Magnetism II, Levy, R.A., Hasegawa, R. (eds.), New York: Plenum Press, 1977, p. 275-288.",AM,Melt Spinning,Ribbon,,,,MS  XRD,Carter,,,10.1007/978-1-4613-4178-9_27,,,,,,,,,,,,,,
60490a203e6da430a7212f9c,B9Fe82Nd9,"Yamada, M., Terashima, Y., Tanaka, K.: Mater. Trans. JIM 34 (1993) 895-900.",AM,Quenching,Ribbon,Width X Thickness,2,0.015, XRD TEM SEM,Carter,,,10.2320/matertrans1989.34.895,,,,Radio Frequency Melting,,,,,,,,,,
60490a203e6da430a7212f9d,B9Fe82P9,"Durand, J., Yung, M.: Amorphous Magnetism II, Levy, R.A., Hasegawa, R. (eds.), New York: Plenum Press, 1977, p. 275-288.",AM,Melt Spinning,Ribbon,,,,MS  XRD,Carter,,,10.1007/978-1-4613-4178-9_27,,,,,,,,,,,,,,
60490a203e6da430a7212f9e,B9Fe83Mo8,"Komuro, M.: Master Dissertation, Tohoku University, 1984.",AC,Melt Spinning,Ribbon,Width X Thickness,1,0.04,AXS  SEM  TEM  XRD ,Carter,,,,,,,Radio Frequency Melting,,,,,,,,,,
60490a203e6da430a7212f9f,B9Fe83P8,"Chen, H.S.: Proc. 4th Int. Conf. Rapidly Quenched Met., Sendai, Masumoto, T., Suzuki, K.(eds.), The Japan Institute of Metals 1 (1982) 555-558.",AM,Melt Spinning,Ribbon,,,,MS  XRD,Carter,,,,,,,,,,,,,,,,,
60490a203e6da430a7212fa0,B9Fe83Si8,"Hoselitz, K.: Proc. 3rd Int. Conf. Rapidly Quenched Met., London, Cantor, B. (ed.), The Metals Society 2 (1978) 245-248. ",CR,Melt Spinning,Ribbon,Width X Thickness,1.0-2.0,0.02-0.05,DTA  UPS  XRD  -,Carter,,,,,,,Radio Frequency Melting,,,,,,,,,,
60490a203e6da430a7212fa1,B9Fe84Nb7,"Makino, A., Suzuki, K., Inoue, A., Masumoto, T.: Mater. Sci. Eng. A 179/180 (1994) 127-131.",AM,Melt Spinning,Ribbon,Width X Thickness,['13' '1-13'],['0.02' '0.01-0.02'], TEM XRD,Carter,,,10.1016/0921-5093(94)90178-3,,,,Radio Frequency Melting,,,,,,,,,,
60490a203e6da430a7212fa2,B9Fe85.5Nb5.5,"Makino, A., Arano, S., Inoue, A., Masumoto, T.: J. Jpn. Inst. Met. Sendai 58 (1994) 106-112.",CR,Deposition,Thin Film,Thickness,0.0015-0.002,,HREM  TEM XRD,Carter,,,10.2320/jinstmet1952.58.1_106,,,,,Ar-gas,,,,,,,,,
60490a203e6da430a7212fa3,B9Fe86Zr5,"['Ohnuma, S., Nose, M., Shirakawa, K., Masumoto, T.: Sci. Rep. Res. Inst. Tohoku Univ.Ser. A 29 (1981) 254-264.'
 'Nose, M.: Doctor Thesis, Tohoku University, 1988.']",AM,Melt Spinning,Ribbon,,,,,Carter,,,,,,,Radio Frequency Melting,,,,,,,,,,
60490a203e6da430a7212fa4,B9Fe91,"Hunger, G., Mordike, B.L.: J. Non-Cryst. Solids 56 (1983) 231-236.",AM,Melt Spinning,Ribbon,Width X Thickness,1,0.018,['XRD ' ' SEM  XRD ' 'AES  EMA  SEM  TEM  XRD ' 'SEM '],Carter,,,10.1016/0022-3093(83)90473-8,,,,,,,,,,,,,,
60490a203e6da430a7212fa5,B9Fe91,,,,,,,,,Ben,600.0,1628.0,10.1016/j.jallcom.2008.07.087,,600.0,,,,,,,,,26000000.0,,,
60490a203e6da430a7212fa6,B9Fe91,"Kaczkowski, Z., Kisdi-Koszo, E., Potocky, L.: Mater. Sci. Eng. A 133 (1991) 220-222.",AM,Melt Spinning,Ribbon,Width X Thickness,1,0.018, SEM  XRD,Carter,,,10.1016/0921-5093(91)90054-Q,,,,Radio Frequency Melting,,,,,,,,,,
60490a203e6da430a7212fa7,Ba10Cu32La58,"Matsuzaki, K., Inoue, A., Toribuchi, H., Aoki, K., Masumoto, T.: Mater. Trans. JIM 29(1988) 585-588.",AM,Melt Spinning,Ribbon,Width X Thickness,1,0.02,XRD,Carter,,,,,,,Radio Frequency Melting,Ar-gas,,,,,,,,,
60490a203e6da430a7212fa8,Ba10Cu33.5La56.5,"Matsuzaki, K., Inoue, A., Toribuchi, H., Aoki, K., Masumoto, T.: Mater. Trans. JIM 29(1988) 585-588.",AM,Melt Spinning,Ribbon,Width X Thickness,1,0.02,XRD,Carter,,,,,,,Radio Frequency Melting,Ar-gas,,,,,,,,,
60490a203e6da430a7212fa9,Ba10Cu35La55,"Matsuzaki, K., Inoue, A., Toribuchi, H., Aoki, K., Masumoto, T.: Mater. Trans. JIM 29(1988) 585-588.",AM,Melt Spinning,Ribbon,Width X Thickness,1,0.02,XRD,Carter,,,,,,,Radio Frequency Melting,Ar-gas,,,,,,,,,
60490a203e6da430a7212faa,Ba10Cu36.5La53.5,"Matsuzaki, K., Inoue, A., Toribuchi, H., Aoki, K., Masumoto, T.: Mater. Trans. JIM 29(1988) 585-588.",AM,Melt Spinning,Ribbon,Width X Thickness,1,0.02,XRD,Carter,,,,,,,Radio Frequency Melting,Ar-gas,,,,,,,,,
60490a203e6da430a7212fab,Ba12.5Cu62.5Y25,"Kataoka, N., Furukawa, S., Matsuzaki, K., Inoue, A., Masumoto, T.: Jpn. J. Appl. Phys. 27(1988) L70-L72.",AM,,Thin Film,,,,XRD,Carter,,,10.1143/JJAP.27.L70,,,,Arc Melting,Ar-gas,,,,,,,,,
60490a203e6da430a7212fac,Ba1Cu38La61,"Matsuzaki, K., Inoue, A., Toribuchi, H., Aoki, K., Masumoto, T.: Mater. Trans. JIM 29(1988) 585-588.",AM,Melt Spinning,Ribbon,Width X Thickness,1,0.02,XRD,Carter,,,,,,,Radio Frequency Melting,Ar-gas,,,,,,,,,
60490a203e6da430a7212fad,Ba22Cu67Yb11,"Kataoka, N., Furukawa, S., Matsuzaki, K., Inoue, A., Masumoto, T.: Jpn. J. Appl. Phys. 27(1988) L70-L72.",AM,,Thin Film,,,,XRD,Carter,,,10.1143/JJAP.27.L70,,,,Arc Melting,Ar-gas,,,,,,,,,
60490a203e6da430a7212fae,Ba2Cu27La71,"Matsuzaki, K., Inoue, A., Toribuchi, H., Aoki, K., Masumoto, T.: Mater. Trans. JIM 29(1988) 585-588.",AM,Melt Spinning,Ribbon,Width X Thickness,1,0.02,XRD,Carter,,,,,,,Radio Frequency Melting,Ar-gas,,,,,,,,,
60490a203e6da430a7212faf,Ba2Cu39La59,"Matsuzaki, K., Inoue, A., Toribuchi, H., Aoki, K., Masumoto, T.: Mater. Trans. JIM 29(1988) 585-588.",AM,Melt Spinning,Ribbon,Width X Thickness,1,0.02,XRD,Carter,,,,,,,Radio Frequency Melting,Ar-gas,,,,,,,,,
60490a203e6da430a7212fb0,Ba3Cu40La57,"Matsuzaki, K., Inoue, A., Toribuchi, H., Aoki, K., Masumoto, T.: Mater. Trans. JIM 29(1988) 585-588.",AM,Melt Spinning,Ribbon,Width X Thickness,1,0.02,XRD,Carter,,,,,,,Radio Frequency Melting,Ar-gas,,,,,,,,,
60490a203e6da430a7212fb1,Ba3Cu41La56,"Matsuzaki, K., Inoue, A., Toribuchi, H., Aoki, K., Masumoto, T.: Mater. Trans. JIM 29(1988) 585-588.",AM,Melt Spinning,Ribbon,Width X Thickness,1,0.02,XRD,Carter,,,,,,,Radio Frequency Melting,Ar-gas,,,,,,,,,
60490a203e6da430a7212fb2,Ba4.5Cu27.5La68,"Matsuzaki, K., Inoue, A., Toribuchi, H., Aoki, K., Masumoto, T.: Mater. Trans. JIM 29(1988) 585-588.",AM,Melt Spinning,Ribbon,Width X Thickness,1,0.02,XRD,Carter,,,,,,,Radio Frequency Melting,Ar-gas,,,,,,,,,
60490a203e6da430a7212fb3,Ba4Cu27La69,"Matsuzaki, K., Inoue, A., Toribuchi, H., Aoki, K., Masumoto, T.: Mater. Trans. JIM 29(1988) 585-588.",AM,Melt Spinning,Ribbon,Width X Thickness,1,0.02,XRD,Carter,,,,,,,Radio Frequency Melting,Ar-gas,,,,,,,,,
60490a203e6da430a7212fb4,Ba4Cu42La54,"Matsuzaki, K., Inoue, A., Toribuchi, H., Aoki, K., Masumoto, T.: Mater. Trans. JIM 29(1988) 585-588.",AM,Melt Spinning,Ribbon,Width X Thickness,1,0.02,XRD,Carter,,,,,,,Radio Frequency Melting,Ar-gas,,,,,,,,,
60490a203e6da430a7212fb5,Ba5Cu42La53,"Matsuzaki, K., Inoue, A., Toribuchi, H., Aoki, K., Masumoto, T.: Mater. Trans. JIM 29(1988) 585-588.",AM,Melt Spinning,Ribbon,Width X Thickness,1,0.02,XRD,Carter,,,,,,,Radio Frequency Melting,Ar-gas,,,,,,,,,
60490a203e6da430a7212fb6,Ba67Cu5La28,"Matsuzaki, K., Inoue, A., Toribuchi, H., Aoki, K., Masumoto, T.: Mater. Trans. JIM 29(1988) 585-588.",AM,Melt Spinning,Ribbon,Width X Thickness,1,0.02,XRD,Carter,,,,,,,Radio Frequency Melting,Ar-gas,,,,,,,,,
60490a203e6da430a7212fb7,Ba7.5Cu29La63.5,"Matsuzaki, K., Inoue, A., Toribuchi, H., Aoki, K., Masumoto, T.: Mater. Trans. JIM 29(1988) 585-588.",AM,Melt Spinning,Ribbon,Width X Thickness,1,0.02,XRD,Carter,,,,,,,Radio Frequency Melting,Ar-gas,,,,,,,,,
60490a203e6da430a7212fb8,Ba7Cu28La65,"Matsuzaki, K., Inoue, A., Toribuchi, H., Aoki, K., Masumoto, T.: Mater. Trans. JIM 29(1988) 585-588.",AM,Melt Spinning,Ribbon,Width X Thickness,1,0.02,XRD,Carter,,,,,,,Radio Frequency Melting,Ar-gas,,,,,,,,,
60490a203e6da430a7212fb9,Ba7Cu41.5La51.5,"Matsuzaki, K., Inoue, A., Toribuchi, H., Aoki, K., Masumoto, T.: Mater. Trans. JIM 29(1988) 585-588.",AM,Melt Spinning,Ribbon,Width X Thickness,1,0.02,XRD,Carter,,,,,,,Radio Frequency Melting,Ar-gas,,,,,,,,,
60490a203e6da430a7212fba,Ba8Cu30La62,"Matsuzaki, K., Inoue, A., Toribuchi, H., Aoki, K., Masumoto, T.: Mater. Trans. JIM 29(1988) 585-588.",AM,Melt Spinning,Ribbon,Width X Thickness,1,0.02,XRD,Carter,,,,,,,Radio Frequency Melting,Ar-gas,,,,,,,,,
60490a203e6da430a7212fbb,Ba8Cu40La52,"Matsuzaki, K., Inoue, A., Toribuchi, H., Aoki, K., Masumoto, T.: Mater. Trans. JIM 29(1988) 585-588.",AM,Melt Spinning,Ribbon,Width X Thickness,1,0.02,XRD,Carter,,,,,,,Radio Frequency Melting,Ar-gas,,,,,,,,,
60490a203e6da430a7212fbc,Ba9.5Cu38La52.5,"Matsuzaki, K., Inoue, A., Toribuchi, H., Aoki, K., Masumoto, T.: Mater. Trans. JIM 29(1988) 585-588.",AM,Melt Spinning,Ribbon,Width X Thickness,1,0.02,XRD,Carter,,,,,,,Radio Frequency Melting,Ar-gas,,,,,,,,,
60490a203e6da430a7212fbd,Ba9Cu31La60,"Matsuzaki, K., Inoue, A., Toribuchi, H., Aoki, K., Masumoto, T.: Mater. Trans. JIM 29(1988) 585-588.",AM,Melt Spinning,Ribbon,Width X Thickness,1,0.02,XRD,Carter,,,,,,,Radio Frequency Melting,Ar-gas,,,,,,,,,
60490a203e6da430a7212fbe,Ba9Cu39La52,"Matsuzaki, K., Inoue, A., Toribuchi, H., Aoki, K., Masumoto, T.: Mater. Trans. JIM 29(1988) 585-588.",AM,Melt Spinning,Ribbon,Width X Thickness,1,0.02,XRD,Carter,,,,,,,Radio Frequency Melting,Ar-gas,,,,,,,,,
60490a203e6da430a7212fbf,Be0.11Cu59.93Ti9.99Zr29.97,"Q.S. Zhang, H.F. Zhang, Y.F. Deng, B.Z. Ding, Z.Q. Hu, Scripta Mater. 49(2003) 273. ",AM,Melt Casting,Rod,,,,,Carter,720.0,1130.0,10.1016/S1359-6462(03)00285-9,5.0,762.0,,,,,,,,,,,,
60490a203e6da430a7212fc0,Be10Cu54Ti9Zr27,,,,,,,,,Ben,720.0,1130.0,10.2320/matertrans.42.1800,5.0,762.0,,,,,,,,,,,,
60490a203e6da430a7212fc1,Be10Si15Ti75,"Shingu, P.H., Shimomura, K., Ozaki, R., Osamura, K., Murakami, Y.: Proc. 3rd Int. Conf. Rapidly Quenched Met., London, Cantor, B. (ed.), The Metals Society 1 (1978) 315-324. Tanner, L.E.: Scr. Metall. 12 (1978) 703-708.",CR,Melt Spinning,Ribbon,Width X Thickness, 1-2,0.03,XRD,Carter,,,,,,,Arc Melting,,,,,,,,,,
60490a203e6da430a7212fc2,Be10Ti90,"Tanner, L.E., Ray, R.: Acta Metall. 27 (1979) 1727-1747.",CR,Melt Spinning,Ribbon,,,,TEM  XRD,Carter,,,10.1016/0001-6160(79)90087-7,,,,,,,,,,,,,,
60490a203e6da430a7212fc3,Be10Zr90,"Tanner, L.E., Ray, R.: Acta Metall. 27 (1979) 1727-1747.",CR,Melt Spinning,Ribbon,,,,TEM  XRD,Carter,,,10.1016/0001-6160(79)90087-7,,,,,,,,,,,,,,
60490a203e6da430a7212fc4,Be12.5Cu47.5Zr40,"Park, E.S., Chang, H.J., Kim, D.H.: Acta Mater. 56 (2008) 3120-3131.",AM,Melt Casting,Rod,,,,,Carter,698.0,1156.0,10.1016/j.actamat.2008.02.044,3.0,756.0,,,,,,,,,,,,
60490a203e6da430a7212fc5,Be15Si10Ti75,"Shingu, P.H., Shimomura, K., Ozaki, R., Osamura, K., Murakami, Y.: Proc. 3rd Int. Conf. Rapidly Quenched Met., London, Cantor, B. (ed.), The Metals Society 1 (1978) 315-324. Tanner, L.E.: Scr. Metall. 12 (1978) 703-708.",AC,Melt Spinning,Ribbon,Width X Thickness, 1-2,0.03,XRD,Carter,,,,,,,Arc Melting,,,,,,,,,,
60490a203e6da430a7212fc6,Be15Si15Ti70,"Shingu, P.H., Shimomura, K., Ozaki, R., Osamura, K., Murakami, Y.: Proc. 3rd Int. Conf. Rapidly Quenched Met., London, Cantor, B. (ed.), The Metals Society 1 (1978) 315-324. Tanner, L.E.: Scr. Metall. 12 (1978) 703-708.",AC,Melt Spinning,Ribbon,Width X Thickness, 1-2,0.03,XRD,Carter,,,,,,,Arc Melting,,,,,,,,,,
60490a203e6da430a7212fc7,Be18.4Cu8Ni9.2Ti50.6Zr13.8,,AM,Melt Casting,Rod,,,,,Carter,586.0,1050.0,10.1016/j.jallcom.2018.11.299,8.0,653.0,,,,,,,,,,,,
60490a203e6da430a7212fc8,Be18.8Cu6Ni9.4Ti51.7Zr14.1,,AM,Melt Casting,Rod,,,,,Carter,593.0,1079.0,10.1016/j.jallcom.2018.11.299,8.0,649.0,,,,,,,,,,,,
60490a203e6da430a7212fc9,Be18Cu10Ni9Ti49.5Zr13.5,,AM,Melt Casting,Rod,,,,,Carter,582.0,1046.0,10.1016/j.jallcom.2018.11.299,7.0,656.0,,,,,,,,,,,,
60490a203e6da430a7212fca,Be18Cu14Nb8Ni12Zr48,,,,,,,,,Ben,656.0,1072.0,10.1016/j.jallcom.2008.07.087,8.0,724.0,,,,,,,,,,,,
60490a203e6da430a7212fcb,Be18Cu14Nb8Ni12Zr48,,,,,,,,,Lane,656.0,1072.0,10.1016/j.jallcom.2008.07.087,8.0,724.0,,,,,,,,,,,,
60490a203e6da430a7212fcc,Be18Cu14Nb8Ni12Zr48,"Y. Zhang, D.Q. Zhao, M.X. Pan, W.H. Wang, J. Non-Cryst. Solids 315(2003) 206. ",AM,Melt Casting,Rod,,,,,Carter,656.0,1072.0,10.1016/S0022-3093(02)01876-8,8.0,724.0,,,,,,,,,,,,
60490a203e6da430a7212fcd,Be18Cu9Ni8Ti40Zr25,"Y.C. Kim, W.T. Kim, D.H. Kim, Mater. Sci. Eng. A 375–377 (2004) 127.",AM,Melt Casting,Wedge,,,,,Carter,621.0,1009.0,10.1016/j.msea.2003.10.115,,668.0,,,,,8.0,,,,,,,
60490a203e6da430a7212fce,Be18Cu9Ni8Ti40Zr25,,,,,,,,,Ben,621.0,1009.0,10.1016/j.jallcom.2008.07.087,8.0,668.0,,,,,,,,,,,,
60490a203e6da430a7212fcf,Be18Cu9Ni8Ti40Zr25,"Q.J. Chen, J. Shen, D.L. Zhang, H.B. Fan, J.F. Sun, D.G. McCartney, Mater.Sci. Eng. A 433 (2006) 155. ",AM,Melt Casting,Rod,,,,,Carter,621.0,1009.0,10.1016/j.msea.2006.06.053,8.0,668.0,,,,,,,,,,,,
60490a203e6da430a7212fd0,Be18Cu9Ni8Ti40Zr25,,,,,,,,,Lane,621.0,1009.0,10.1016/j.jallcom.2008.07.087,8.0,668.0,,,,,,,,,,,,
60490a203e6da430a7212fd1,Be18Cu9Ni8Ti50Zr15,,,,,,,,,Lane,622.0,1009.0,10.1016/j.jallcom.2008.07.087,6.0,662.0,,,,,,,,,,,,
60490a203e6da430a7212fd2,Be18Cu9Ni8Ti50Zr15,,,,,,,,,Ben,622.0,1009.0,10.1016/j.jallcom.2008.07.087,6.0,662.0,,,,,,,,,,,,
60490a203e6da430a7212fd3,Be18Cu9Ni8Ti50Zr15,,AM,Melt Casting,Rod,,,,,Carter,622.0,1009.0,10.1016/j.jallcom.2018.11.299,6.0,662.0,,,,,,,,,,,,
60490a203e6da430a7212fd4,Be18Cu9Ni8Ti50Zr15,"J.M. Park, Y.C. Kim, W.T. Kim, D.H. Kim, Mater. Trans. 45 (2004) 595.",AM,Melt Casting,Wedge,,,,,Carter,622.0,1009.0,10.2320/matertrans.45.595,,662.0,,,,,6.0,,,,,,,
60490a203e6da430a7212fd5,Be18Cu9Ni8Ti55Zr10,,,,,,,,,Ben,629.0,1013.0,10.1016/j.jallcom.2008.07.087,6.0,667.0,,,,,,,,,,,,
60490a203e6da430a7212fd6,Be18Cu9Ni8Ti55Zr10,,,,,,,,,Lane,629.0,1013.0,10.1016/j.jallcom.2008.07.087,6.0,667.0,,,,,,,,,,,,
60490a203e6da430a7212fd7,Be18Cu9Ni8Ti55Zr10,"J.M. Park, Y.C. Kim, W.T. Kim, D.H. Kim, Mater. Trans. 45 (2004) 595.",AM,Melt Casting,Wedge,,,,,Carter,629.0,1013.0,10.2320/matertrans.45.595,,667.0,,,,,6.0,,,,,,,
60490a203e6da430a7212fd8,Be18Cu9Ni8Ti55Zr10,,AM,Melt Casting,Rod,,,,,Carter,629.0,1013.0,10.1016/j.msea.2006.06.053,6.0,667.0,,,,,,,,,,,,
60490a203e6da430a7212fd9,Be18Cu9Ni8Ti60Zr5,,,,,,,,,Ben,638.0,1085.0,10.2320/matertrans.45.595,,672.0,,,,,,,,,,,,
60490a203e6da430a7212fda,Be18Cu9Ni8Ti65,,,,,,,,,Ben,635.0,1136.0,10.2320/matertrans.45.595,,670.0,,,,,,,,,,,,
60490a203e6da430a7212fdb,Be19.2Cu4Ni9.6Ti52.8Zr14.4,,AM,Melt Casting,Rod,,,,,Carter,599.0,1123.0,10.1016/j.jallcom.2018.11.299,10.0,646.0,,,,,,,,,,,,
60490a203e6da430a7212fdc,Be19.6Cu2Ni9.8Ti53.9Zr14.7,,AM,Melt Casting,Rod,,,,,Carter,603.0,1143.0,10.1016/j.jallcom.2018.11.299,7.0,642.0,,,,,,,,,,,,
60490a203e6da430a7212fdd,Be2.5Zr97.5,"Tanner, L.E., Ray, R.: Acta Metall. 27 (1979) 1727-1747.",CR,Melt Spinning,Ribbon,,,,TEM  XRD,Carter,,,10.1016/0001-6160(79)90087-7,,,,,,,,,,,,,,
60490a203e6da430a7212fde,Be20Co20Hf20Ti20Zr20,,AM,Melt Casting,Rod,,,,,Carter,683.0,1187.0,10.1016/j.commatsci.2016.02.037,3.0,722.0,,,,,,,,,,,,
60490a203e6da430a7212fdf,Be20Cu10Fe2Mg12Nb12Ni6Y2Zr36,,,,,,,,,Ben,670.0,1029.0,10.1016/j.jallcom.2008.07.087,5.0,712.0,,,,,,,,,,,,
60490a203e6da430a7212fe0,Be20Cu10Fe2Mg12Nb12Ni6Y2Zr36,"Y. Zhang, D.Q. Zhao, M.X. Pan, W.H. Wang, J. Non-Cryst. Solids 315(2003) 206. ",AM,Melt Casting,Rod,,,,,Carter,670.0,1029.0,10.1016/S0022-3093(02)01876-8,5.0,712.0,,,,,,,,,,,,
60490a203e6da430a7212fe1,Be20Cu10Fe2Mg12Nb12Ni6Y2Zr36,,,,,,,,,Lane,670.0,1029.0,10.1016/j.jallcom.2008.07.087,5.0,712.0,,,,,,,,,,,,
60490a203e6da430a7212fe2,Be20Cu10Mg12Nb12Ni8Y2Zr36,,,,,,,,,Lane,653.0,1029.0,10.1016/j.jallcom.2008.07.087,5.0,733.0,,,,,,,,,,,,
60490a203e6da430a7212fe3,Be20Cu10Mg12Nb12Ni8Y2Zr36,,,,,,,,,Ben,653.0,1029.0,10.1016/j.jallcom.2008.07.087,5.0,733.0,,,,,,,,,,,,
60490a203e6da430a7212fe4,Be20Cu10Mg12Nb12Ni8Y2Zr36,"Y. Zhang, D.Q. Zhao, M.X. Pan, W.H. Wang, J. Non-Cryst. Solids 315(2003) 206. ",AM,Melt Casting,Rod,,,,,Carter,653.0,1029.0,10.1016/S0022-3093(02)01876-8,5.0,733.0,,,,,,,,,,,,
60490a203e6da430a7212fe5,Be20Cu15.25Ni9.75Ti16.5Zr38.5,,,,,,,,,Ben,630.0,1003.0,10.1016/j.jallcom.2008.07.087,,678.0,,,,,,,,,1.4,,,
60490a203e6da430a7212fe6,Be20Cu15.25Ni9.75Ti16.5Zr38.5,"Z.P. Lu, H. Tan, Y. Li, S.C. Ng, Scripta Mater. 42 (2000) 667.",AM,,,,,,,Carter,630.0,1003.0,10.1016/S1359-6462(99)00417-0,,678.0,,,,,,,,,,,,
60490a203e6da430a7212fe7,Be20Cu20Hf20Ti20Zr20,,AM,Melt Casting,Rod,,,,,Carter,632.0,1194.0,10.1016/j.commatsci.2016.02.037,5.0,715.0,,,,,,,,,,,,
60490a203e6da430a7212fe8,Be20Cu8Mg24Ni8Ti10Y4Zr26,"Y. Zhang, D.Q. Zhao, M.X. Pan, W.H. Wang, J. Non-Cryst. Solids 315(2003) 206. ",AM,Melt Casting,Rod,,,,,Carter,650.0,951.0,10.1016/S0022-3093(02)01876-8,5.0,700.0,,,,,,,,,,,,
60490a203e6da430a7212fe9,Be20Cu8Mg24Ni8Ti10Y4Zr26,,,,,,,,,Ben,650.0,951.0,10.1016/j.jallcom.2008.07.087,5.0,700.0,,,,,,,,,,,,
60490a203e6da430a7212fea,Be20Cu8Mg24Ni8Ti10Y4Zr26,,,,,,,,,Lane,650.0,951.0,10.1016/j.jallcom.2008.07.087,5.0,700.0,,,,,,,,,,,,
60490a203e6da430a7212feb,Be20Hf20Ni20Ti20Zr20,,AM,Melt Casting,Rod,,,,,Carter,657.0,1108.0,10.1016/j.commatsci.2016.02.037,8.0,709.0,,,,,,,,,,,,
60490a203e6da430a7212fec,Be20Nb10Zr70,"Hasegawa, R., Tanner, L.E.: J. Appl. Phys. 49 (1978) 1196-1199.",AC,Melt Spinning,Ribbon,Width X Thickness,1.0-2.0,0.03,OM SEM TEM XRD,Carter,,,10.1063/1.325060,,,,Arc Melting,,,,,,,,,,
60490a203e6da430a7212fed,Be20Nb15Zr65,"Hasegawa, R., Tanner, L.E.: J. Appl. Phys. 49 (1978) 1196-1199.",AC,Melt Spinning,Ribbon,Width X Thickness,1.0-2.0,0.03,OM SEM TEM XRD,Carter,,,10.1063/1.325060,,,,Arc Melting,,,,,,,,,,
60490a203e6da430a7212fee,Be20Nb20Zr60,"Hasegawa, R., Tanner, L.E.: J. Appl. Phys. 49 (1978) 1196-1199.",AC,Melt Spinning,Ribbon,Width X Thickness,1.0-2.0,0.03,OM SEM TEM XRD,Carter,,,10.1063/1.325060,,,,Arc Melting,,,,,,,,,,
60490a203e6da430a7212fef,Be20Ni10Ti55Zr15,,AM,Melt Casting,Rod,,,,,Carter,604.0,1171.0,10.1016/j.jallcom.2018.11.299,5.0,639.0,,,,,,,,,,,,
60490a203e6da430a7212ff0,Be20Si10Ti70,"Shingu, P.H., Shimomura, K., Ozaki, R., Osamura, K., Murakami, Y.: Proc. 3rd Int. Conf. Rapidly Quenched Met., London, Cantor, B. (ed.), The Metals Society 1 (1978) 315-324. Tanner, L.E.: Scr. Metall. 12 (1978) 703-708.",AM,Melt Spinning,Ribbon,Width X Thickness, 1-2,0.03,XRD,Carter,,,,,,,Arc Melting,,,,,,,,,,
60490a203e6da430a7212ff1,Be20Si15Ti65,"Shingu, P.H., Shimomura, K., Ozaki, R., Osamura, K., Murakami, Y.: Proc. 3rd Int. Conf. Rapidly Quenched Met., London, Cantor, B. (ed.), The Metals Society 1 (1978) 315-324. Tanner, L.E.: Scr. Metall. 12 (1978) 703-708.",AC,Melt Spinning,Ribbon,Width X Thickness, 1-2,0.03,XRD,Carter,,,,,,,Arc Melting,,,,,,,,,,
60490a203e6da430a7212ff2,Be20Si5Ti75,"Shingu, P.H., Shimomura, K., Ozaki, R., Osamura, K., Murakami, Y.: Proc. 3rd Int. Conf. Rapidly Quenched Met., London, Cantor, B. (ed.), The Metals Society 1 (1978) 315-324. Tanner, L.E.: Scr. Metall. 12 (1978) 703-708.",AC,Melt Spinning,Ribbon,Width X Thickness, 1-2,0.03,XRD,Carter,,,,,,,Arc Melting,,,,,,,,,,
60490a203e6da430a7212ff3,Be20Ti80,"Tanner, L.E., Ray, R.: Acta Metall. 27 (1979) 1727-1747.",AC,Melt Spinning,Ribbon,,,,TEM  XRD,Carter,,,10.1016/0001-6160(79)90087-7,,,,,,,,,,,,,,
60490a203e6da430a7212ff4,Be20Zr80,"Tanner, L.E., Ray, R.: Acta Metall. 27 (1979) 1727-1747.",AC,Melt Spinning,Ribbon,,,,TEM  XRD,Carter,,,10.1016/0001-6160(79)90087-7,,,,,,,,,,,,,,
60490a203e6da430a7212ff5,Be21.25Cu13.77Ni9.98Ti15.12Zr39.88,,,,,,,,,Ben,629.0,1006.0,10.1016/j.jallcom.2008.07.087,,686.0,,,,,,,,,1.4,,,
60490a203e6da430a7212ff6,Be21.5Cu11Mg0.5Ni11Ti15Y1Zr40,,,,,,,,,Lane,630.0,975.0,10.1016/j.jallcom.2008.07.087,5.0,674.0,,,,,,,,,,,,
60490a203e6da430a7212ff7,Be21.5Cu11Mg0.5Ni11Ti15Y1Zr40,"Y. Zhang, D.Q. Zhao, M.X. Pan, W.H. Wang, J. Non-Cryst. Solids 315(2003) 206. ",AM,Melt Casting,Rod,,,,,Carter,630.0,975.0,10.1016/S0022-3093(02)01876-8,5.0,674.0,,,,,,,,,,,,
60490a203e6da430a7212ff8,Be21.5Cu11Mg0.5Ni11Ti15Y1Zr40,,,,,,,,,Ben,630.0,975.0,10.1016/j.jallcom.2008.07.087,5.0,674.0,,,,,,,,,,,,
60490a203e6da430a7212ff9,Be22.5C2Cu12.5Ni8Ti14Zr41,,,,,,,,,Ben,628.0,997.0,10.1016/j.jallcom.2008.07.087,5.0,683.0,,,,,,,,,,,,
60490a203e6da430a7212ffa,Be22.5C2Cu12.5Ni8Ti14Zr41,,,,,,,,,Lane,628.0,997.0,10.1016/j.jallcom.2008.07.087,5.0,683.0,,,,,,,,,,,,
60490a203e6da430a7212ffb,Be22.5C2Cu12.5Ni8Ti14Zr41,"Y. Zhang, D.Q. Zhao, M.X. Pan, W.H. Wang, J. Non-Cryst. Solids 315(2003) 206. ",AM,Melt Casting,Rod,,,,,Carter,628.0,997.0,10.1016/S0022-3093(02)01876-8,5.0,683.0,,,,,,,,,,,,
60490a203e6da430a7212ffc,Be22.5C8Cu12.5Ni2Ti14Zr41,,,,,,,,,Lane,629.0,992.0,10.1016/j.jallcom.2008.07.087,3.0,727.0,,,,,,,,,,,,
60490a203e6da430a7212ffd,Be22.5C8Cu12.5Ni2Ti14Zr41,"Y. Zhang, D.Q. Zhao, M.X. Pan, W.H. Wang, J. Non-Cryst. Solids 315(2003) 206. ",AM,Melt Casting,Rod,,,,,Carter,629.0,992.0,10.1016/S0022-3093(02)01876-8,3.0,727.0,,,,,,,,,,,,
60490a203e6da430a7212ffe,Be22.5C8Cu12.5Ni2Ti14Zr41,,,,,,,,,Ben,629.0,992.0,10.1016/j.jallcom.2008.07.087,3.0,727.0,,,,,,,,,,,,
60490a203e6da430a7212fff,Be22.5Cu12.5Ni10Ti13.8Zr41.2,,,,,,,,,Ben,623.0,996.0,10.1016/j.jallcom.2008.07.087,,672.0,,,,,,,,,1.4,,,
60490a203e6da430a7213000,Be22.5Cu12.5Ni10Ti13.8Zr41.2,"Z.P. Lu, H. Tan, Y. Li, S.C. Ng, Scripta Mater. 42 (2000) 667.",AM,Melt Casting,Wedge,,,,,Carter,623.0,996.0,10.1016/S1359-6462(99)00417-0,,672.0,,,,,50.0,,,,,,,
60490a203e6da430a7213001,Be22.5Cu12.5Ni10Ti13.8Zr41.2,,,,,,,,,Lane,608.0,991.0,10.1038/ncomms10313,50.0,,,,,,,,,,,,,
60490a203e6da430a7213002,Be22.5Cu12.5Ni10Ti13.8Zr41.2,"Duan, G., Wiest, A., Lind, M.L., Kahl, A., Johnson, W.L.: Scr. Mater. 58 (2008) 465-468.",AM,Melt Casting,Rod,,,,,Carter,623.0,993.0,10.1016/j.scriptamat.2007.10.040,,712.0,,,,,,,,0.35,,,37.4,
60490a203e6da430a7213003,Be22.5Cu12.5Ni10Ti13.8Zr41.2,,,,,,,,,Lane,623.0,996.0,10.1016/j.jallcom.2008.07.087,50.0,672.0,,,,,,,,,,,,
60490a203e6da430a7213004,Be22.5Cu12.5Zr65,"Duan, G., Wiest, A., Lind, M.L., Kahl, A., Johnson, W.L.: Scr. Mater. 58 (2008) 465-468.",AM,Melt Casting,Rod,,,,,Carter,585.0,1098.0,10.1016/j.scriptamat.2007.10.040,4.0,684.0,,,,,,,,0.39,,,27.5,
60490a203e6da430a7213005,Be23.75Cu11.25Ni10Ti12.37Zr42.63,,,,,,,,,Ben,623.0,1057.0,10.1016/j.jallcom.2008.07.087,,712.0,,,,,,,,,5.0,,,
60490a203e6da430a7213006,Be23.75Cu11.25Ni10Ti12.37Zr42.63,"Z.P. Lu, H. Tan, Y. Li, S.C. Ng, Scripta Mater. 42 (2000) 667.",AM,,,,,,,Carter,623.0,1057.0,10.1016/S1359-6462(99)00417-0,,712.0,,,,,,,,,,,,
60490a203e6da430a7213007,Be23Cr6Cu9Ni10Ti24Zr28,,AM,Melt Casting,Rod,,,,,Carter,637.0,1071.0,10.1016/j.jallcom.2018.11.299,6.0,686.0,,,,,,,,,,,,
60490a203e6da430a7213008,Be23Cu12Ti25Zr40,"Wiest, A., Duan, G., Demetriou, M.D., Wiest, L.A., Peck, A., Kaltenboeck, G., Wiest, B., Johnson, W.L.: Acta Materialia ",AM,Melt Casting,Rod,,,,,Carter,581.0,,,,662.0,,,,,,,,,,,,
60490a203e6da430a7213009,Be23Cu9Fe6Ni10Ti24Zr28,,AM,Melt Casting,Rod,,,,,Carter,643.0,1107.0,10.1016/j.jallcom.2018.11.299,4.0,694.0,,,,,,,,,,,,
60490a203e6da430a721300a,Be23Cu9Ni10Ti24V6Zr28,,AM,Melt Casting,Rod,,,,,Carter,635.0,1064.0,10.1016/j.jallcom.2018.11.299,7.0,677.0,,,,,,,,,,,,
60490a203e6da430a721300b,Be24Cu12Fe8Nb8Zr48,,,,,,,,,Lane,658.0,1071.0,10.1016/j.jallcom.2008.07.087,8.0,751.0,,,,,,,,,,,,
60490a203e6da430a721300c,Be24Cu12Fe8Nb8Zr48,"Y. Zhang, D.Q. Zhao, M.X. Pan, W.H. Wang, J. Non-Cryst. Solids 315(2003) 206. ",AM,Melt Casting,Rod,,,,,Carter,658.0,1071.0,10.1016/S0022-3093(02)01876-8,8.0,751.0,,,,,,,,,,,,
60490a203e6da430a721300d,Be24Cu12Fe8Nb8Zr48,,,,,,,,,Ben,658.0,1071.0,10.1016/j.jallcom.2008.07.087,8.0,751.0,,,,,,,,,,,,
60490a203e6da430a721300e,Be25.5Cu12Ti30Zr32.5,"Wiest, A., Duan, G., Demetriou, M.D., Wiest, L.A., Peck, A., Kaltenboeck, G., Wiest, B., Johnson, W.L.: Acta Materialia ",AM,Melt Casting,Rod,,,,,Carter,590.1,,,,682.1,,,,,,,,,,,,
60490a203e6da430a721300f,Be25Cu10Ni10Ti11Zr44,"Z.P. Lu, H. Tan, Y. Li, S.C. Ng, Scripta Mater. 42 (2000) 667.",AM,,,,,,,Carter,625.0,1206.0,10.1016/S1359-6462(99)00417-0,,739.0,,,,,,,,,,,,
60490a203e6da430a7213010,Be25Cu10Ni10Ti11Zr44,,,,,,,,,Ben,625.0,1206.0,10.1016/j.jallcom.2008.07.087,,739.0,,,,,,,,,12.5,,,
60490a203e6da430a7213011,Be25Cu10Ti25Zr40,"Wiest, A., Duan, G., Demetriou, M.D., Wiest, L.A., Peck, A., Kaltenboeck, G., Wiest, B., Johnson, W.L.: Acta Materialia ",AM,Melt Casting,Rod,,,,,Carter,579.2,,,,743.0,,,,,,,,,,,,
60490a203e6da430a7213012,Be25Cu10Ti30Zr35,"Wiest, A., Duan, G., Demetriou, M.D., Wiest, L.A., Peck, A., Kaltenboeck, G., Wiest, B., Johnson, W.L.: Acta Materialia ",AM,Melt Casting,Rod,,,,,Carter,578.3,,,,699.4,,,,,,,,,,,,
60490a203e6da430a7213013,Be25Cu20Ti11Zr44,"Kim, C.P., Suh, J.-Y., Wiest, A., Lind, M.L., Conner, R.D., Johnson, W.L.: Scripta Mater. 60 (2009) 80–83.",AM,Melt Casting,Rod,,,,,Carter,,,10.1016/j.scriptamat.2008.09.001,2.13,,,,,,,95.8,,,,,,
60490a203e6da430a7213014,Be25Nb10Zr65,"Hasegawa, R., Tanner, L.E.: J. Appl. Phys. 49 (1978) 1196-1199.",AC,Melt Spinning,Ribbon,Width X Thickness,1.0-2.0,0.03,OM SEM TEM XRD,Carter,,,10.1063/1.325060,,,,Arc Melting,,,,,,,,,,
60490a203e6da430a7213015,Be25Nb15Zr60,"Hasegawa, R., Tanner, L.E.: J. Appl. Phys. 49 (1978) 1196-1199.",AC,Melt Spinning,Ribbon,Width X Thickness,1.0-2.0,0.03,OM SEM TEM XRD,Carter,,,10.1063/1.325060,,,,Arc Melting,,,,,,,,,,
60490a203e6da430a7213016,Be25Si10Ti65,"Shingu, P.H., Shimomura, K., Ozaki, R., Osamura, K., Murakami, Y.: Proc. 3rd Int. Conf. Rapidly Quenched Met., London, Cantor, B. (ed.), The Metals Society 1 (1978) 315-324. Tanner, L.E.: Scr. Metall. 12 (1978) 703-708.",AC,Melt Spinning,Ribbon,Width X Thickness, 1-2,0.03,XRD,Carter,,,,,,,Arc Melting,,,,,,,,,,
