Repository: leschultz/Molecular-Dynamic-Characteristic-Temperatures-for-Predicting-Metallic-Glass-Forming-Ability

├── README.md
├── features
│   ├── MDF_DMREF_Metallic_Glasses_v5
│   │   ├── MDF_DMREF_Metallic_Glasses_v5.csv
│   │   └── update_metallic_glasses.py
│   ├── features_dmax_cts
│   │   ├── features_dmax_cts.csv
│   │   ├── features_dmax_cts.json
│   │   └── upload.py
│   ├── features_gfa_cts
│   │   ├── features_gfa_cts.csv
│   │   ├── features_gfa_cts.json
│   │   ├── requirements.txt
│   │   └── upload.py
│   └── prsd_features_gfa_cts
│       └── prsd_features_gfa_cts.csv
└── plots
    ├── classification
    │   ├── original
    │   │   ├── PR_positive.png
    │   │   └── PR_positive_data.csv
    │   └── prsd
    │       ├── PRSD_PR_positive_data.csv
    │       └── PR_positive_PRSD.png

File: features/MDF_DMREF_Metallic_Glasses_v5/MDF_DMREF_Metallic_Glasses_v5.csv (part 36 of 58)
_id,Composition,Reference,Is_Amorphous?,Casting,Type,Size_Measure,Size1,Size2,Characterization,From,Tg_[K],Tl_[K],DOI,Dmax_[mm],Tx_[K],Tm_[K],Melting,Environment,Sigma_[Mpa],Zmax_[mm],E_[GPA],Possion's_Ratio,v,Rc_[K/s],Fracture_Strength_[MPa],G_[GPa],Density_[g/cm^3]
60490a203e6da430a7213017,Be25Si15Ti60,"Shingu, P.H., Shimomura, K., Ozaki, R., Osamura, K., Murakami, Y.: Proc. 3rd Int. Conf. Rapidly Quenched Met., London, Cantor, B. (ed.), The Metals Society 1 (1978) 315-324. Tanner, L.E.: Scr. Metall. 12 (1978) 703-708.",CR,Melt Spinning,Ribbon,Width X Thickness, 1-2,0.03,XRD,Carter,,,,,,,Arc Melting,,,,,,,,,,
60490a203e6da430a7213018,Be25Si5Ti70,"Shingu, P.H., Shimomura, K., Ozaki, R., Osamura, K., Murakami, Y.: Proc. 3rd Int. Conf. Rapidly Quenched Met., London, Cantor, B. (ed.), The Metals Society 1 (1978) 315-324. Tanner, L.E.: Scr. Metall. 12 (1978) 703-708.",AM,Melt Spinning,Ribbon,Width X Thickness, 1-2,0.03,XRD,Carter,,,,,,,Arc Melting,,,,,,,,,,
60490a203e6da430a7213019,Be26.25Cu13.75Ti20Zr40,"Wiest, A., Duan, G., Demetriou, M.D., Wiest, L.A., Peck, A., Kaltenboeck, G., Wiest, B., Johnson, W.L.: Acta Materialia ",AM,,,,,,,Carter,589.3,,,,740.6,,,,,,,,,,,,
60490a203e6da430a721301a,Be26.25Cu8.75Ni10Ti9.62Zr45.38,"Z.P. Lu, H. Tan, Y. Li, S.C. Ng, Scripta Mater. 42 (2000) 667.",AM,,,,,,,Carter,623.0,1239.0,10.1016/S1359-6462(99)00417-0,,740.0,,,,,,,,,,,,
60490a203e6da430a721301b,Be26.25Cu8.75Ni10Ti9.62Zr45.38,,,,,,,,,Ben,623.0,1239.0,10.1016/j.jallcom.2008.07.087,,740.0,,,,,,,,,17.5,,,
60490a203e6da430a721301c,Be26.75Cu8.25Ti30Zr35,"Wiest, A., Duan, G., Demetriou, M.D., Wiest, L.A., Peck, A., Kaltenboeck, G., Wiest, B., Johnson, W.L.: Acta Materialia ",AM,Melt Casting,Rod,,,,,Carter,578.0,,,,737.0,,,,,,,,,,,,
60490a203e6da430a721301d,Be26Cr6Cu10Ti27Zr31,,AM,Melt Casting,Rod,,,,,Carter,611.0,1018.0,10.1016/j.jallcom.2018.11.299,14.0,678.0,,,,,,,,,,,,
60490a203e6da430a721301e,Be26Cu10Fe6Ti27Zr31,,AM,Melt Casting,Rod,,,,,Carter,617.0,1037.0,10.1016/j.jallcom.2018.11.299,13.0,685.0,,,,,,,,,,,,
60490a203e6da430a721301f,Be26Cu10Ni6Ti27Zr31,,AM,Melt Casting,Rod,,,,,Carter,610.0,1023.0,10.1016/j.jallcom.2018.11.299,15.0,682.0,,,,,,,,,,,,
60490a203e6da430a7213020,Be26Cu10Ti27V6Zr31,,AM,Melt Casting,Rod,,,,,Carter,610.0,1027.0,10.1016/j.jallcom.2018.11.299,15.0,666.0,,,,,,,,,,,,
60490a203e6da430a7213021,Be27.3Cu8.19Ni9.93Ti8.19Zr46.4,,,,,,,,,Ben,595.0,1050.0,10.1038/ncomms10313,,,,,,,,,,,,,,
60490a203e6da430a7213022,Be27.5Cu10Ti25Zr37.5,"Wiest, A., Duan, G., Demetriou, M.D., Wiest, L.A., Peck, A., Kaltenboeck, G., Wiest, B., Johnson, W.L.: Acta Materialia ",AM,Melt Casting,Rod,,,,,Carter,583.8,,,,743.9,,,,,,,,,,,,
60490a203e6da430a7213023,Be27.5Cu10Ti30Zr32.5,"Wiest, A., Duan, G., Demetriou, M.D., Wiest, L.A., Peck, A., Kaltenboeck, G., Wiest, B., Johnson, W.L.: Acta Materialia ",AM,Melt Casting,Rod,,,,,Carter,587.6,,,,747.2,,,,,,,,,,,,
60490a203e6da430a7213024,Be27.5Cu12.5Ti30Zr30,"Wiest, A., Duan, G., Demetriou, M.D., Wiest, L.A., Peck, A., Kaltenboeck, G., Wiest, B., Johnson, W.L.: Acta Materialia ",AM,Melt Casting,Rod,,,,,Carter,596.1,,,,715.7,,,,,,,,,,,,
60490a203e6da430a7213025,Be27.5Cu15Ti24Zr33.5,"Kim, C.P., Suh, J.-Y., Wiest, A., Lind, M.L., Conner, R.D., Johnson, W.L.: Scripta Mater. 60 (2009) 80–83.",AM,Melt Casting,Rod,,,,,Carter,606.0,,10.1016/j.scriptamat.2008.09.001,2.16,720.0,,,,,,99.6,,,,,,
60490a203e6da430a7213026,Be27.5Cu7.5Ni10Ti8.25Zr46.75,"Z.P. Lu, H. Tan, Y. Li, S.C. Ng, Scripta Mater. 42 (2000) 667.",AM,,,,,,,Carter,622.0,1185.0,10.1016/S1359-6462(99)00417-0,,727.0,,,,,,,,,,,,
60490a203e6da430a7213027,Be27.5Cu7.5Ni10Ti8.25Zr46.75,,,,,,,,,Ben,622.0,1185.0,10.1016/j.jallcom.2008.07.087,,727.0,,,,,,,,,28.0,,,
60490a203e6da430a7213028,Be27.5Cu7.5Ni10Ti8.25Zr46.75,"Duan, G., Wiest, A., Lind, M.L., Kahl, A., Johnson, W.L.: Scr. Mater. 58 (2008) 465-468.",AM,Melt Casting,Rod,,,,,Carter,625.0,1185.0,10.1016/j.scriptamat.2007.10.040,,738.0,,,,,,,,0.36,,,35.0,
60490a203e6da430a7213029,Be27.5Cu7.5Ti30Zr35,"Wiest, A., Duan, G., Demetriou, M.D., Wiest, L.A., Peck, A., Kaltenboeck, G., Wiest, B., Johnson, W.L.: Acta Materialia ",AM,Melt Casting,Rod,,,,,Carter,574.4,,,,739.5,,,,,,,,,,,,
60490a203e6da430a721302a,Be27.5Fe7.5Ti30Zr35,"Wiest, A., Duan, G., Demetriou, M.D., Wiest, L.A., Peck, A., Kaltenboeck, G., Wiest, B., Johnson, W.L.: Acta Materialia ",AM,,,,,,,Carter,601.9,,,,678.6,,,,,,,,,,,,
60490a203e6da430a721302b,Be27.64Cu7.54Ni10.05Ti8.29Zr46.48,,,,,,,,,Ben,622.0,1185.0,10.1063/1.1350624,,727.0,,,,,,,,,28.0,,,
60490a203e6da430a721302c,Be27Cu8Ti25Zr40,"Wiest, A., Duan, G., Demetriou, M.D., Wiest, L.A., Peck, A., Kaltenboeck, G., Wiest, B., Johnson, W.L.: Acta Materialia ",AM,Melt Casting,Rod,,,,,Carter,579.2,,,,737.3,,,,,,,,,,,,
60490a203e6da430a721302d,Be28Cu12Ti25Zr35,"Wiest, A., Duan, G., Demetriou, M.D., Wiest, L.A., Peck, A., Kaltenboeck, G., Wiest, B., Johnson, W.L.: Acta Materialia ",AM,Melt Casting,Rod,,,,,Carter,596.1,,,,743.8,,,,,,,,,,,,
60490a203e6da430a721302e,Be29.5Cu8Ti30Zr32.5,"Wiest, A., Duan, G., Demetriou, M.D., Wiest, L.A., Peck, A., Kaltenboeck, G., Wiest, B., Johnson, W.L.: Acta Materialia ",AM,Melt Casting,Rod,,,,,Carter,587.5,,,,744.9,,,,,,,,,,,,
60490a203e6da430a721302f,Be29.5Cu8Ti35Zr27.5,"Wiest, A., Duan, G., Demetriou, M.D., Wiest, L.A., Peck, A., Kaltenboeck, G., Wiest, B., Johnson, W.L.: Acta Materialia ",AM,Melt Casting,Rod,,,,,Carter,590.7,,,,728.4,,,,,,,,,,,,
60490a203e6da430a7213030,Be29Co6Ti30Zr35,"Wiest, A., Duan, G., Demetriou, M.D., Wiest, L.A., Peck, A., Kaltenboeck, G., Wiest, B., Johnson, W.L.: Acta Materialia ",AM,,,,,,,Carter,597.1,,,,749.2,994.7,,,,,,,,,,,
60490a203e6da430a7213031,Be29Cu6Ti25Zr40,"Wiest, A., Duan, G., Demetriou, M.D., Wiest, L.A., Peck, A., Kaltenboeck, G., Wiest, B., Johnson, W.L.: Acta Materialia ",AM,Melt Casting,Rod,,,,,Carter,579.5,,,,727.9,,,,,,,,,,,,
60490a203e6da430a7213032,Be29Fe6Ti30Zr35,"Wiest, A., Duan, G., Demetriou, M.D., Wiest, L.A., Peck, A., Kaltenboeck, G., Wiest, B., Johnson, W.L.: Acta Materialia ",AM,,,,,,,Carter,,,,,724.7,,,,,,,,,,,,
60490a203e6da430a7213033,Be2Cu25Mg63Tb10,"Qin, W., Li, J., Kou, H., Gu, X., Xue, X., Zhou, L.: Intermetallics 17 (2009) 253–255.",AM,Melt Casting,Rod,,,,,Carter,,740.0,10.1016/j.intermet.2008.08.011,7.0,,704.0,,,,,,,,,,,
60490a203e6da430a7213034,Be30Cr5Ti40Zr25,"Duan, G., Wiest, A., Lind, M.L., Kahl, A., Johnson, W.L.: Scr. Mater. 58 (2008) 465-468.",AM,Melt Casting,Rod,,,,,Carter,599.0,1101.0,10.1016/j.scriptamat.2007.10.040,8.0,692.0,,,,,,,,0.35,,,35.2,
60490a203e6da430a7213035,Be30Cr5Ti45Zr20,"Duan, G., Wiest, A., Lind, M.L., Kahl, A., Johnson, W.L.: Scr. Mater. 58 (2008) 465-468.",AM,Melt Casting,Rod,,,,,Carter,602.0,1135.0,10.1016/j.scriptamat.2007.10.040,7.0,678.0,,,,,,,,0.35,,,39.2,
60490a203e6da430a7213036,Be30Cu10Ti25Zr35,"Wiest, A., Duan, G., Demetriou, M.D., Wiest, L.A., Peck, A., Kaltenboeck, G., Wiest, B., Johnson, W.L.: Acta Materialia ",AM,Melt Casting,Rod,,,,,Carter,594.8,,,,745.9,,,,,,,,,,,,
60490a203e6da430a7213037,Be30Cu10Ti30Zr30,"Wiest, A., Duan, G., Demetriou, M.D., Wiest, L.A., Peck, A., Kaltenboeck, G., Wiest, B., Johnson, W.L.: Acta Materialia ",AM,Melt Casting,Rod,,,,,Carter,595.8,,,,740.2,,,,,,,,,,,,
60490a203e6da430a7213038,Be30Cu5Ti30Zr35,"Wiest, A., Duan, G., Demetriou, M.D., Wiest, L.A., Peck, A., Kaltenboeck, G., Wiest, B., Johnson, W.L.: Acta Materialia ",AM,Melt Casting,Rod,,,,,Carter,574.7,,,,725.1,,,,,,,,,,,,
60490a203e6da430a7213039,Be30Nb5Zr65,"Hasegawa, R., Tanner, L.E.: J. Appl. Phys. 49 (1978) 1196-1199.",AM,Melt Spinning,Ribbon,Width X Thickness,1.0-2.0,0.03,OM SEM TEM XRD,Carter,,,10.1063/1.325060,,,,Arc Melting,,,,,,,,,,
60490a203e6da430a721303a,Be30Si10Ti60,"Shingu, P.H., Shimomura, K., Ozaki, R., Osamura, K., Murakami, Y.: Proc. 3rd Int. Conf. Rapidly Quenched Met., London, Cantor, B. (ed.), The Metals Society 1 (1978) 315-324. Tanner, L.E.: Scr. Metall. 12 (1978) 703-708.",AC,Melt Spinning,Ribbon,Width X Thickness, 1-2,0.03,XRD,Carter,,,,,,,Arc Melting,,,,,,,,,,
60490a203e6da430a721303b,Be30Si15Ti55,"Shingu, P.H., Shimomura, K., Ozaki, R., Osamura, K., Murakami, Y.: Proc. 3rd Int. Conf. Rapidly Quenched Met., London, Cantor, B. (ed.), The Metals Society 1 (1978) 315-324. Tanner, L.E.: Scr. Metall. 12 (1978) 703-708.",CR,Melt Spinning,Ribbon,Width X Thickness, 1-2,0.03,XRD,Carter,,,,,,,Arc Melting,,,,,,,,,,
60490a203e6da430a721303c,Be30Si5Ti65,"Shingu, P.H., Shimomura, K., Ozaki, R., Osamura, K., Murakami, Y.: Proc. 3rd Int. Conf. Rapidly Quenched Met., London, Cantor, B. (ed.), The Metals Society 1 (1978) 315-324. Tanner, L.E.: Scr. Metall. 12 (1978) 703-708.",AM,Melt Spinning,Ribbon,Width X Thickness, 1-2,0.03,XRD,Carter,,,,,,,Arc Melting,,,,,,,,,,
60490a203e6da430a721303d,Be30Ti20Zr50,"Wiest, A., Duan, G., Demetriou, M.D., Wiest, L.A., Peck, A., Kaltenboeck, G., Wiest, B.,Johnson, W.L.: Acta Mater. 56 (2008) 2625-2630. ",AM,Melt Casting,Rod,,,,,Carter,565.3,,10.1016/j.actamat.2008.02.001,,635.9,,,,,,,,,,,,
60490a203e6da430a721303e,Be30Ti35Zr35,"Wiest, A., Duan, G., Demetriou, M.D., Wiest, L.A., Peck, A., Kaltenboeck, G., Wiest, B.,Johnson, W.L.: Acta Mater. 56 (2008) 2625-2630. ",AM,Melt Casting,Rod,,,,,Carter,565.2,1126.5,10.1016/j.actamat.2008.02.001,,622.0,,,,,,,,,,,,
60490a203e6da430a721303f,Be30Ti40Zr30,"Wiest, A., Duan, G., Demetriou, M.D., Wiest, L.A., Peck, A., Kaltenboeck, G., Wiest, B.,Johnson, W.L.: Acta Mater. 56 (2008) 2625-2630. ",AM,Melt Casting,Rod,,,,,Carter,566.7,1121.9,10.1016/j.actamat.2008.02.001,,612.2,,,,,,,,,,,,
60490a203e6da430a7213040,Be30Ti45Zr25,"Wiest, A., Duan, G., Demetriou, M.D., Wiest, L.A., Peck, A., Kaltenboeck, G., Wiest, B.,Johnson, W.L.: Acta Mater. 56 (2008) 2625-2630. ",AM,Melt Casting,Rod,,,,,Carter,581.0,1123.2,10.1016/j.actamat.2008.02.001,,621.1,,,,,,,,,,,,
60490a203e6da430a7213041,Be30Ti50Zr20,"Wiest, A., Duan, G., Demetriou, M.D., Wiest, L.A., Peck, A., Kaltenboeck, G., Wiest, B.,Johnson, W.L.: Acta Mater. 56 (2008) 2625-2630. ",AM,Melt Casting,Rod,,,,,Carter,561.2,,10.1016/j.actamat.2008.02.001,,604.4,,,,,,,,,,,,
60490a203e6da430a7213042,Be30Ti70,"Tanner, L.E., Ray, R.: Acta Metall. 27 (1979) 1727-1747.",AC,Melt Spinning,Ribbon,,,,TEM  XRD,Carter,,,10.1016/0001-6160(79)90087-7,,,,,,,,,,,,,,
60490a203e6da430a7213043,Be30Ti70,"Shingu, P.H., Shimomura, K., Ozaki, R., Osamura, K., Murakami, Y.: Proc. 3rd Int. Conf. Rapidly Quenched Met., London, Cantor, B. (ed.), The Metals Society 1 (1978) 315-324. Tanner, L.E.: Scr. Metall. 12 (1978) 703-708.",AC,Melt Spinning,Ribbon,Width X Thickness, 1-2,0.03,XRD,Carter,,,,,,,Arc Melting,,,,,,,,,,
60490a203e6da430a7213044,Be30Zr70,,,,,,,,,Ben,613.0,1393.0,10.1179/095066010X12646898728200,,648.0,,,,,,,,,,,,5.72
60490a203e6da430a7213045,Be30Zr70,"Hasegawa, R., Tanner, L.E.: J. Appl. Phys. 49 (1978) 1196-1199.",AM,Melt Spinning,Ribbon,Width X Thickness,1.0-2.0,0.03,OM SEM TEM XRD,Carter,,,10.1063/1.325060,,,,Arc Melting,,,,,,,,,,
60490a203e6da430a7213046,Be30Zr70,"Tanner, L.E., Ray, R.: Acta Metall. 27 (1979) 1727-1747.",AM,Melt Spinning,Ribbon,, 1-2,0.03,TEM  XRD,Carter,,,10.1016/0001-6160(79)90087-7,,,,,,,,,,,,,,
60490a203e6da430a7213047,Be31.5Cu6Ti30Zr32.5,"Wiest, A., Duan, G., Demetriou, M.D., Wiest, L.A., Peck, A., Kaltenboeck, G., Wiest, B., Johnson, W.L.: Acta Materialia ",AM,Melt Casting,Rod,,,,,Carter,,,,,739.5,,,,,,,,,,,,
60490a203e6da430a7213048,Be31Co4Ti30Zr35,"Wiest, A., Duan, G., Demetriou, M.D., Wiest, L.A., Peck, A., Kaltenboeck, G., Wiest, B., Johnson, W.L.: Acta Materialia ",AM,,,,,,,Carter,588.5,,,,740.2,997.7,,,,,,,,,,,
60490a203e6da430a7213049,Be31Fe4Ti30Zr35,"Wiest, A., Duan, G., Demetriou, M.D., Wiest, L.A., Peck, A., Kaltenboeck, G., Wiest, B., Johnson, W.L.: Acta Materialia ",AM,,,,,,,Carter,,,,,737.6,,,,,,,,,,,,
60490a203e6da430a721304a,Be32.5Nb2.5Zr65,"Hasegawa, R., Tanner, L.E.: J. Appl. Phys. 49 (1978) 1196-1199.",AM,Melt Spinning,Ribbon,Width X Thickness,1.0-2.0,0.03,OM SEM TEM XRD,Carter,,,10.1063/1.325060,,,,Arc Melting,,,,,,,,,,
60490a203e6da430a721304b,Be32.5Nb2.5Zr65,"Riesemeier, H., Lueders, K., Freyhardt, H.C., Reichelt, J.: J. Non-Cryst. Solids 61-62(1984) 991-996.",AM,Melt Spinning,Ribbon,Width X Thickness,0.05-1.0,0.015,XRD,Carter,,,10.1016/0022-3093(84)90672-0,,,,Radio Frequency Melting,,,,,,,,,,
60490a203e6da430a721304c,Be32.5Nb4Zr63.5,"Riesemeier, H., Lueders, K., Freyhardt, H.C., Reichelt, J.: J. Non-Cryst. Solids 61-62(1984) 991-996.",AM,Melt Spinning,Ribbon,Width X Thickness,0.05-1.0,0.015,XRD,Carter,,,10.1016/0022-3093(84)90672-0,,,,Radio Frequency Melting,,,,,,,,,,
60490a203e6da430a721304d,Be32.5Nb5Zr62.5,"Hasegawa, R., Tanner, L.E.: J. Appl. Phys. 49 (1978) 1196-1199.",AM,Melt Spinning,Ribbon,Width X Thickness,1.0-2.0,0.03,OM SEM TEM XRD,Carter,,,10.1063/1.325060,,,,Arc Melting,,,,,,,,,,
60490a203e6da430a721304e,Be32.5Nb5Zr62.5,"Riesemeier, H., Lueders, K., Freyhardt, H.C., Reichelt, J.: J. Non-Cryst. Solids 61-62(1984) 991-996.",AM,Melt Spinning,Ribbon,Width X Thickness,0.05-1.0,0.015,XRD,Carter,,,10.1016/0022-3093(84)90672-0,,,,Radio Frequency Melting,,,,,,,,,,
60490a203e6da430a721304f,Be32.5Ti35Zr32.5,"Wiest, A., Duan, G., Demetriou, M.D., Wiest, L.A., Peck, A., Kaltenboeck, G., Wiest, B.,Johnson, W.L.: Acta Mater. 56 (2008) 2625-2630. ",AM,Melt Casting,Rod,,,,,Carter,572.4,1195.1,10.1016/j.actamat.2008.02.001,,651.5,,,,,,,,,,,,
60490a203e6da430a7213050,Be32.5Zr67.5,"Riesemeier, H., Lueders, K., Freyhardt, H.C., Reichelt, J.: J. Non-Cryst. Solids 61-62(1984) 991-996.",AM,Melt Spinning,Ribbon,Width X Thickness,0.05-1.0,0.015,XRD,Carter,,,10.1016/0022-3093(84)90672-0,,,,Radio Frequency Melting,,,,,,,,,,
60490a203e6da430a7213051,Be32.5Zr67.5,,,,,,,,,Ben,614.0,1238.0,10.1179/095066010X12646898728200,,,,,,,,,,,,,,5.65
60490a203e6da430a7213052,Be32Cu8Ti25Zr35,"Wiest, A., Duan, G., Demetriou, M.D., Wiest, L.A., Peck, A., Kaltenboeck, G., Wiest, B., Johnson, W.L.: Acta Materialia ",AM,Melt Casting,Rod,,,,,Carter,596.3,,,,735.2,,,,,,,,,,,,
60490a203e6da430a7213053,Be32Cu8Ti30Zr30,"Wiest, A., Duan, G., Demetriou, M.D., Wiest, L.A., Peck, A., Kaltenboeck, G., Wiest, B., Johnson, W.L.: Acta Materialia ",AM,,,,,,,Carter,591.0,,,,735.8,,,,,,,,,,,,
60490a203e6da430a7213054,Be33Co2Ti30Zr35,"Wiest, A., Duan, G., Demetriou, M.D., Wiest, L.A., Peck, A., Kaltenboeck, G., Wiest, B., Johnson, W.L.: Acta Materialia ",AM,,,,,,,Carter,584.1,,,,720.8,1002.0,,,,,,,,,,,
60490a203e6da430a7213055,Be33Fe2Ti30Zr35,"Wiest, A., Duan, G., Demetriou, M.D., Wiest, L.A., Peck, A., Kaltenboeck, G., Wiest, B., Johnson, W.L.: Acta Materialia ",AM,,,,,,,Carter,,,,,722.6,,,,,,,,,,,,
60490a203e6da430a7213056,Be35Nb10Zr55,"Hasegawa, R., Tanner, L.E.: J. Appl. Phys. 49 (1978) 1196-1199.",AM,Melt Spinning,Ribbon,Width X Thickness,1.0-2.0,0.03,OM SEM TEM XRD,Carter,,,10.1063/1.325060,,,,Arc Melting,,,,,,,,,,
60490a203e6da430a7213057,Be35Nb2.5Zr62.5,"Hasegawa, R., Tanner, L.E.: J. Appl. Phys. 49 (1978) 1196-1199.",AM,Melt Spinning,Ribbon,Width X Thickness,1.0-2.0,0.03,OM SEM TEM XRD,Carter,,,10.1063/1.325060,,,,Arc Melting,,,,,,,,,,
60490a203e6da430a7213058,Be35Nb5Zr60,"Hasegawa, R., Tanner, L.E.: J. Appl. Phys. 49 (1978) 1196-1199.",AM,Melt Spinning,Ribbon,Width X Thickness,1.0-2.0,0.03,OM SEM TEM XRD,Carter,,,10.1063/1.325060,,,,Arc Melting,,,,,,,,,,
60490a203e6da430a7213059,Be35Si10Ti55,"Shingu, P.H., Shimomura, K., Ozaki, R., Osamura, K., Murakami, Y.: Proc. 3rd Int. Conf. Rapidly Quenched Met., London, Cantor, B. (ed.), The Metals Society 1 (1978) 315-324. Tanner, L.E.: Scr. Metall. 12 (1978) 703-708.",AC,Melt Spinning,Ribbon,Width X Thickness, 1-2,0.03,XRD,Carter,,,,,,,Arc Melting,,,,,,,,,,
60490a203e6da430a721305a,Be35Si15Ti50,"Shingu, P.H., Shimomura, K., Ozaki, R., Osamura, K., Murakami, Y.: Proc. 3rd Int. Conf. Rapidly Quenched Met., London, Cantor, B. (ed.), The Metals Society 1 (1978) 315-324. Tanner, L.E.: Scr. Metall. 12 (1978) 703-708.",CR,Melt Spinning,Ribbon,Width X Thickness, 1-2,0.03,XRD,Carter,,,,,,,Arc Melting,,,,,,,,,,
60490a203e6da430a721305b,Be35Si5Ti60,"Shingu, P.H., Shimomura, K., Ozaki, R., Osamura, K., Murakami, Y.: Proc. 3rd Int. Conf. Rapidly Quenched Met., London, Cantor, B. (ed.), The Metals Society 1 (1978) 315-324. Tanner, L.E.: Scr. Metall. 12 (1978) 703-708.",AM,Melt Spinning,Ribbon,Width X Thickness, 1-2,0.03,XRD,Carter,,,,,,,Arc Melting,,,,,,,,,,
60490a203e6da430a721305c,Be35Ti10Zr55,"Wiest, A., Duan, G., Demetriou, M.D., Wiest, L.A., Peck, A., Kaltenboeck, G., Wiest, B.,Johnson, W.L.: Acta Mater. 56 (2008) 2625-2630. ",AM,Melt Casting,Rod,,,,,Carter,579.9,,10.1016/j.actamat.2008.02.001,,662.4,,,,,,,,,,,,
60490a203e6da430a721305d,Be35Ti15Zr50,"Wiest, A., Duan, G., Demetriou, M.D., Wiest, L.A., Peck, A., Kaltenboeck, G., Wiest, B.,Johnson, W.L.: Acta Mater. 56 (2008) 2625-2630. ",AM,Melt Casting,Rod,,,,,Carter,575.4,,10.1016/j.actamat.2008.02.001,,671.0,,,,,,,,,,,,
60490a203e6da430a721305e,Be35Ti20Zr45,"Wiest, A., Duan, G., Demetriou, M.D., Wiest, L.A., Peck, A., Kaltenboeck, G., Wiest, B.,Johnson, W.L.: Acta Mater. 56 (2008) 2625-2630. ",AM,Melt Casting,Rod,,,,,Carter,577.7,,10.1016/j.actamat.2008.02.001,,675.7,,,,,,,,,,,,
60490a203e6da430a721305f,Be35Ti25Zr40,"Wiest, A., Duan, G., Demetriou, M.D., Wiest, L.A., Peck, A., Kaltenboeck, G., Wiest, B.,Johnson, W.L.: Acta Mater. 56 (2008) 2625-2630. ",AM,Melt Casting,Rod,,,,,Carter,573.2,1207.3,10.1016/j.actamat.2008.02.001,,682.0,,,,,,,,,,,,
60490a203e6da430a7213060,Be35Ti30Zr35,"Wiest, A., Duan, G., Demetriou, M.D., Wiest, L.A., Peck, A., Kaltenboeck, G., Wiest, B., Johnson, W.L.: Acta Materialia 56 (2008) 2625–2630.",AM,Melt Casting,Rod,,,,,Carter,592.0,,10.1016/j.actamat.2008.02.001,6.0,712.2,,,,,,,,,,,,
60490a203e6da430a7213061,Be35Ti30Zr35,"Wiest, A., Duan, G., Demetriou, M.D., Wiest, L.A., Peck, A., Kaltenboeck, G., Wiest, B.,Johnson, W.L.: Acta Mater. 56 (2008) 2625-2630. ",AM,Melt Casting,Rod,,,,,Carter,592.0,1134.5,10.1016/j.actamat.2008.02.001,6.0,712.2,,,,,,,,,,,,
60490a203e6da430a7213062,Be35Ti30Zr35,"Duan, G., Wiest, A., Lind, M.L., Kahl, A., Johnson, W.L.: Scr. Mater. 58 (2008) 465-468.",AM,Melt Casting,Rod,,,,,Carter,595.0,1201.0,10.1016/j.scriptamat.2007.10.040,6.0,713.0,,,,,,,,0.35,,,36.4,
60490a203e6da430a7213063,Be35Ti35Zr30,"Wiest, A., Duan, G., Demetriou, M.D., Wiest, L.A., Peck, A., Kaltenboeck, G., Wiest, B.,Johnson, W.L.: Acta Mater. 56 (2008) 2625-2630. ",AM,Melt Casting,Rod,,,,,Carter,581.0,1118.0,10.1016/j.actamat.2008.02.001,6.0,685.8,,,,,,,,,,,,
60490a203e6da430a7213064,Be35Ti40Zr25,"Wiest, A., Duan, G., Demetriou, M.D., Wiest, L.A., Peck, A., Kaltenboeck, G., Wiest, B.,Johnson, W.L.: Acta Mater. 56 (2008) 2625-2630. ",AM,Melt Casting,Rod,,,,,Carter,595.3,1123.6,10.1016/j.actamat.2008.02.001,6.0,674.7,,,,,,,,,,,,
60490a203e6da430a7213065,Be35Ti40Zr25,"Duan, G., Wiest, A., Lind, M.L., Kahl, A., Johnson, W.L.: Scr. Mater. 58 (2008) 465-468.",AM,Melt Casting,Rod,,,,,Carter,598.0,1125.0,10.1016/j.scriptamat.2007.10.040,6.0,675.0,,,,,,,,0.34,,,37.2,
60490a203e6da430a7213066,Be35Ti45Zr20,"Wiest, A., Duan, G., Demetriou, M.D., Wiest, L.A., Peck, A., Kaltenboeck, G., Wiest, B.,Johnson, W.L.: Acta Mater. 56 (2008) 2625-2630. ",AM,Melt Casting,Rod,,,,,Carter,592.9,1121.5,10.1016/j.actamat.2008.02.001,6.0,653.5,,,,,,,,,,,,
60490a203e6da430a7213067,Be35Ti45Zr20,"Duan, G., Wiest, A., Lind, M.L., Kahl, A., Johnson, W.L.: Scr. Mater. 58 (2008) 465-468.",AM,Melt Casting,Rod,,,,,Carter,597.0,1123.0,10.1016/j.scriptamat.2007.10.040,6.0,654.0,,,,,,,,0.36,,,35.7,
60490a203e6da430a7213068,Be35Ti50Zr15,"Wiest, A., Duan, G., Demetriou, M.D., Wiest, L.A., Peck, A., Kaltenboeck, G., Wiest, B.,Johnson, W.L.: Acta Mater. 56 (2008) 2625-2630. ",AM,Melt Casting,Rod,,,,,Carter,586.4,1187.5,10.1016/j.actamat.2008.02.001,,639.1,,,,,,,,,,,,
60490a203e6da430a7213069,Be35Ti65,"Shingu, P.H., Shimomura, K., Ozaki, R., Osamura, K., Murakami, Y.: Proc. 3rd Int. Conf. Rapidly Quenched Met., London, Cantor, B. (ed.), The Metals Society 1 (1978) 315-324. Tanner, L.E.: Scr. Metall. 12 (1978) 703-708.",AC,Melt Spinning,Ribbon,Width X Thickness, 1-2,0.03,XRD,Carter,,,,,,,Arc Melting,,,,,,,,,,
60490a203e6da430a721306a,Be35Zr65,,,,,,,,,Ben,623.0,1238.0,10.1016/j.jallcom.2008.07.087,,623.0,,,,,,,,,10000000.0,,,
60490a203e6da430a721306b,Be35Zr65,"Hasegawa, R., Tanner, L.E.: J. Appl. Phys. 49 (1978) 1196-1199.",AM,Melt Spinning,Ribbon,Width X Thickness,1.0-2.0,0.03,OM SEM TEM XRD,Carter,,,10.1063/1.325060,,,,Arc Melting,,,,,,,,,,
60490a203e6da430a721306c,Be35Zr65,"Tanner, L.E., Ray, R.: Acta Metall. 27 (1979) 1727-1747.",AM,Melt Spinning,Ribbon,,,,TEM  XRD,Carter,,,10.1016/0001-6160(79)90087-7,,,,,,,,,,,,,,
60490a203e6da430a721306d,Be37.5Ti20Zr42.5,"Wiest, A., Duan, G., Demetriou, M.D., Wiest, L.A., Peck, A., Kaltenboeck, G., Wiest, B.,Johnson, W.L.: Acta Mater. 56 (2008) 2625-2630. ",AM,Melt Casting,Rod,,,,,Carter,587.8,1153.8,10.1016/j.actamat.2008.02.001,,678.4,,,,,,,,,,,,
60490a203e6da430a721306e,Be37.5Ti25Zr37.5,"Wiest, A., Duan, G., Demetriou, M.D., Wiest, L.A., Peck, A., Kaltenboeck, G., Wiest, B.,Johnson, W.L.: Acta Mater. 56 (2008) 2625-2630. ",AM,Melt Casting,Rod,,,,,Carter,587.1,1130.7,10.1016/j.actamat.2008.02.001,,686.2,,,,,,,,,,,,
60490a203e6da430a721306f,Be37.5Ti30Zr32.5,"Wiest, A., Duan, G., Demetriou, M.D., Wiest, L.A., Peck, A., Kaltenboeck, G., Wiest, B.,Johnson, W.L.: Acta Mater. 56 (2008) 2625-2630. ",AM,Melt Casting,Rod,,,,,Carter,587.2,1119.8,10.1016/j.actamat.2008.02.001,,700.5,,,,,,,,,,,,
60490a203e6da430a7213070,Be37.5Ti35Zr27.5,"Wiest, A., Duan, G., Demetriou, M.D., Wiest, L.A., Peck, A., Kaltenboeck, G., Wiest, B.,Johnson, W.L.: Acta Mater. 56 (2008) 2625-2630. ",AM,Melt Casting,Rod,,,,,Carter,590.4,1116.0,10.1016/j.actamat.2008.02.001,,713.2,,,,,,,,,,,,
60490a203e6da430a7213071,Be37.5Ti62.5,"Tanner, L.E., Ray, R.: Acta Metall. 27 (1979) 1727-1747.",AM,Melt Spinning,Ribbon,,,,TEM  XRD,Carter,,,10.1016/0001-6160(79)90087-7,,,,,,,,,,,,,,
60490a203e6da430a7213072,Be37Ti63,,,,,,,,,Ben,673.0,1353.0,10.1016/j.jallcom.2008.07.087,,673.0,,,,,,,,,6300000.0,,,
60490a203e6da430a7213073,Be37Ti63,"Shingu, P.H., Shimomura, K., Ozaki, R., Osamura, K., Murakami, Y.: Proc. 3rd Int. Conf. Rapidly Quenched Met., London, Cantor, B. (ed.), The Metals Society 1 (1978) 315-324. Tanner, L.E.: Scr. Metall. 12 (1978) 703-708.",AM,Melt Spinning,Ribbon,Width X Thickness, 1-2,0.03,XRD,Carter,,,,,,,Arc Melting,,,,,,,,,,
60490a203e6da430a7213074,Be38Ti62,"Shingu, P.H., Shimomura, K., Ozaki, R., Osamura, K., Murakami, Y.: Proc. 3rd Int. Conf. Rapidly Quenched Met., London, Cantor, B. (ed.), The Metals Society 1 (1978) 315-324. Tanner, L.E.: Scr. Metall. 12 (1978) 703-708.",AM,Melt Spinning,Ribbon,Width X Thickness, 1-2,0.03,XRD,Carter,,,,,,,Arc Melting,,,,,,,,,,
60490a203e6da430a7213075,Be39Ti61,"Shingu, P.H., Shimomura, K., Ozaki, R., Osamura, K., Murakami, Y.: Proc. 3rd Int. Conf. Rapidly Quenched Met., London, Cantor, B. (ed.), The Metals Society 1 (1978) 315-324. Tanner, L.E.: Scr. Metall. 12 (1978) 703-708.",AM,Melt Spinning,Ribbon,Width X Thickness, 1-2,0.03,XRD,Carter,,,,,,,Arc Melting,,,,,,,,,,
60490a203e6da430a7213076,Be40Si10Ti50,"Shingu, P.H., Shimomura, K., Ozaki, R., Osamura, K., Murakami, Y.: Proc. 3rd Int. Conf. Rapidly Quenched Met., London, Cantor, B. (ed.), The Metals Society 1 (1978) 315-324. Tanner, L.E.: Scr. Metall. 12 (1978) 703-708.",CR,Melt Spinning,Ribbon,Width X Thickness, 1-2,0.03,XRD,Carter,,,,,,,Arc Melting,,,,,,,,,,
60490a203e6da430a7213077,Be40Si5Ti55,"Shingu, P.H., Shimomura, K., Ozaki, R., Osamura, K., Murakami, Y.: Proc. 3rd Int. Conf. Rapidly Quenched Met., London, Cantor, B. (ed.), The Metals Society 1 (1978) 315-324. Tanner, L.E.: Scr. Metall. 12 (1978) 703-708.",AC,Melt Spinning,Ribbon,Width X Thickness, 1-2,0.03,XRD,Carter,,,,,,,Arc Melting,,,,,,,,,,
60490a203e6da430a7213078,Be40Ti15Zr45,"Wiest, A., Duan, G., Demetriou, M.D., Wiest, L.A., Peck, A., Kaltenboeck, G., Wiest, B.,Johnson, W.L.: Acta Mater. 56 (2008) 2625-2630. ",AM,Melt Casting,Rod,,,,,Carter,599.4,,10.1016/j.actamat.2008.02.001,,684.8,,,,,,,,,,,,
60490a203e6da430a7213079,Be40Ti20Zr40,"Wiest, A., Duan, G., Demetriou, M.D., Wiest, L.A., Peck, A., Kaltenboeck, G., Wiest, B.,Johnson, W.L.: Acta Mater. 56 (2008) 2625-2630. ",AM,Melt Casting,Rod,,,,,Carter,597.8,1180.2,10.1016/j.actamat.2008.02.001,,688.9,,,,,,,,,,,,
60490a203e6da430a721307a,Be40Ti25Zr35,"Wiest, A., Duan, G., Demetriou, M.D., Wiest, L.A., Peck, A., Kaltenboeck, G., Wiest, B.,Johnson, W.L.: Acta Mater. 56 (2008) 2625-2630. ",AM,Melt Casting,Rod,,,,,Carter,598.5,1123.0,10.1016/j.actamat.2008.02.001,,705.4,,,,,,,,,,,,
60490a203e6da430a721307b,Be40Ti30Zr30,"Wiest, A., Duan, G., Demetriou, M.D., Wiest, L.A., Peck, A., Kaltenboeck, G., Wiest, B.,Johnson, W.L.: Acta Mater. 56 (2008) 2625-2630. ",AM,Melt Casting,Rod,,,,,Carter,603.1,1117.1,10.1016/j.actamat.2008.02.001,,720.4,,,,,,,,,,,,
60490a203e6da430a721307c,Be40Ti30Zr30,"Pelton, A.R., Tanner, L. E.: Proc. 5th Int. Conf. Rapidly Quenched Met., W√ºrzburg, Steeb,S., Warlimont, H. (eds.), Elsevier Science Publishers B.V. 1 (1985) 747-750.",AM,Melt Spinning,Ribbon,Width X Thickness, 1-2, 0.02-0.04,TEM  XRD,Carter,,,,,,,,,,,,,,,,,
60490a203e6da430a721307d,Be40Ti35Zr25,"Wiest, A., Duan, G., Demetriou, M.D., Wiest, L.A., Peck, A., Kaltenboeck, G., Wiest, B.,Johnson, W.L.: Acta Mater. 56 (2008) 2625-2630. ",AM,Melt Casting,Rod,,,,,Carter,595.2,1115.8,10.1016/j.actamat.2008.02.001,,717.7,,,,,,,,,,,,
60490a203e6da430a721307e,Be40Ti40Zr20,"Wiest, A., Duan, G., Demetriou, M.D., Wiest, L.A., Peck, A., Kaltenboeck, G., Wiest, B.,Johnson, W.L.: Acta Mater. 56 (2008) 2625-2630. ",AM,Melt Casting,Rod,,,,,Carter,587.3,1126.0,10.1016/j.actamat.2008.02.001,,706.2,,,,,,,,,,,,
60490a203e6da430a721307f,Be40Ti50Zr10,"Tanner, L.E., Ray, R.: Scr. Metall. 11 (1977) 783-789.",AM,Melt Spinning,Ribbon,Width X Thickness,,, XRD,Carter,,,10.1016/0036-9748(77)90076-X,,,,,,,,,,,,,,
60490a203e6da430a7213080,Be40Ti50Zr10,"Grune, R., Oehring, M., Wagner, R., Haasen, P.: Proc. 5th Int. Conf. Rapidly QuenchedMet., W√ºrzburg, Steeb, S., Warlimont, H. (eds.), Elsevier Science Publishers B.V. 1 (1985)761-765.",AM,Melt Spinning,Ribbon,Width X Thickness,0.95,0.035,TEM  XRD,Carter,,,10.1016/B978-0-444-86939-5.50183-4,,,,,,,,,,,,,,
60490a203e6da430a7213081,Be40Ti60,"Tanner, L.E., Ray, R.: Acta Metall. 27 (1979) 1727-1747.",AM,Melt Spinning,Ribbon,,,,TEM  XRD,Carter,,,10.1016/0001-6160(79)90087-7,,,,,,,,,,,,,,
60490a203e6da430a7213082,Be40Ti60,"Shingu, P.H., Shimomura, K., Ozaki, R., Osamura, K., Murakami, Y.: Proc. 3rd Int. Conf. Rapidly Quenched Met., London, Cantor, B. (ed.), The Metals Society 1 (1978) 315-324. Tanner, L.E.: Scr. Metall. 12 (1978) 703-708.",AM,Melt Spinning,Ribbon,Width X Thickness, 1-2,0.03,XRD,Carter,,,,,,,Arc Melting,,,,,,,,,,
60490a203e6da430a7213083,Be40Zr60,"Hasegawa, R., Tanner, L.E.: J. Appl. Phys. 49 (1978) 1196-1199.",AM,Melt Spinning,Ribbon,Width X Thickness,1.0-2.0,0.03,OM SEM TEM XRD,Carter,,,10.1063/1.325060,,,,Arc Melting,,,,,,,,,,
60490a203e6da430a7213084,Be40Zr60,,,,,,,,,Ben,623.0,1343.0,10.1179/095066010X12646898728200,,673.0,,,,,,,,,,,,5.46
60490a203e6da430a7213085,Be40Zr60,"Tanner, L.E., Ray, R.: Acta Metall. 27 (1979) 1727-1747.",AM,Melt Spinning,Ribbon,,,,TEM  XRD,Carter,,,10.1016/0001-6160(79)90087-7,,,,,,,,,,,,,,
60490a203e6da430a7213086,Be41Ti59,"Tanner, L.E., Ray, R.: Acta Metall. 27 (1979) 1727-1747.",AM,Melt Spinning,Ribbon,,,,TEM  XRD,Carter,,,10.1016/0001-6160(79)90087-7,,,,,,,,,,,,,,
60490a203e6da430a7213087,Be42Ti58,"Tanner, L.E., Ray, R.: Acta Metall. 27 (1979) 1727-1747.",AC,Melt Spinning,Ribbon,,,,TEM  XRD,Carter,,,10.1016/0001-6160(79)90087-7,,,,,,,,,,,,,,
60490a203e6da430a7213088,Be43Hf25Zr32,"Maret, M., Soper, A., Etherington, G., Wagner, C.N.J.: J. Non-Cryst. Solids 61-62 (1984)313-318.",AM,Melt Spinning,Ribbon,Width X Thickness,1.5,0.035,XRD,Carter,,,10.1016/0022-3093(84)90567-2,,,,Radio Frequency Melting,,,,,,,,,,
60490a203e6da430a7213089,Be43Hf54Zr3,"Maret, M., Soper, A., Etherington, G., Wagner, C.N.J.: J. Non-Cryst. Solids 61-62 (1984)313-318.",AM,Melt Spinning,Ribbon,Width X Thickness,1.5,0.035,XRD,Carter,,,10.1016/0022-3093(84)90567-2,,,,Radio Frequency Melting,,,,,,,,,,
60490a203e6da430a721308a,Be43Hf5Zr52,"Maret, M., Soper, A., Etherington, G., Wagner, C.N.J.: J. Non-Cryst. Solids 61-62 (1984)313-318.",AM,Melt Spinning,Ribbon,Width X Thickness,1.5,0.035,XRD,Carter,,,10.1016/0022-3093(84)90567-2,,,,Radio Frequency Melting,,,,,,,,,,
60490a203e6da430a721308b,Be43Ti57,"Shingu, P.H., Shimomura, K., Ozaki, R., Osamura, K., Murakami, Y.: Proc. 3rd Int. Conf. Rapidly Quenched Met., London, Cantor, B. (ed.), The Metals Society 1 (1978) 315-324. Tanner, L.E.: Scr. Metall. 12 (1978) 703-708.",AC,Melt Spinning,Ribbon,Width X Thickness, 1-2,0.03,XRD,Carter,,,,,,,Arc Melting,,,,,,,,,,
60490a203e6da430a721308c,Be45Si5Ti50,"Shingu, P.H., Shimomura, K., Ozaki, R., Osamura, K., Murakami, Y.: Proc. 3rd Int. Conf. Rapidly Quenched Met., London, Cantor, B. (ed.), The Metals Society 1 (1978) 315-324. Tanner, L.E.: Scr. Metall. 12 (1978) 703-708.",AC,Melt Spinning,Ribbon,Width X Thickness, 1-2,0.03,XRD,Carter,,,,,,,Arc Melting,,,,,,,,,,
60490a203e6da430a721308d,Be45Ti55,"Shingu, P.H., Shimomura, K., Ozaki, R., Osamura, K., Murakami, Y.: Proc. 3rd Int. Conf. Rapidly Quenched Met., London, Cantor, B. (ed.), The Metals Society 1 (1978) 315-324. Tanner, L.E.: Scr. Metall. 12 (1978) 703-708.",AC,Melt Spinning,Ribbon,Width X Thickness, 1-2,0.03,XRD,Carter,,,,,,,Arc Melting,,,,,,,,,,
60490a203e6da430a721308e,Be45Zr55,,,,,,,,,Ben,646.0,1413.0,10.1179/095066010X12646898728200,,681.0,,,,,,,,,,,,5.18
60490a203e6da430a721308f,Be45Zr55,"Hasegawa, R., Tanner, L.E.: J. Appl. Phys. 49 (1978) 1196-1199.",AM,Melt Spinning,Ribbon,Width X Thickness,1.0-2.0,0.03,OM SEM TEM XRD,Carter,,,10.1063/1.325060,,,,Arc Melting,,,,,,,,,,
60490a203e6da430a7213090,Be45Zr55,"Tanner, L.E., Ray, R.: Acta Metall. 27 (1979) 1727-1747.",AM,Melt Spinning,Ribbon,,,,TEM  XRD,Carter,,,10.1016/0001-6160(79)90087-7,,,,,,,,,,,,,,
60490a203e6da430a7213091,Be50Ti50,"Tanner, L.E., Ray, R.: Acta Metall. 27 (1979) 1727-1747.",AC,Melt Spinning,Ribbon,,,,TEM  XRD,Carter,,,10.1016/0001-6160(79)90087-7,,,,,,,,,,,,,,
60490a203e6da430a7213092,Be50Zr50,,,,,,,,,Ben,672.0,1473.0,10.1179/095066010X12646898728200,,682.0,,,,,,,,,,,,5.08
60490a203e6da430a7213093,Be50Zr50,"Tanner, L.E., Ray, R.: Acta Metall. 27 (1979) 1727-1747.",AM,Melt Spinning,Ribbon,,,,TEM  XRD,Carter,,,10.1016/0001-6160(79)90087-7,,,,,,,,,,,,,,
60490a203e6da430a7213094,Be50Zr50,"Hasegawa, R., Tanner, L.E.: J. Appl. Phys. 49 (1978) 1196-1199.",AM,Melt Spinning,Ribbon,Width X Thickness,1.0-2.0,0.03,OM SEM TEM XRD,Carter,,,10.1063/1.325060,,,,Arc Melting,,,,,,,,,,
60490a203e6da430a7213095,Be7.5Zr92.5,"Tanner, L.E., Ray, R.: Acta Metall. 27 (1979) 1727-1747.",CR,Melt Spinning,Ribbon,,,,TEM  XRD,Carter,,,10.1016/0001-6160(79)90087-7,,,,,,,,,,,,,,
60490a203e6da430a7213096,Be78.97Cu2.37Ni2.87Ti2.37Zr13.42,,,,,,,,,Lane,595.0,1050.0,10.1038/ncomms10313,12.0,,,,,,,,,,,,,
60490a203e6da430a7213097,Be7Cu25Ni15Sn3Ti45Zr5,,,,,,,,,Lane,680.0,1142.0,10.1016/j.jallcom.2008.07.087,5.0,741.0,,,,,,,,,,,,
60490a203e6da430a7213098,Be7Cu25Ni15Sn3Ti45Zr5,,AM,Melt Casting,Rod,,,,,Carter,680.0,1142.0,10.1016/j.jallcom.2018.11.299,5.0,741.0,,,,,,,,,,,,
60490a203e6da430a7213099,Be7Cu25Ni15Sn3Ti45Zr5,"Q.J. Chen, J. Shen, D.L. Zhang, H.B. Fan, J.F. Sun, D.G. McCartney, Mater.Sci. Eng. A 433 (2006) 155. ",AM,Melt Casting,Rod,,,,,Carter,680.0,1142.0,10.1016/j.msea.2006.06.053,5.0,741.0,,,,,,,,,,,,
60490a203e6da430a721309a,Be7Cu25Ni15Sn3Ti45Zr5,,,,,,,,,Ben,680.0,1142.0,10.1016/j.jallcom.2008.07.087,5.0,741.0,,,,,,,,,,,,
60490a203e6da430a721309b,Be7Cu25Ni15Sn3Ti50,,,,,,,,,Lane,688.0,1207.0,10.1016/j.jallcom.2008.07.087,2.0,733.0,,,,,,,,,,,,
60490a203e6da430a721309c,Be7Cu25Ni15Sn3Ti50,,AM,Melt Casting,Rod,,,,,Carter,688.0,1207.0,10.1016/j.jallcom.2018.11.299,2.0,733.0,,,,,,,,,,,,
60490a203e6da430a721309d,Be7Cu25Ni15Sn3Ti50,,,,,,,,,Ben,688.0,1207.0,10.1016/j.jallcom.2008.07.087,2.0,733.0,,,,,,,,,,,,
60490a203e6da430a721309e,Be7Cu25Ni15Sn3Ti50,"Q.J. Chen, J. Shen, D.L. Zhang, H.B. Fan, J.F. Sun, D.G. McCartney, Mater.Sci. Eng. A 433 (2006) 155. ",AM,Melt Casting,Rod,,,,,Carter,688.0,1207.0,10.1016/j.msea.2006.06.053,2.0,733.0,,,,,,,,,,,,
60490a203e6da430a721309f,C10Co67.5Si22.5,"Inoue, A., Furukawa, S., Masumoto, T.: J. Mater. Sci. 22 (1987) 1670-1676.",['AM' 'AC'],Melt Spinning,Ribbon,Width X Thickness,1,0.02,TEM XRD,Carter,,,10.1007/BF01132390,,,,Arc Melting,Ar-gas,,,,,,,,,
60490a203e6da430a72130a0,C10Co70W20,"Inoue, A., Harakawa, Y., Masumoto, T.: Sci. Rep. Res. Inst. Tohoku Univ. Ser. A 32 (1985)297-308.",CR,Melt Spinning,Ribbon,Width X Thickness,1,0.02, TEM XRD,Carter,,,,,,,Radio Frequency Melting,Ar-gas,,,,,,,,,
60490a203e6da430a72130a1,C10Co75Si15,"Inoue, A., Furukawa, S., Masumoto, T.: J. Mater. Sci. 22 (1987) 1670-1676.",AC,Melt Spinning,Ribbon,Width X Thickness,1,0.02,TEM XRD,Carter,,,10.1007/BF01132390,,,,Arc Melting,Ar-gas,,,,,,,,,
60490a203e6da430a72130a2,C10Co75W15,"Inoue, A., Harakawa, Y., Masumoto, T.: Sci. Rep. Res. Inst. Tohoku Univ. Ser. A 32 (1985)297-308.",CR,Melt Spinning,Ribbon,Width X Thickness,1,0.02, TEM XRD,Carter,,,,,,,Radio Frequency Melting,Ar-gas,,,,,,,,,
60490a203e6da430a72130a3,C10Co80W10,"Inoue, A., Harakawa, Y., Masumoto, T.: Sci. Rep. Res. Inst. Tohoku Univ. Ser. A 32 (1985)297-308.",CR,Melt Spinning,Ribbon,Width X Thickness,1,0.02, TEM XRD,Carter,,,,,,,Radio Frequency Melting,Ar-gas,,,,,,,,,
60490a203e6da430a72130a4,C10Co82.5W7.5,"Inoue, A., Harakawa, Y., Masumoto, T.: Sci. Rep. Res. Inst. Tohoku Univ. Ser. A 32 (1985)297-308.",CR,Melt Spinning,Ribbon,Width X Thickness,1,0.02, TEM XRD,Carter,,,,,,,Radio Frequency Melting,Ar-gas,,,,,,,,,
60490a203e6da430a72130a5,C10Co85Si5,"Inoue, A., Furukawa, S., Masumoto, T.: J. Mater. Sci. 22 (1987) 1670-1676.",CR,Melt Spinning,Ribbon,Width X Thickness,1,0.02,TEM XRD,Carter,,,10.1007/BF01132390,,,,Arc Melting,Ar-gas,,,,,,,,,
60490a203e6da430a72130a6,C10Co87.5W2.5,"Inoue, A., Harakawa, Y., Masumoto, T.: Sci. Rep. Res. Inst. Tohoku Univ. Ser. A 32 (1985)297-308.",CR,Melt Spinning,Ribbon,Width X Thickness,1,0.02, TEM XRD,Carter,,,,,,,Radio Frequency Melting,Ar-gas,,,,,,,,,
60490a203e6da430a72130a7,C10Co90,"Inoue, A., Furukawa, S., Masumoto, T.: J. Mater. Sci. 22 (1987) 1670-1676.",CR,Melt Spinning,Ribbon,Width X Thickness,1,0.02,TEM XRD,Carter,,,10.1007/BF01132390,,,,Arc Melting,Ar-gas,,,,,,,,,
60490a203e6da430a72130a8,C10Cr15Fe75,"Harakawa, Y., Inoue, A., Masumoto, T.: Sci. Rep. Res. Inst. Tohoku Univ. Ser. A 32 (1985)277-296.",CR,Melt Spinning,Ribbon,Width X Thickness,1,0.02,TEM  XRD,Carter,,,,,,,Radio Frequency Melting,Ar-gas,,,,,,,,,
60490a203e6da430a72130a9,C10Fe65Si25,"Inoue, A., Furukawa, S., Masumoto, T.: Metall. Trans. A 18 (1987) 715-717.",AM,Melt Spinning,Ribbon,Width X Thickness,1.5,0.02,TEM XRD,Carter,,,10.1007/BF02649488,,,,Radio Frequency Melting,Ar-gas,,,,,,,,,
60490a203e6da430a72130aa,C10Fe70Si20,"Inoue, A., Furukawa, S., Masumoto, T.: Metall. Trans. A 18 (1987) 715-717.",AM,Melt Spinning,Ribbon,Width X Thickness,1.5,0.02,TEM XRD,Carter,,,10.1007/BF02649488,,,,Radio Frequency Melting,Ar-gas,,,,,,,,,
60490a203e6da430a72130ab,C10Fe72.5P17.5,"Inoue, A., Hagiwara, M., Masumoto, T.: J. Mater. Sci. 17 (1982) 580-588.",AM,Melt Spinning,Ribbon,,,,TEM  XRD ,Carter,,,10.1007/BF01203492,,,,,,,,,,,,,,
60490a203e6da430a72130ac,C10Fe74Si16,"Inoue, A., Iwadachi, T., Masumoto, T.: Mater. Trans. JIM 20 (1979) 76-78.",CR,Melt Spinning,Ribbon,Width X Thickness,1,0.03,TEM XRD,Carter,,,10.2320/matertrans1960.20.76,,,,Radio Frequency Melting,,,,,,,,,,
60490a203e6da430a72130ad,C10Fe75P15,"Tsuei, C.C., Lilienthal, H.: Phys. Rev. B 13 (1976) 4899-4906.",AM,Mechanical,Foil,Thickness,0.04,,TEM  XRD ,Carter,,,10.1103/PhysRevB.13.4899,,,,,,,,,,,,,,
60490a203e6da430a72130ae,C10Fe75P15,"Turnbull, D.: Scr. Metall. 11 (1977) 1131-1136.",AM,,,,,,TEM  XRD ,Carter,,,10.1016/0036-9748(77)90320-9,,,,,,,,,,,,,,
60490a203e6da430a72130af,C10Fe75P15,"Inoue, A., Hagiwara, M., Masumoto, T.: J. Mater. Sci. 17 (1982) 580-588.",AM,Melt Spinning,Ribbon,,,,TEM  XRD ,Carter,,,10.1007/BF01203492,,,,,,,,,,,,,,
60490a203e6da430a72130b0,C10Fe77.5P12.5,"Chen, H.S., Krause, J.T., Inoue, A., Masumoto, T.: Scr. Metall. 17 (1983) 1413-1414.",AM,Melt Spinning,Ribbon,Thickness, 0.02-0.20,,,Carter,,,10.1016/0036-9748(83)90365-4,,,,,,,,,,,,,,
60490a203e6da430a72130b1,C10Fe77.5P12.5,"Inoue, A., Hagiwara, M., Masumoto, T.: J. Mater. Sci. 17 (1982) 580-588.",AM,Melt Spinning,Ribbon,,,,TEM  XRD ,Carter,,,10.1007/BF01203492,,,,,,,,,,,,,,
60490a203e6da430a72130b2,C10Fe78Si12,"Inoue, A., Iwadachi, T., Masumoto, T.: Mater. Trans. JIM 20 (1979) 76-78.",CR,Melt Spinning,Ribbon,Width X Thickness,1,0.03,TEM XRD,Carter,,,10.2320/matertrans1960.20.76,,,,Radio Frequency Melting,,,,,,,,,,
60490a203e6da430a72130b3,C10Fe80P10,"Inoue, A., Hagiwara, M., Masumoto, T.: J. Mater. Sci. 17 (1982) 580-588.",AM,Melt Spinning,Ribbon,,,,TEM  XRD ,Carter,,,10.1007/BF01203492,,,,,,,,,,,,,,
60490a203e6da430a72130b4,C10Fe82.5P7.5,"Inoue, A., Hagiwara, M., Masumoto, T.: J. Mater. Sci. 17 (1982) 580-588.",AC,Melt Spinning,Ribbon,,,,TEM  XRD ,Carter,,,10.1007/BF01203492,,,,,,,,,,,,,,
60490a203e6da430a72130b5,C10Fe82Si8,"Inoue, A., Iwadachi, T., Masumoto, T.: Mater. Trans. JIM 20 (1979) 76-78.",CR,Melt Spinning,Ribbon,Width X Thickness,1,0.03,TEM XRD,Carter,,,10.2320/matertrans1960.20.76,,,,Radio Frequency Melting,,,,,,,,,,
60490a203e6da430a72130b6,C10Fe86Si4,"Inoue, A., Iwadachi, T., Masumoto, T.: Mater. Trans. JIM 20 (1979) 76-78.",CR,Melt Spinning,Ribbon,Width X Thickness,1,0.03,TEM XRD,Carter,,,10.2320/matertrans1960.20.76,,,,Radio Frequency Melting,,,,,,,,,,
60490a203e6da430a72130b7,C10Mo20Ni70,"Masumoto, T., Inoue, A., Sakai, S., Kimura, H., Hoshi, A.: Mater. Trans. JIM 21 (1980)115-122.",AM,Melt Spinning,Ribbon,Width X Thickness,1.0-2.0, 0.02-0.04,TEM XRD,Carter,,,10.2320/matertrans1960.21.115,,,,Radio Frequency Melting,,,,,,,,,,
60490a203e6da430a72130b8,C10Mo24Ni66,"Masumoto, T., Inoue, A., Sakai, S., Kimura, H., Hoshi, A.: Mater. Trans. JIM 21 (1980)115-122.",AC,Melt Spinning,Ribbon,Width X Thickness,1.0-2.0, 0.02-0.04,TEM XRD,Carter,,,10.2320/matertrans1960.21.115,,,,Radio Frequency Melting,,,,,,,,,,
60490a203e6da430a72130b9,C10Mo32Ni58,"Masumoto, T., Inoue, A., Sakai, S., Kimura, H., Hoshi, A.: Mater. Trans. JIM 21 (1980)115-122.",CR,Melt Spinning,Ribbon,Width X Thickness,1.0-2.0, 0.02-0.04,TEM XRD,Carter,,,10.2320/matertrans1960.21.115,,,,Radio Frequency Melting,,,,,,,,,,
60490a203e6da430a72130ba,C10Ni65Si25,"Inoue, A., Furukawa, S., Masumoto, T.: J. Mater. Sci. 22 (1987) 1670-1676.",CR,Melt Spinning,Ribbon,Width X Thickness,1,0.02,TEM XRD,Carter,,,10.1007/BF01132390,,,,Arc Melting,Ar-gas,,,,,,,,,
60490a203e6da430a72130bb,C10Ni67.5Si22.5,"Inoue, A., Furukawa, S., Masumoto, T.: J. Mater. Sci. 22 (1987) 1670-1676.",CR,Melt Spinning,Ribbon,Width X Thickness,1,0.02,TEM XRD,Carter,,,10.1007/BF01132390,,,,Arc Melting,Ar-gas,,,,,,,,,
60490a203e6da430a72130bc,C10Ni70Si20,"Inoue, A., Furukawa, S., Masumoto, T.: J. Mater. Sci. 22 (1987) 1670-1676.",CR,Melt Spinning,Ribbon,Width X Thickness,1,0.02,TEM XRD,Carter,,,10.1007/BF01132390,,,,Arc Melting,Ar-gas,,,,,,,,,
60490a203e6da430a72130bd,C10Ni75Si15,"Inoue, A., Furukawa, S., Masumoto, T.: J. Mater. Sci. 22 (1987) 1670-1676.",CR,Melt Spinning,Ribbon,Width X Thickness,1,0.02,TEM XRD,Carter,,,10.1007/BF01132390,,,,Arc Melting,Ar-gas,,,,,,,,,
60490a203e6da430a72130be,C10Ni80Si10,"Inoue, A., Furukawa, S., Masumoto, T.: J. Mater. Sci. 22 (1987) 1670-1676.",CR,Melt Spinning,Ribbon,Width X Thickness,1,0.02,TEM XRD,Carter,,,10.1007/BF01132390,,,,Arc Melting,Ar-gas,,,,,,,,,
60490a203e6da430a72130bf,C10Ni85Si5,"Inoue, A., Furukawa, S., Masumoto, T.: J. Mater. Sci. 22 (1987) 1670-1676.",CR,Melt Spinning,Ribbon,Width X Thickness,1,0.02,TEM XRD,Carter,,,10.1007/BF01132390,,,,Arc Melting,Ar-gas,,,,,,,,,
60490a203e6da430a72130c0,C10Ni90,"Inoue, A., Nakamura, T., Masumoto, T.: J. Mater. Sci. Lett. 5 (1986) 1178-1180.",CR,Melt Spinning,Ribbon,Width X Thickness,1.5,0.015,TEM XRD,Carter,,,10.1007/BF01742239,,,,Arc Melting,Ar-gas,,,,,,,,,
60490a203e6da430a72130c1,C10Ni90,"Inoue, A., Furukawa, S., Masumoto, T.: J. Mater. Sci. 22 (1987) 1670-1676.",CR,Melt Spinning,Ribbon,Width X Thickness,1,0.02,TEM XRD,Carter,,,10.1007/BF01132390,,,,Arc Melting,Ar-gas,,,,,,,,,
