Repository: leschultz/Molecular-Dynamic-Characteristic-Temperatures-for-Predicting-Metallic-Glass-Forming-Ability

├── README.md
├── features
│   ├── MDF_DMREF_Metallic_Glasses_v5
│   │   ├── MDF_DMREF_Metallic_Glasses_v5.csv
│   │   └── update_metallic_glasses.py
│   ├── features_dmax_cts
│   │   ├── features_dmax_cts.csv
│   │   ├── features_dmax_cts.json
│   │   └── upload.py
│   ├── features_gfa_cts
│   │   ├── features_gfa_cts.csv
│   │   ├── features_gfa_cts.json
│   │   ├── requirements.txt
│   │   └── upload.py
│   └── prsd_features_gfa_cts
│       └── prsd_features_gfa_cts.csv
└── plots
    ├── classification
    │   ├── original
    │   │   ├── PR_positive.png
    │   │   └── PR_positive_data.csv
    │   └── prsd
    │       ├── PRSD_PR_positive_data.csv
    │       └── PR_positive_PRSD.png

File: features/MDF_DMREF_Metallic_Glasses_v5/MDF_DMREF_Metallic_Glasses_v5.csv (part 37 of 58)
_id,Composition,Reference,Is_Amorphous?,Casting,Type,Size_Measure,Size1,Size2,Characterization,From,Tg_[K],Tl_[K],DOI,Dmax_[mm],Tx_[K],Tm_[K],Melting,Environment,Sigma_[Mpa],Zmax_[mm],E_[GPA],Possion's_Ratio,v,Rc_[K/s],Fracture_Strength_[MPa],G_[GPa],Density_[g/cm^3]
60490a203e6da430a72130c2,C12.5Co65Si22.5,"Inoue, A., Furukawa, S., Masumoto, T.: J. Mater. Sci. 22 (1987) 1670-1676.",AM,Melt Spinning,Ribbon,Width X Thickness,1,0.02,TEM XRD,Carter,,,10.1007/BF01132390,,,,Arc Melting,Ar-gas,,,,,,,,,
60490a203e6da430a72130c3,C12.5Co67.5Si20,"Inoue, A., Furukawa, S., Masumoto, T.: J. Mater. Sci. 22 (1987) 1670-1676.",AM,Melt Spinning,Ribbon,Width X Thickness,1,0.02,TEM XRD,Carter,,,10.1007/BF01132390,,,,Arc Melting,Ar-gas,,,,,,,,,
60490a203e6da430a72130c4,C12.5Co67.5W20,"Inoue, A., Harakawa, Y., Masumoto, T.: Sci. Rep. Res. Inst. Tohoku Univ. Ser. A 32 (1985)297-308.",AC,Melt Spinning,Ribbon,Width X Thickness,1,0.02, TEM XRD,Carter,,,,,,,Radio Frequency Melting,Ar-gas,,,,,,,,,
60490a203e6da430a72130c5,C12.5Co70W17.5,"Inoue, A., Harakawa, Y., Masumoto, T.: Sci. Rep. Res. Inst. Tohoku Univ. Ser. A 32 (1985)297-308.",AC,Melt Spinning,Ribbon,Width X Thickness,1,0.02, TEM XRD,Carter,,,,,,,Radio Frequency Melting,Ar-gas,,,,,,,,,
60490a203e6da430a72130c6,C12.5Co72.5W15,"Inoue, A., Harakawa, Y., Masumoto, T.: Sci. Rep. Res. Inst. Tohoku Univ. Ser. A 32 (1985)297-308.",['AM' 'AC'],Melt Spinning,Ribbon,Width X Thickness,1,0.02, TEM XRD,Carter,,,,,,,Radio Frequency Melting,Ar-gas,,,,,,,,,
60490a203e6da430a72130c7,C12.5Co75W12.5,"Inoue, A., Harakawa, Y., Masumoto, T.: Sci. Rep. Res. Inst. Tohoku Univ. Ser. A 32 (1985)297-308.",AC,Melt Spinning,Ribbon,Width X Thickness,1,0.02, TEM XRD,Carter,,,,,,,Radio Frequency Melting,Ar-gas,,,,,,,,,
60490a203e6da430a72130c8,C12.5Co77.5W10,"Inoue, A., Harakawa, Y., Masumoto, T.: Sci. Rep. Res. Inst. Tohoku Univ. Ser. A 32 (1985)297-308.",AC,Melt Spinning,Ribbon,Width X Thickness,1,0.02, TEM XRD,Carter,,,,,,,Radio Frequency Melting,Ar-gas,,,,,,,,,
60490a203e6da430a72130c9,C12.5Co80W7.5,"Inoue, A., Harakawa, Y., Masumoto, T.: Sci. Rep. Res. Inst. Tohoku Univ. Ser. A 32 (1985)297-308.",CR,Melt Spinning,Ribbon,Width X Thickness,1,0.02, TEM XRD,Carter,,,,,,,Radio Frequency Melting,Ar-gas,,,,,,,,,
60490a203e6da430a72130ca,C12.5Co85W2.5,"Inoue, A., Harakawa, Y., Masumoto, T.: Sci. Rep. Res. Inst. Tohoku Univ. Ser. A 32 (1985)297-308.",CR,Melt Spinning,Ribbon,Width X Thickness,1,0.02, TEM XRD,Carter,,,,,,,Radio Frequency Melting,Ar-gas,,,,,,,,,
60490a203e6da430a72130cb,C12.5Fe65Si22.5,"Inoue, A., Furukawa, S., Masumoto, T.: Metall. Trans. A 18 (1987) 715-717.",AM,Melt Spinning,Ribbon,Width X Thickness,1.5,0.02,TEM XRD,Carter,,,10.1007/BF02649488,,,,Radio Frequency Melting,Ar-gas,,,,,,,,,
60490a203e6da430a72130cc,C12.5Fe70Si17.5,"Inoue, A., Furukawa, S., Masumoto, T.: Metall. Trans. A 18 (1987) 715-717.",AM,Melt Spinning,Ribbon,Width X Thickness,1.5,0.02,TEM XRD,Carter,,,10.1007/BF02649488,,,,Radio Frequency Melting,Ar-gas,,,,,,,,,
60490a203e6da430a72130cd,C12.5Fe72.5P15,"Inoue, A., Hagiwara, M., Masumoto, T.: J. Mater. Sci. 17 (1982) 580-588.",AM,Melt Spinning,Ribbon,,,,TEM  XRD ,Carter,,,10.1007/BF01203492,,,,,,,,,,,,,,
60490a203e6da430a72130ce,C12.5Fe75P12.5,"Inoue, A., Hagiwara, M., Masumoto, T.: J. Mater. Sci. 17 (1982) 580-588.",AM,Melt Spinning,Ribbon,,,,TEM  XRD ,Carter,,,10.1007/BF01203492,,,,,,,,,,,,,,
60490a203e6da430a72130cf,C12.5Fe77.5P10,"Inoue, A., Hagiwara, M., Masumoto, T.: J. Mater. Sci. 17 (1982) 580-588.",AM,Melt Spinning,Ribbon,,,,TEM  XRD ,Carter,,,10.1007/BF01203492,,,,,,,,,,,,,,
60490a203e6da430a72130d0,C12.5Fe80P7.5,"Inoue, A., Hagiwara, M., Masumoto, T.: J. Mater. Sci. 17 (1982) 580-588.",AM,Melt Spinning,Ribbon,,,,TEM  XRD ,Carter,,,10.1007/BF01203492,,,,,,,,,,,,,,
60490a203e6da430a72130d1,C12.5Ni65Si22.5,"Inoue, A., Furukawa, S., Masumoto, T.: J. Mater. Sci. 22 (1987) 1670-1676.",AM,Melt Spinning,Ribbon,Width X Thickness,1,0.02,TEM XRD,Carter,,,10.1007/BF01132390,,,,Arc Melting,Ar-gas,,,,,,,,,
60490a203e6da430a72130d2,C12.5Ni67.5Si20,"Inoue, A., Furukawa, S., Masumoto, T.: J. Mater. Sci. 22 (1987) 1670-1676.",['AM' 'CR'],Melt Spinning,Ribbon,Width X Thickness,1,0.02,TEM XRD,Carter,,,10.1007/BF01132390,,,,Arc Melting,Ar-gas,,,,,,,,,
60490a203e6da430a72130d3,C12Co68W20,"Inoue, A., Naohara, T., Masumoto, T.: Mater. Trans. JIM 20 (1979) 329-336.",CR,Melt Spinning,Ribbon,,,,SEM  TEM XRD,Carter,,,10.2320/matertrans1960.20.329,,,,Radio Frequency Melting,,,,,,,,,,
60490a203e6da430a72130d4,C12Co74W14,"Inoue, A., Naohara, T., Masumoto, T.: Mater. Trans. JIM 20 (1979) 329-336.",CR,Melt Spinning,Ribbon,,,,SEM  TEM XRD,Carter,,,10.2320/matertrans1960.20.329,,,,Radio Frequency Melting,,,,,,,,,,
60490a203e6da430a72130d5,C12Fe71Mo17,"Inoue, A., Iwadachi, T., Minemura, T., Masumoto, T.: Trans. Jpn. Inst. Met. (in Japanese)22 (1981) 197-209.",AM,Melt Spinning,Ribbon,Width X Thickness,1.5,0.03,XRD,Carter,,,10.2320/matertrans1960.22.197,,,,Arc Melting,Ar-gas,,,,,,,,,
60490a203e6da430a72130d6,C12Mo12Ni76,"Masumoto, T., Inoue, A., Sakai, S., Kimura, H., Hoshi, A.: Mater. Trans. JIM 21 (1980)115-122.",CR,Melt Spinning,Ribbon,Width X Thickness,1.0-2.0, 0.02-0.04,TEM XRD,Carter,,,10.2320/matertrans1960.21.115,,,,Radio Frequency Melting,,,,,,,,,,
60490a203e6da430a72130d7,C12Mo16Ni72,"Masumoto, T., Inoue, A., Sakai, S., Kimura, H., Hoshi, A.: Mater. Trans. JIM 21 (1980)115-122.",AC,Melt Spinning,Ribbon,Width X Thickness,1.0-2.0, 0.02-0.04,TEM XRD,Carter,,,10.2320/matertrans1960.21.115,,,,Radio Frequency Melting,,,,,,,,,,
60490a203e6da430a72130d8,C12Mo20Ni68,"Masumoto, T., Inoue, A., Sakai, S., Kimura, H., Hoshi, A.: Mater. Trans. JIM 21 (1980)115-122.",AM,Melt Spinning,Ribbon,Width X Thickness,1.0-2.0, 0.02-0.04,TEM XRD,Carter,,,10.2320/matertrans1960.21.115,,,,Radio Frequency Melting,,,,,,,,,,
60490a203e6da430a72130d9,C12Mo24Ni64,"Masumoto, T., Inoue, A., Sakai, S., Kimura, H., Hoshi, A.: Mater. Trans. JIM 21 (1980)115-122.",AM,Melt Spinning,Ribbon,Width X Thickness,1.0-2.0, 0.02-0.04,TEM XRD,Carter,,,10.2320/matertrans1960.21.115,,,,Radio Frequency Melting,,,,,,,,,,
60490a203e6da430a72130da,C12Mo28Ni60,"Masumoto, T., Inoue, A., Sakai, S., Kimura, H., Hoshi, A.: Mater. Trans. JIM 21 (1980)115-122.",AC,Melt Spinning,Ribbon,Width X Thickness,1.0-2.0, 0.02-0.04,TEM XRD,Carter,,,10.2320/matertrans1960.21.115,,,,Radio Frequency Melting,,,,,,,,,,
60490a203e6da430a72130db,C13.99Fe81.41P0.1Si3.8Tm0.7,"X.B. Liang, T. Erenc-Sedziak, M. Kowalczyk, T. Kulik, B.S. Xu, J. Mater. Process.Tech. 204 (2008) 465. ",AM,Melt Casting,Rod,,,,,Carter,717.0,1318.0,10.1016/j.jmatprotec.2007.12.048,1.0,767.0,,,,,,,,,,,,
60490a203e6da430a72130dc,C13.99Fe81.43P0.08Si3.8Tm0.7,"X.B. Liang, T. Erenc-Sedziak, M. Kowalczyk, T. Kulik, B.S. Xu, J. Mater. Process.Tech. 204 (2008) 465. ",AM,Melt Casting,Rod,,,,,Carter,687.0,1284.0,10.1016/j.jmatprotec.2007.12.048,1.0,752.0,,,,,,,,,,,,
60490a203e6da430a72130dd,C13Cr40Fe47,"Harakawa, Y., Inoue, A., Masumoto, T.: Sci. Rep. Res. Inst. Tohoku Univ. Ser. A 32 (1985)277-296.",CR,Melt Spinning,Ribbon,Width X Thickness,1,0.02,TEM  XRD,Carter,,,,,,,Radio Frequency Melting,Ar-gas,,,,,,,,,
60490a203e6da430a72130de,C14Co40Cr46,"Inoue, A., Naohara, T., Masumoto, T.: Mater. Trans. JIM 20 (1979) 329-336.",CR,Melt Spinning,Ribbon,Width X Thickness, 1-2, 0.02-0.04,SEM TEM XRD,Carter,,,10.2320/matertrans1960.20.329,,,,Radio Frequency Melting,,,,,,,,,,
60490a203e6da430a72130df,C14Co46Mo40,"Inoue, A., Naohara, T., Masumoto, T.: Mater. Trans. JIM 20 (1979) 329-336.",CR,Melt Spinning,Ribbon,Width X Thickness, 1-2, 0.02-0.04,SEM TEM XRD,Carter,,,10.2320/matertrans1960.20.329,,,,Radio Frequency Melting,,,,,,,,,,
60490a203e6da430a72130e0,C14Co50Mo36,"Inoue, A., Naohara, T., Masumoto, T.: Mater. Trans. JIM 20 (1979) 329-336.",CR,Melt Spinning,Ribbon,Width X Thickness, 1-2, 0.02-0.04,SEM TEM XRD,Carter,,,10.2320/matertrans1960.20.329,,,,Radio Frequency Melting,,,,,,,,,,
60490a203e6da430a72130e1,C14Co62Mo24,"Inoue, A., Naohara, T., Masumoto, T.: Mater. Trans. JIM 20 (1979) 329-336.",AC,Melt Spinning,Ribbon,Width X Thickness, 1-2, 0.02-0.04,SEM TEM XRD,Carter,,,10.2320/matertrans1960.20.329,,,,Radio Frequency Melting,,,,,,,,,,
60490a203e6da430a72130e2,C14Co66W20,"Inoue, A., Naohara, T., Masumoto, T.: Mater. Trans. JIM 20 (1979) 329-336.",AC,Melt Spinning,Ribbon,,,,SEM  TEM XRD,Carter,,,10.2320/matertrans1960.20.329,,,,Radio Frequency Melting,,,,,,,,,,
60490a203e6da430a72130e3,C14Co70Mo16,"Inoue, A., Naohara, T., Masumoto, T.: Mater. Trans. JIM 20 (1979) 329-336.",CR,Melt Spinning,Ribbon,Width X Thickness, 1-2, 0.02-0.04,SEM TEM XRD,Carter,,,10.2320/matertrans1960.20.329,,,,Radio Frequency Melting,,,,,,,,,,
60490a203e6da430a72130e4,C14Co70W16,"Inoue, A., Harakawa, Y., Masumoto, T.: Sci. Rep. Res. Inst. Tohoku Univ. Ser. A 32 (1985)297-308.",AM,Melt Spinning,Ribbon,Width X Thickness,1,0.02, TEM XRD,Carter,,,,,,,Radio Frequency Melting,Ar-gas,,,,,,,,,
60490a203e6da430a72130e5,C14Co70W16,"Inoue, A., Naohara, T., Masumoto, T.: Mater. Trans. JIM 20 (1979) 329-336.",AC,Melt Spinning,Ribbon,,,,SEM  TEM XRD,Carter,,,10.2320/matertrans1960.20.329,,,,Radio Frequency Melting,,,,,,,,,,
60490a203e6da430a72130e6,C14Co72W14,"Inoue, A., Harakawa, Y., Masumoto, T.: Sci. Rep. Res. Inst. Tohoku Univ. Ser. A 32 (1985)297-308.",AM,Melt Spinning,Ribbon,Width X Thickness,1,0.02, TEM XRD,Carter,,,,,,,Radio Frequency Melting,Ar-gas,,,,,,,,,
60490a203e6da430a72130e7,C14Co72W14,"Inoue, A., Naohara, T., Masumoto, T.: Mater. Trans. JIM 20 (1979) 329-336.",AM,Melt Spinning,Ribbon,,,,SEM  TEM XRD,Carter,,,10.2320/matertrans1960.20.329,,,,Radio Frequency Melting,,,,,,,,,,
60490a203e6da430a72130e8,C14Co74Mo12,"Inoue, A., Naohara, T., Masumoto, T.: Mater. Trans. JIM 20 (1979) 329-336.",CR,Melt Spinning,Ribbon,Width X Thickness, 1-2, 0.02-0.04,SEM TEM XRD,Carter,,,10.2320/matertrans1960.20.329,,,,Radio Frequency Melting,,,,,,,,,,
60490a203e6da430a72130e9,C14Co76Mo10,"Inoue, A., Naohara, T., Masumoto, T.: Mater. Trans. JIM 20 (1979) 329-336.",CR,Melt Spinning,Ribbon,Width X Thickness, 1-2, 0.02-0.04,SEM TEM XRD,Carter,,,10.2320/matertrans1960.20.329,,,,Radio Frequency Melting,,,,,,,,,,
60490a203e6da430a72130ea,C14Co76W10,"Inoue, A., Naohara, T., Masumoto, T.: Mater. Trans. JIM 20 (1979) 329-336.",CR,Melt Spinning,Ribbon,,,,SEM  TEM XRD,Carter,,,10.2320/matertrans1960.20.329,,,,Radio Frequency Melting,,,,,,,,,,
60490a203e6da430a72130eb,C14Cr28Fe58,"Harakawa, Y., Inoue, A., Masumoto, T.: Sci. Rep. Res. Inst. Tohoku Univ. Ser. A 32 (1985)277-296.",CR,Melt Spinning,Ribbon,Width X Thickness,1,0.02,TEM  XRD,Carter,,,,,,,Radio Frequency Melting,Ar-gas,,,,,,,,,
60490a203e6da430a72130ec,C14Cr40Fe46,"Harakawa, Y., Inoue, A., Masumoto, T.: Sci. Rep. Res. Inst. Tohoku Univ. Ser. A 32 (1985)277-296.",CR,Melt Spinning,Ribbon,Width X Thickness,1,0.02,TEM  XRD,Carter,,,,,,,Radio Frequency Melting,Ar-gas,,,,,,,,,
60490a203e6da430a72130ed,C14Fe66Si20,"Inoue, A., Iwadachi, T., Masumoto, T.: Mater. Trans. JIM 20 (1979) 76-78.",CR,Melt Spinning,Ribbon,Width X Thickness,1,0.03,TEM XRD,Carter,,,10.2320/matertrans1960.20.76,,,,Radio Frequency Melting,,,,,,,,,,
60490a203e6da430a72130ee,C14Fe70Si16,"Inoue, A., Iwadachi, T., Masumoto, T.: Mater. Trans. JIM 20 (1979) 76-78.",CR,Melt Spinning,Ribbon,Width X Thickness,1,0.03,TEM XRD,Carter,,,10.2320/matertrans1960.20.76,,,,Radio Frequency Melting,,,,,,,,,,
60490a203e6da430a72130ef,C14Fe74Si12,"Inoue, A., Iwadachi, T., Masumoto, T.: Mater. Trans. JIM 20 (1979) 76-78.",CR,Melt Spinning,Ribbon,Width X Thickness,1,0.03,TEM XRD,Carter,,,10.2320/matertrans1960.20.76,,,,Radio Frequency Melting,,,,,,,,,,
60490a203e6da430a72130f0,C14Fe78Si8,"Inoue, A., Iwadachi, T., Masumoto, T.: Mater. Trans. JIM 20 (1979) 76-78.",CR,Melt Spinning,Ribbon,Width X Thickness,1,0.03,TEM XRD,Carter,,,10.2320/matertrans1960.20.76,,,,Radio Frequency Melting,,,,,,,,,,
60490a203e6da430a72130f1,C14Fe82Si4,"Inoue, A., Iwadachi, T., Masumoto, T.: Mater. Trans. JIM 20 (1979) 76-78.",CR,Melt Spinning,Ribbon,Width X Thickness,1,0.03,TEM XRD,Carter,,,10.2320/matertrans1960.20.76,,,,Radio Frequency Melting,,,,,,,,,,
60490a203e6da430a72130f2,C14Mo20Ni66,"Masumoto, T., Inoue, A., Sakai, S., Kimura, H., Hoshi, A.: Mater. Trans. JIM 21 (1980)115-122.",AM,Melt Spinning,Ribbon,Width X Thickness,1.0-2.0, 0.02-0.04,TEM XRD,Carter,,,10.2320/matertrans1960.21.115,,,,Radio Frequency Melting,,,,,,,,,,
60490a203e6da430a72130f3,C14Mo24Ni62,"Masumoto, T., Inoue, A., Sakai, S., Kimura, H., Hoshi, A.: Mater. Trans. JIM 21 (1980)115-122.",AM,Melt Spinning,Ribbon,Width X Thickness,1.0-2.0, 0.02-0.04,TEM XRD,Carter,,,10.2320/matertrans1960.21.115,,,,Radio Frequency Melting,,,,,,,,,,
60490a203e6da430a72130f4,C14Mo28Ni58,"Masumoto, T., Inoue, A., Sakai, S., Kimura, H., Hoshi, A.: Mater. Trans. JIM 21 (1980)115-122.",AC,Melt Spinning,Ribbon,Width X Thickness,1.0-2.0, 0.02-0.04,TEM XRD,Carter,,,10.2320/matertrans1960.21.115,,,,Radio Frequency Melting,,,,,,,,,,
60490a203e6da430a72130f5,C15Co65W20,"Inoue, A., Harakawa, Y., Masumoto, T.: Sci. Rep. Res. Inst. Tohoku Univ. Ser. A 32 (1985)297-308.",AC,Melt Spinning,Ribbon,Width X Thickness,1,0.02, TEM XRD,Carter,,,,,,,Radio Frequency Melting,Ar-gas,,,,,,,,,
60490a203e6da430a72130f6,C15Co67.5Si17.5,"Inoue, A., Furukawa, S., Masumoto, T.: J. Mater. Sci. 22 (1987) 1670-1676.",AM,Melt Spinning,Ribbon,Width X Thickness,1,0.02,TEM XRD,Carter,,,10.1007/BF01132390,,,,Arc Melting,Ar-gas,,,,,,,,,
60490a203e6da430a72130f7,C15Co67.5W17.5,"Inoue, A., Harakawa, Y., Masumoto, T.: Sci. Rep. Res. Inst. Tohoku Univ. Ser. A 32 (1985)297-308.",AC,Melt Spinning,Ribbon,Width X Thickness,1,0.02, TEM XRD,Carter,,,,,,,Radio Frequency Melting,Ar-gas,,,,,,,,,
60490a203e6da430a72130f8,C15Co70W15,"Inoue, A., Harakawa, Y., Masumoto, T.: Sci. Rep. Res. Inst. Tohoku Univ. Ser. A 32 (1985)297-308.",AM,Melt Spinning,Ribbon,Width X Thickness,1,0.02, TEM XRD,Carter,,,,,,,Radio Frequency Melting,Ar-gas,,,,,,,,,
60490a203e6da430a72130f9,C15Co75Si10,"Inoue, A., Furukawa, S., Masumoto, T.: J. Mater. Sci. 22 (1987) 1670-1676.",CR,Melt Spinning,Ribbon,Width X Thickness,1,0.02,TEM XRD,Carter,,,10.1007/BF01132390,,,,Arc Melting,Ar-gas,,,,,,,,,
60490a203e6da430a72130fa,C15Co75W10,"Inoue, A., Harakawa, Y., Masumoto, T.: Sci. Rep. Res. Inst. Tohoku Univ. Ser. A 32 (1985)297-308.",AC,Melt Spinning,Ribbon,Width X Thickness,1,0.02, TEM XRD,Carter,,,,,,,Radio Frequency Melting,Ar-gas,,,,,,,,,
60490a203e6da430a72130fb,C15Co77.5W7.5,"Inoue, A., Harakawa, Y., Masumoto, T.: Sci. Rep. Res. Inst. Tohoku Univ. Ser. A 32 (1985)297-308.",CR,Melt Spinning,Ribbon,Width X Thickness,1,0.02, TEM XRD,Carter,,,,,,,Radio Frequency Melting,Ar-gas,,,,,,,,,
60490a203e6da430a72130fc,C15Co80Si5,"Inoue, A., Furukawa, S., Masumoto, T.: J. Mater. Sci. 22 (1987) 1670-1676.",CR,Melt Spinning,Ribbon,Width X Thickness,1,0.02,TEM XRD,Carter,,,10.1007/BF01132390,,,,Arc Melting,Ar-gas,,,,,,,,,
60490a203e6da430a72130fd,C15Co80W5,"Inoue, A., Harakawa, Y., Masumoto, T.: Sci. Rep. Res. Inst. Tohoku Univ. Ser. A 32 (1985)297-308.",CR,Melt Spinning,Ribbon,Width X Thickness,1,0.02, TEM XRD,Carter,,,,,,,Radio Frequency Melting,Ar-gas,,,,,,,,,
60490a203e6da430a72130fe,C15Co85,"Inoue, A., Furukawa, S., Masumoto, T.: J. Mater. Sci. 22 (1987) 1670-1676.",CR,Melt Spinning,Ribbon,Width X Thickness,1,0.02,TEM XRD,Carter,,,10.1007/BF01132390,,,,Arc Melting,Ar-gas,,,,,,,,,
60490a203e6da430a72130ff,C15Cr10Fe75,"Harakawa, Y., Inoue, A., Masumoto, T.: Sci. Rep. Res. Inst. Tohoku Univ. Ser. A 32 (1985)277-296.",CR,Melt Spinning,Ribbon,Width X Thickness,1,0.02,TEM  XRD,Carter,,,,,,,Radio Frequency Melting,Ar-gas,,,,,,,,,
60490a203e6da430a7213100,C15Fe65Si20,"Inoue, A., Furukawa, S., Masumoto, T.: Metall. Trans. A 18 (1987) 715-717.",AM,Melt Spinning,Ribbon,Width X Thickness,1.5,0.02,TEM XRD,Carter,,,10.1007/BF02649488,,,,Radio Frequency Melting,Ar-gas,,,,,,,,,
60490a203e6da430a7213101,C15Fe70Si15,"Inoue, A., Furukawa, S., Masumoto, T.: Metall. Trans. A 18 (1987) 715-717.",AM,Melt Spinning,Ribbon,Width X Thickness,1.5,0.02,TEM XRD,Carter,,,10.1007/BF02649488,,,,Radio Frequency Melting,Ar-gas,,,,,,,,,
60490a203e6da430a7213102,C15Fe72.5P12.5,"Inoue, A., Hagiwara, M., Masumoto, T.: J. Mater. Sci. 17 (1982) 580-588.",AM,Melt Spinning,Ribbon,,,,TEM  XRD ,Carter,,,10.1007/BF01203492,,,,,,,,,,,,,,
60490a203e6da430a7213103,C15Fe75P10,"Inoue, A., Hagiwara, M., Masumoto, T.: J. Mater. Sci. 17 (1982) 580-588.",AM,Melt Spinning,Ribbon,,,,TEM  XRD ,Carter,,,10.1007/BF01203492,,,,,,,,,,,,,,
60490a203e6da430a7213104,C15Fe77.5P7.5,"Inoue, A., Hagiwara, M., Masumoto, T.: J. Mater. Sci. 17 (1982) 580-588.",AM,Melt Spinning,Ribbon,,,,TEM  XRD ,Carter,,,10.1007/BF01203492,,,,,,,,,,,,,,
60490a203e6da430a7213105,C15Fe80P5,"Inoue, A., Hagiwara, M., Masumoto, T.: J. Mater. Sci. 17 (1982) 580-588.",AC,Melt Spinning,Ribbon,,,,TEM  XRD ,Carter,,,10.1007/BF01203492,,,,,,,,,,,,,,
60490a203e6da430a7213106,C15Ni67.5Si17.5,"Inoue, A., Furukawa, S., Masumoto, T.: J. Mater. Sci. 22 (1987) 1670-1676.",['AM' 'CR'],Melt Spinning,Ribbon,Width X Thickness,1,0.02,TEM XRD,Carter,,,10.1007/BF01132390,,,,Arc Melting,Ar-gas,,,,,,,,,
60490a203e6da430a7213107,C15Ni70Si15,"Inoue, A., Furukawa, S., Masumoto, T.: J. Mater. Sci. 22 (1987) 1670-1676.",CR,Melt Spinning,Ribbon,Width X Thickness,1,0.02,TEM XRD,Carter,,,10.1007/BF01132390,,,,Arc Melting,Ar-gas,,,,,,,,,
60490a203e6da430a7213108,C15Ni75Si10,"Inoue, A., Furukawa, S., Masumoto, T.: J. Mater. Sci. 22 (1987) 1670-1676.",CR,Melt Spinning,Ribbon,Width X Thickness,1,0.02,TEM XRD,Carter,,,10.1007/BF01132390,,,,Arc Melting,Ar-gas,,,,,,,,,
60490a203e6da430a7213109,C15Ni80Si5,"Inoue, A., Furukawa, S., Masumoto, T.: J. Mater. Sci. 22 (1987) 1670-1676.",CR,Melt Spinning,Ribbon,Width X Thickness,1,0.02,TEM XRD,Carter,,,10.1007/BF01132390,,,,Arc Melting,Ar-gas,,,,,,,,,
60490a203e6da430a721310a,C15Ni85,"Inoue, A., Furukawa, S., Masumoto, T.: J. Mater. Sci. 22 (1987) 1670-1676.",CR,Melt Spinning,Ribbon,Width X Thickness,1,0.02,TEM XRD,Carter,,,10.1007/BF01132390,,,,Arc Melting,Ar-gas,,,,,,,,,
60490a203e6da430a721310b,C15Ni85,"Inoue, A., Nakamura, T., Masumoto, T.: J. Mater. Sci. Lett. 5 (1986) 1178-1180.",CR,Melt Spinning,Ribbon,Width X Thickness,1.5,0.015,TEM XRD,Carter,,,10.1007/BF01742239,,,,Arc Melting,Ar-gas,,,,,,,,,
60490a203e6da430a721310c,C16Co36Cr48,"Inoue, A., Naohara, T., Masumoto, T.: Mater. Trans. JIM 20 (1979) 329-336.",AM,Melt Spinning,Ribbon,Width X Thickness, 1-2, 0.02-0.04,SEM TEM XRD,Carter,,,10.2320/matertrans1960.20.329,,,,Radio Frequency Melting,,,,,,,,,,
60490a203e6da430a721310d,C16Co44Cr40,"Inoue, A., Naohara, T., Masumoto, T.: Mater. Trans. JIM 20 (1979) 329-336.",AC,Melt Spinning,Ribbon,Width X Thickness, 1-2, 0.02-0.04,SEM TEM XRD,Carter,,,10.2320/matertrans1960.20.329,,,,Radio Frequency Melting,,,,,,,,,,
60490a203e6da430a721310e,C16Co48Cr36,"Inoue, A., Naohara, T., Masumoto, T.: Mater. Trans. JIM 20 (1979) 329-336.",AC,Melt Spinning,Ribbon,Width X Thickness, 1-2, 0.02-0.04,SEM TEM XRD,Carter,,,10.2320/matertrans1960.20.329,,,,Radio Frequency Melting,,,,,,,,,,
60490a203e6da430a721310f,C16Co48Mo36,"Inoue, A., Naohara, T., Masumoto, T.: Mater. Trans. JIM 20 (1979) 329-336.",AM,Melt Spinning,Ribbon,Width X Thickness, 1-2, 0.02-0.04,SEM TEM XRD,Carter,,,10.2320/matertrans1960.20.329,,,,Radio Frequency Melting,,,,,,,,,,
60490a203e6da430a7213110,C16Co52Cr32,"Inoue, A., Naohara, T., Masumoto, T.: Mater. Trans. JIM 20 (1979) 329-336.",CR,Melt Spinning,Ribbon,Width X Thickness, 1-2, 0.02-0.04,SEM TEM XRD,Carter,,,10.2320/matertrans1960.20.329,,,,Radio Frequency Melting,,,,,,,,,,
60490a203e6da430a7213111,C16Co56Cr28,"Inoue, A., Naohara, T., Masumoto, T.: Mater. Trans. JIM 20 (1979) 329-336.",CR,Melt Spinning,Ribbon,Width X Thickness, 1-2, 0.02-0.04,SEM TEM XRD,Carter,,,10.2320/matertrans1960.20.329,,,,Radio Frequency Melting,,,,,,,,,,
60490a203e6da430a7213112,C16Co56Mo28,"Inoue, A., Naohara, T., Masumoto, T.: Mater. Trans. JIM 20 (1979) 329-336.",AM,Melt Spinning,Ribbon,Width X Thickness, 1-2, 0.02-0.04,SEM TEM XRD,Carter,,,10.2320/matertrans1960.20.329,,,,Radio Frequency Melting,,,,,,,,,,
60490a203e6da430a7213113,C16Co60Cr24,"Inoue, A., Naohara, T., Masumoto, T.: Mater. Trans. JIM 20 (1979) 329-336.",CR,Melt Spinning,Ribbon,Width X Thickness, 1-2, 0.02-0.04,SEM TEM XRD,Carter,,,10.2320/matertrans1960.20.329,,,,Radio Frequency Melting,,,,,,,,,,
60490a203e6da430a7213114,C16Co60Mo24,"Inoue, A., Naohara, T., Masumoto, T.: Mater. Trans. JIM 20 (1979) 329-336.",AM,Melt Spinning,Ribbon,Width X Thickness, 1-2, 0.02-0.04,SEM TEM XRD,Carter,,,10.2320/matertrans1960.20.329,,,,Radio Frequency Melting,,,,,,,,,,
60490a203e6da430a7213115,C16Co64Mo20,"Inoue, A., Naohara, T., Masumoto, T.: Mater. Trans. JIM 20 (1979) 329-336.",AM,Melt Spinning,Ribbon,Width X Thickness, 1-2, 0.02-0.04,SEM TEM XRD,Carter,,,10.2320/matertrans1960.20.329,,,,Radio Frequency Melting,,,,,,,,,,
60490a203e6da430a7213116,C16Co64W20,"Inoue, A., Naohara, T., Masumoto, T.: Mater. Trans. JIM 20 (1979) 329-336.",AC,Melt Spinning,Ribbon,,,,SEM  TEM XRD,Carter,,,10.2320/matertrans1960.20.329,,,,Radio Frequency Melting,,,,,,,,,,
60490a203e6da430a7213117,C16Co68Mo16,"Inoue, A., Naohara, T., Masumoto, T.: Mater. Trans. JIM 20 (1979) 329-336.",AM,Melt Spinning,Ribbon,Width X Thickness, 1-2, 0.02-0.04,SEM TEM XRD,Carter,,,10.2320/matertrans1960.20.329,,,,Radio Frequency Melting,,,,,,,,,,
60490a203e6da430a7213118,C16Co68W16,"Inoue, A., Naohara, T., Masumoto, T.: Mater. Trans. JIM 20 (1979) 329-336.",AC,Melt Spinning,Ribbon,,,,SEM  TEM XRD,Carter,,,10.2320/matertrans1960.20.329,,,,Radio Frequency Melting,,,,,,,,,,
60490a203e6da430a7213119,C16Co70W14,"Inoue, A., Naohara, T., Masumoto, T.: Mater. Trans. JIM 20 (1979) 329-336.",AM,Melt Spinning,Ribbon,,,,SEM  TEM XRD,Carter,,,10.2320/matertrans1960.20.329,,,,Radio Frequency Melting,,,,,,,,,,
60490a203e6da430a721311a,C16Co72Mo12,"Inoue, A., Naohara, T., Masumoto, T.: Mater. Trans. JIM 20 (1979) 329-336.",AM,Melt Spinning,Ribbon,Width X Thickness, 1-2, 0.02-0.04,SEM TEM XRD,Carter,,,10.2320/matertrans1960.20.329,,,,Radio Frequency Melting,,,,,,,,,,
60490a203e6da430a721311b,C16Co72W12,"Inoue, A., Naohara, T., Masumoto, T.: Mater. Trans. JIM 20 (1979) 329-336.",AM,Melt Spinning,Ribbon,,,,SEM  TEM XRD,Carter,,,10.2320/matertrans1960.20.329,,,,Radio Frequency Melting,,,,,,,,,,
60490a203e6da430a721311c,C16Co74Mo10,"Inoue, A., Naohara, T., Masumoto, T.: Mater. Trans. JIM 20 (1979) 329-336.",AC,Melt Spinning,Ribbon,Width X Thickness, 1-2, 0.02-0.04,SEM TEM XRD,Carter,,,10.2320/matertrans1960.20.329,,,,Radio Frequency Melting,,,,,,,,,,
60490a203e6da430a721311d,C16Co74W10,"Inoue, A., Naohara, T., Masumoto, T.: Mater. Trans. JIM 20 (1979) 329-336.",AC,Melt Spinning,Ribbon,,,,SEM  TEM XRD,Carter,,,10.2320/matertrans1960.20.329,,,,Radio Frequency Melting,,,,,,,,,,
60490a203e6da430a721311e,C16Fe67Mo17,"Inoue, A., Iwadachi, T., Minemura, T., Masumoto, T.: Trans. Jpn. Inst. Met. (in Japanese)22 (1981) 197-209.",AM,Melt Spinning,Ribbon,Width X Thickness,1.5,0.03,XRD,Carter,,,10.2320/matertrans1960.22.197,,,,Arc Melting,Ar-gas,,,,,,,,,
60490a203e6da430a721311f,C16Fe80Si4,"Inoue, A., Iwadachi, T., Masumoto, T.: Mater. Trans. JIM 20 (1979) 76-78.",CR,Melt Spinning,Ribbon,Width X Thickness,1,0.03,TEM XRD,Carter,,,10.2320/matertrans1960.20.76,,,,Radio Frequency Melting,,,,,,,,,,
60490a203e6da430a7213120,C16Mo16Ni68,"Masumoto, T., Inoue, A., Sakai, S., Kimura, H., Hoshi, A.: Mater. Trans. JIM 21 (1980)115-122.",AC,Melt Spinning,Ribbon,Width X Thickness,1.0-2.0, 0.02-0.04,TEM XRD,Carter,,,10.2320/matertrans1960.21.115,,,,Radio Frequency Melting,,,,,,,,,,
60490a203e6da430a7213121,C16Mo20Ni64,"Masumoto, T., Inoue, A., Sakai, S., Kimura, H., Hoshi, A.: Mater. Trans. JIM 21 (1980)115-122.",AM,Melt Spinning,Ribbon,Width X Thickness,1.0-2.0, 0.02-0.04,TEM XRD,Carter,,,10.2320/matertrans1960.21.115,,,,Radio Frequency Melting,,,,,,,,,,
60490a203e6da430a7213122,C16Mo24Ni60,"Masumoto, T., Inoue, A., Sakai, S., Kimura, H., Hoshi, A.: Mater. Trans. JIM 21 (1980)115-122.",AM,Melt Spinning,Ribbon,Width X Thickness,1.0-2.0, 0.02-0.04,TEM XRD,Carter,,,10.2320/matertrans1960.21.115,,,,Radio Frequency Melting,,,,,,,,,,
60490a203e6da430a7213123,C17.5Co65W17.5,"Inoue, A., Harakawa, Y., Masumoto, T.: Sci. Rep. Res. Inst. Tohoku Univ. Ser. A 32 (1985)297-308.",AC,Melt Spinning,Ribbon,Width X Thickness,1,0.02, TEM XRD,Carter,,,,,,,Radio Frequency Melting,Ar-gas,,,,,,,,,
60490a203e6da430a7213124,C17.5Co67.5Si15,"Inoue, A., Furukawa, S., Masumoto, T.: J. Mater. Sci. 22 (1987) 1670-1676.",AM,Melt Spinning,Ribbon,Width X Thickness,1,0.02,TEM XRD,Carter,,,10.1007/BF01132390,,,,Arc Melting,Ar-gas,,,,,,,,,
60490a203e6da430a7213125,C17.5Fe65Si17.5,"Inoue, A., Furukawa, S., Masumoto, T.: Metall. Trans. A 18 (1987) 715-717.",AM,Melt Spinning,Ribbon,Width X Thickness,1.5,0.02,TEM XRD,Carter,,,10.1007/BF02649488,,,,Radio Frequency Melting,Ar-gas,,,,,,,,,
60490a203e6da430a7213126,C17.5Fe70Si12.5,"Inoue, A., Furukawa, S., Masumoto, T.: Metall. Trans. A 18 (1987) 715-717.",AM,Melt Spinning,Ribbon,Width X Thickness,1.5,0.02,TEM XRD,Carter,,,10.1007/BF02649488,,,,Radio Frequency Melting,Ar-gas,,,,,,,,,
60490a203e6da430a7213127,C17.5Fe72.5P10,"Inoue, A., Hagiwara, M., Masumoto, T.: J. Mater. Sci. 17 (1982) 580-588.",AM,Melt Spinning,Ribbon,,,,TEM  XRD ,Carter,,,10.1007/BF01203492,,,,,,,,,,,,,,
60490a203e6da430a7213128,C17.5Fe75P7.5,"Inoue, A., Hagiwara, M., Masumoto, T.: J. Mater. Sci. 17 (1982) 580-588.",AM,Melt Spinning,Ribbon,,,,TEM  XRD ,Carter,,,10.1007/BF01203492,,,,,,,,,,,,,,
60490a203e6da430a7213129,C17.5Fe77.5P5,"Inoue, A., Hagiwara, M., Masumoto, T.: J. Mater. Sci. 17 (1982) 580-588.",AC,Melt Spinning,Ribbon,,,,TEM  XRD ,Carter,,,10.1007/BF01203492,,,,,,,,,,,,,,
60490a203e6da430a721312a,C17.5Ni67.5Si15,"Inoue, A., Furukawa, S., Masumoto, T.: J. Mater. Sci. 22 (1987) 1670-1676.",AM,Melt Spinning,Ribbon,Width X Thickness,1,0.02,TEM XRD,Carter,,,10.1007/BF01132390,,,,Arc Melting,Ar-gas,,,,,,,,,
60490a203e6da430a721312b,C17Cr10Fe73,"Omuro, K., Miura, H., Ogawa, H.: Mater. Sci. Eng. A 181/182 (1994) 1281-1284.",AM,Mechanical,Powder,,,,XRD,Carter,,,10.1016/0921-5093(94)90847-8,,,,,Ar-gas,,,,,,,,,
60490a203e6da430a721312c,C17Cr15Fe68,"Omuro, K., Miura, H., Ogawa, H.: Mater. Sci. Eng. A 181/182 (1994) 1281-1284.",AM,Mechanical,Powder,,,,XRD,Carter,,,10.1016/0921-5093(94)90847-8,,,,,Ar-gas,,,,,,,,,
60490a203e6da430a721312d,C17Cr25Fe58,"Omuro, K., Miura, H., Ogawa, H.: Mater. Sci. Eng. A 181/182 (1994) 1281-1284.",AM,Mechanical,Powder,,,,XRD,Carter,,,10.1016/0921-5093(94)90847-8,,,,,Ar-gas,,,,,,,,,
60490a203e6da430a721312e,C17Cr35Fe48,"Omuro, K., Miura, H., Ogawa, H.: Mater. Sci. Eng. A 181/182 (1994) 1281-1284.",AM,Mechanical,Powder,,,,XRD,Carter,,,10.1016/0921-5093(94)90847-8,,,,,Ar-gas,,,,,,,,,
60490a203e6da430a721312f,C17Cr3Fe80,"Omuro, K., Miura, H., Ogawa, H.: Mater. Sci. Eng. A 181/182 (1994) 1281-1284.",AC,Mechanical,Powder,,,,XRD,Carter,,,10.1016/0921-5093(94)90847-8,,,,,Ar-gas,,,,,,,,,
60490a203e6da430a7213130,C17Cr5Fe78,"Omuro, K., Miura, H., Ogawa, H.: Mater. Sci. Eng. A 181/182 (1994) 1281-1284.",AM,Mechanical,Powder,,,,XRD,Carter,,,10.1016/0921-5093(94)90847-8,,,,,Ar-gas,,,,,,,,,
60490a203e6da430a7213131,C17Fe48Mo35,"Omuro, K., Miura, H., Ogawa, H.: Mater. Sci. Eng. A 181/182 (1994) 1281-1284.",AM,Mechanical,Powder,,,,,Carter,,,10.1016/0921-5093(94)90847-8,,,,,Ar-gas,,,,,,,,,
60490a203e6da430a7213132,C17Fe58Mo25,"Omuro, K., Miura, H., Ogawa, H.: Mater. Sci. Eng. A 181/182 (1994) 1281-1284.",AM,Mechanical,Powder,,,,,Carter,,,10.1016/0921-5093(94)90847-8,,,,,Ar-gas,,,,,,,,,
60490a203e6da430a7213133,C17Fe68Mo15,"Omuro, K., Miura, H., Ogawa, H.: Mater. Sci. Eng. A 181/182 (1994) 1281-1284.",AM,Mechanical,Powder,,,,,Carter,,,10.1016/0921-5093(94)90847-8,,,,,Ar-gas,,,,,,,,,
60490a203e6da430a7213134,C17Fe73Mo10,"Omuro, K., Miura, H., Ogawa, H.: Mater. Sci. Eng. A 181/182 (1994) 1281-1284.",AM,Mechanical,Powder,,,,,Carter,,,10.1016/0921-5093(94)90847-8,,,,,Ar-gas,,,,,,,,,
60490a203e6da430a7213135,C17Fe73Si10,"Inoue, A., Iwadachi, T., Masumoto, T.: Mater. Trans. JIM 20 (1979) 76-78.",CR,Melt Spinning,Ribbon,Width X Thickness,1,0.03,TEM XRD,Carter,,,10.2320/matertrans1960.20.76,,,,Radio Frequency Melting,,,,,,,,,,
60490a203e6da430a7213136,C17Fe78Mo5,"Omuro, K., Miura, H., Ogawa, H.: Mater. Sci. Eng. A 181/182 (1994) 1281-1284.",AM,Mechanical,Powder,,,,,Carter,,,10.1016/0921-5093(94)90847-8,,,,,Ar-gas,,,,,,,,,
60490a203e6da430a7213137,C17Fe80Mo3,"Omuro, K., Miura, H., Ogawa, H.: Mater. Sci. Eng. A 181/182 (1994) 1281-1284.",AM,Mechanical,Powder,,,,,Carter,,,10.1016/0921-5093(94)90847-8,,,,,Ar-gas,,,,,,,,,
60490a203e6da430a7213138,C18Co34Cr48,"Inoue, A., Naohara, T., Masumoto, T.: Mater. Trans. JIM 20 (1979) 329-336.",AM,Melt Spinning,Ribbon,Width X Thickness, 1-2, 0.02-0.04,SEM TEM XRD,Carter,,,10.2320/matertrans1960.20.329,,,,Radio Frequency Melting,,,,,,,,,,
60490a203e6da430a7213139,C18Co38Cr44,"Inoue, A., Naohara, T., Masumoto, T.: Mater. Trans. JIM 20 (1979) 329-336.",AM,Melt Spinning,Ribbon,Width X Thickness, 1-2, 0.02-0.04,SEM TEM XRD,Carter,,,10.2320/matertrans1960.20.329,,,,Radio Frequency Melting,,,,,,,,,,
60490a203e6da430a721313a,C18Co42Cr40,"Inoue, A., Naohara, T., Masumoto, T.: Mater. Trans. JIM 20 (1979) 329-336.",AM,Melt Spinning,Ribbon,Width X Thickness, 1-2, 0.02-0.04,SEM TEM XRD,Carter,,,10.2320/matertrans1960.20.329,,,,Radio Frequency Melting,,,,,,,,,,
60490a203e6da430a721313b,C18Co42Mo40,"Inoue, A., Naohara, T., Masumoto, T.: Mater. Trans. JIM 20 (1979) 329-336.",CR,Melt Spinning,Ribbon,Width X Thickness, 1-2, 0.02-0.04,SEM TEM XRD,Carter,,,10.2320/matertrans1960.20.329,,,,Radio Frequency Melting,,,,,,,,,,
60490a203e6da430a721313c,C18Co44Cr38,"Inoue, A., Naohara, T., Masumoto, T.: Mater. Trans. JIM 20 (1979) 329-336.",AM,Melt Spinning,Ribbon,Width X Thickness, 1-2, 0.02-0.04,SEM TEM XRD,Carter,,,10.2320/matertrans1960.20.329,,,,Radio Frequency Melting,,,,,,,,,,
60490a203e6da430a721313d,C18Co46Mo36,"Inoue, A., Naohara, T., Masumoto, T.: Mater. Trans. JIM 20 (1979) 329-336.",AM,Melt Spinning,Ribbon,Width X Thickness, 1-2, 0.02-0.04,SEM TEM XRD,Carter,,,10.2320/matertrans1960.20.329,,,,Radio Frequency Melting,,,,,,,,,,
60490a203e6da430a721313e,C18Co48Cr34,"Inoue, A., Naohara, T., Masumoto, T.: Mater. Trans. JIM 20 (1979) 329-336.",AM,Melt Spinning,Ribbon,Width X Thickness, 1-2, 0.02-0.04,SEM TEM XRD,Carter,,,10.2320/matertrans1960.20.329,,,,Radio Frequency Melting,,,,,,,,,,
60490a203e6da430a721313f,C18Co50Mo32,"Inoue, A., Naohara, T., Masumoto, T.: Mater. Trans. JIM 20 (1979) 329-336.",AM,Melt Spinning,Ribbon,Width X Thickness, 1-2, 0.02-0.04,SEM TEM XRD,Carter,,,10.2320/matertrans1960.20.329,,,,Radio Frequency Melting,,,,,,,,,,
60490a203e6da430a7213140,C18Co52Cr30,"Inoue, A., Naohara, T., Masumoto, T.: Mater. Trans. JIM 20 (1979) 329-336.",AM,Melt Spinning,Ribbon,Width X Thickness, 1-2, 0.02-0.04,SEM TEM XRD,Carter,,,10.2320/matertrans1960.20.329,,,,Radio Frequency Melting,,,,,,,,,,
60490a203e6da430a7213141,C18Co54Mo28,"Inoue, A., Naohara, T., Masumoto, T.: Mater. Trans. JIM 20 (1979) 329-336.",AM,Melt Spinning,Ribbon,Width X Thickness, 1-2, 0.02-0.04,SEM TEM XRD,Carter,,,10.2320/matertrans1960.20.329,,,,Radio Frequency Melting,,,,,,,,,,
60490a203e6da430a7213142,C18Co56Cr26,"Inoue, A., Naohara, T., Masumoto, T.: Mater. Trans. JIM 20 (1979) 329-336.",AM,Melt Spinning,Ribbon,Width X Thickness, 1-2, 0.02-0.04,SEM TEM XRD,Carter,,,10.2320/matertrans1960.20.329,,,,Radio Frequency Melting,,,,,,,,,,
60490a203e6da430a7213143,C18Co58Mo24,"Inoue, A., Naohara, T., Masumoto, T.: Mater. Trans. JIM 20 (1979) 329-336.",AM,Melt Spinning,Ribbon,Width X Thickness, 1-2, 0.02-0.04,SEM TEM XRD,Carter,,,10.2320/matertrans1960.20.329,,,,Radio Frequency Melting,,,,,,,,,,
60490a203e6da430a7213144,C18Co58W24,"Inoue, A., Naohara, T., Masumoto, T.: Mater. Trans. JIM 20 (1979) 329-336.",CR,Melt Spinning,Ribbon,,,,SEM  TEM XRD,Carter,,,10.2320/matertrans1960.20.329,,,,Radio Frequency Melting,,,,,,,,,,
60490a203e6da430a7213145,C18Co60Cr22,"Inoue, A., Naohara, T., Masumoto, T.: Mater. Trans. JIM 20 (1979) 329-336.",CR,Melt Spinning,Ribbon,Width X Thickness, 1-2, 0.02-0.04,SEM TEM XRD,Carter,,,10.2320/matertrans1960.20.329,,,,Radio Frequency Melting,,,,,,,,,,
60490a203e6da430a7213146,C18Co62Mo20,"Inoue, A., Naohara, T., Masumoto, T.: Mater. Trans. JIM 20 (1979) 329-336.",AM,Melt Spinning,Ribbon,Width X Thickness, 1-2, 0.02-0.04,SEM TEM XRD,Carter,,,10.2320/matertrans1960.20.329,,,,Radio Frequency Melting,,,,,,,,,,
60490a203e6da430a7213147,C18Co62W20,"Inoue, A., Naohara, T., Masumoto, T.: Mater. Trans. JIM 20 (1979) 329-336.",AC,Melt Spinning,Ribbon,,,,SEM  TEM XRD,Carter,,,10.2320/matertrans1960.20.329,,,,Radio Frequency Melting,,,,,,,,,,
60490a203e6da430a7213148,C18Co66Mo16,"Inoue, A., Naohara, T., Masumoto, T.: Mater. Trans. JIM 20 (1979) 329-336.",AM,Melt Spinning,Ribbon,Width X Thickness, 1-2, 0.02-0.04,SEM TEM XRD,Carter,,,10.2320/matertrans1960.20.329,,,,Radio Frequency Melting,,,,,,,,,,
60490a203e6da430a7213149,C18Co66W16,"Inoue, A., Naohara, T., Masumoto, T.: Mater. Trans. JIM 20 (1979) 329-336.",AC,Melt Spinning,Ribbon,,,,SEM  TEM XRD,Carter,,,10.2320/matertrans1960.20.329,,,,Radio Frequency Melting,,,,,,,,,,
60490a203e6da430a721314a,C18Co68W14,"Inoue, A., Naohara, T., Masumoto, T.: Mater. Trans. JIM 20 (1979) 329-336.",AC,Melt Spinning,Ribbon,,,,SEM  TEM XRD,Carter,,,10.2320/matertrans1960.20.329,,,,Radio Frequency Melting,,,,,,,,,,
60490a203e6da430a721314b,C18Co70Mo12,"Inoue, A., Naohara, T., Masumoto, T.: Mater. Trans. JIM 20 (1979) 329-336.",AM,Melt Spinning,Ribbon,Width X Thickness, 1-2, 0.02-0.04,SEM TEM XRD,Carter,,,10.2320/matertrans1960.20.329,,,,Radio Frequency Melting,,,,,,,,,,
60490a203e6da430a721314c,C18Co70W12,"Inoue, A., Naohara, T., Masumoto, T.: Mater. Trans. JIM 20 (1979) 329-336.",AM,Melt Spinning,Ribbon,,,,SEM  TEM XRD,Carter,,,10.2320/matertrans1960.20.329,,,,Radio Frequency Melting,,,,,,,,,,
60490a203e6da430a721314d,C18Co72Mo10,"Inoue, A., Naohara, T., Masumoto, T.: Mater. Trans. JIM 20 (1979) 329-336.",AM,Melt Spinning,Ribbon,Width X Thickness, 1-2, 0.02-0.04,SEM TEM XRD,Carter,,,10.2320/matertrans1960.20.329,,,,Radio Frequency Melting,,,,,,,,,,
60490a203e6da430a721314e,C18Co72W10,"Inoue, A., Harakawa, Y., Masumoto, T.: Sci. Rep. Res. Inst. Tohoku Univ. Ser. A 32 (1985)297-308.",CR,Melt Spinning,Ribbon,Width X Thickness,1,0.02, TEM XRD,Carter,,,,,,,Radio Frequency Melting,Ar-gas,,,,,,,,,
60490a203e6da430a721314f,C18Co72W10,"Inoue, A., Naohara, T., Masumoto, T.: Mater. Trans. JIM 20 (1979) 329-336.",CR,Melt Spinning,Ribbon,,,,SEM  TEM XRD,Carter,,,10.2320/matertrans1960.20.329,,,,Radio Frequency Melting,,,,,,,,,,
60490a203e6da430a7213150,C18Co74.5W7.5,"Inoue, A., Harakawa, Y., Masumoto, T.: Sci. Rep. Res. Inst. Tohoku Univ. Ser. A 32 (1985)297-308.",CR,Melt Spinning,Ribbon,Width X Thickness,1,0.02, TEM XRD,Carter,,,,,,,Radio Frequency Melting,Ar-gas,,,,,,,,,
60490a203e6da430a7213151,C18Co74Mo8,"Inoue, A., Naohara, T., Masumoto, T.: Mater. Trans. JIM 20 (1979) 329-336.",CR,Melt Spinning,Ribbon,Width X Thickness, 1-2, 0.02-0.04,SEM TEM XRD,Carter,,,10.2320/matertrans1960.20.329,,,,Radio Frequency Melting,,,,,,,,,,
60490a203e6da430a7213152,C18Co77W5,"Inoue, A., Harakawa, Y., Masumoto, T.: Sci. Rep. Res. Inst. Tohoku Univ. Ser. A 32 (1985)297-308.",CR,Melt Spinning,Ribbon,Width X Thickness,1,0.02, TEM XRD,Carter,,,,,,,Radio Frequency Melting,Ar-gas,,,,,,,,,
60490a203e6da430a7213153,C18Cr26Fe56,"Naka, M., Hashimoto, K., Inoue, A., Masumoto, T.: J. Non-Cryst. Solids 31 (1979) 347-354.",AM,Melt Spinning,Ribbon,Width X Thickness,2,0.03, XRD,Carter,,,10.1016/0022-3093(79)90147-9,,,,Radio Frequency Melting,,,,,,,,,,
60490a203e6da430a7213154,C18Cr28Fe54,"Naka, M., Hashimoto, K., Inoue, A., Masumoto, T.: J. Non-Cryst. Solids 31 (1979) 347-354.",AM,Melt Spinning,Ribbon,Width X Thickness,2,0.03, XRD,Carter,,,10.1016/0022-3093(79)90147-9,,,,Radio Frequency Melting,,,,,,,,,,
60490a203e6da430a7213155,C18Cr30Fe52,"Harakawa, Y., Inoue, A., Masumoto, T.: Sci. Rep. Res. Inst. Tohoku Univ. Ser. A 32 (1985)277-296.",AM,Melt Spinning,Ribbon,Width X Thickness,1,0.02,TEM  XRD,Carter,,,,,,,Radio Frequency Melting,Ar-gas,,,,,,,,,
60490a203e6da430a7213156,C18Cr32Fe50,"Naka, M., Hashimoto, K., Inoue, A., Masumoto, T.: J. Non-Cryst. Solids 31 (1979) 347-354.",AM,Melt Spinning,Ribbon,Width X Thickness,2,0.03, XRD,Carter,,,10.1016/0022-3093(79)90147-9,,,,Radio Frequency Melting,,,,,,,,,,
60490a203e6da430a7213157,C18Cr36Fe46,"Naka, M., Hashimoto, K., Inoue, A., Masumoto, T.: J. Non-Cryst. Solids 31 (1979) 347-354.",AM,Melt Spinning,Ribbon,Width X Thickness,2,0.03, XRD,Carter,,,10.1016/0022-3093(79)90147-9,,,,Radio Frequency Melting,,,,,,,,,,
60490a203e6da430a7213158,C18Cr40Fe42,"Naka, M., Hashimoto, K., Inoue, A., Masumoto, T.: J. Non-Cryst. Solids 31 (1979) 347-354.",AM,Melt Spinning,Ribbon,Width X Thickness,2,0.03, XRD,Carter,,,10.1016/0022-3093(79)90147-9,,,,Radio Frequency Melting,,,,,,,,,,
60490a203e6da430a7213159,C18Cr40Fe42,"Harakawa, Y., Inoue, A., Masumoto, T.: Sci. Rep. Res. Inst. Tohoku Univ. Ser. A 32 (1985)277-296.",AM,Melt Spinning,Ribbon,Width X Thickness,1,0.02,TEM  XRD,Carter,,,,,,,Radio Frequency Melting,Ar-gas,,,,,,,,,
60490a203e6da430a721315a,C18Fe62Mo20,"Naka, M., Hashimoto, K., Inoue, A., Masumoto, T.: J. Non-Cryst. Solids 31 (1979) 347-354.",AM,Melt Spinning,Ribbon,Width X Thickness,2,0.03,,Carter,,,10.1016/0022-3093(79)90147-9,,,,Radio Frequency Melting,,,,,,,,,,
60490a203e6da430a721315b,C18Fe62Si20,"Inoue, A., Iwadachi, T., Masumoto, T.: Mater. Trans. JIM 20 (1979) 76-78.",CR,Melt Spinning,Ribbon,Width X Thickness,1,0.03,TEM XRD,Carter,,,10.2320/matertrans1960.20.76,,,,Radio Frequency Melting,,,,,,,,,,
60490a203e6da430a721315c,C18Fe66Mo16,"Hashimoto, K., Asami, K., Naka, M., Masumoto, T.: Sci. Rep. Res. Inst. Tohoku Univ. Ser. A 27 (1979) 237-245.",AM,Melt Spinning,Ribbon,,,,,Carter,,,,,,,Radio Frequency Melting,,,,,,,,,,
60490a203e6da430a721315d,C18Fe66Mo16,"Naka, M., Hashimoto, K., Inoue, A., Masumoto, T.: J. Non-Cryst. Solids 31 (1979) 347-354.",AM,Melt Spinning,Ribbon,Width X Thickness,2,0.03,,Carter,,,10.1016/0022-3093(79)90147-9,,,,Radio Frequency Melting,,,,,,,,,,
60490a203e6da430a721315e,C18Fe66Si16,"Inoue, A., Iwadachi, T., Masumoto, T.: Mater. Trans. JIM 20 (1979) 76-78.",CR,Melt Spinning,Ribbon,Width X Thickness,1,0.03,TEM XRD,Carter,,,10.2320/matertrans1960.20.76,,,,Radio Frequency Melting,,,,,,,,,,
60490a203e6da430a721315f,C18Fe68Si14,"Inoue, A., Iwadachi, T., Masumoto, T.: Mater. Trans. JIM 20 (1979) 76-78.",CR,Melt Spinning,Ribbon,Width X Thickness,1,0.03,TEM XRD,Carter,,,10.2320/matertrans1960.20.76,,,,Radio Frequency Melting,,,,,,,,,,
60490a203e6da430a7213160,C18Fe70Mo12,"Naka, M., Hashimoto, K., Inoue, A., Masumoto, T.: J. Non-Cryst. Solids 31 (1979) 347-354.",AM,Melt Spinning,Ribbon,Width X Thickness,2,0.03,,Carter,,,10.1016/0022-3093(79)90147-9,,,,Radio Frequency Melting,,,,,,,,,,
60490a203e6da430a7213161,C18Fe70Mo12,"Hashimoto, K., Asami, K., Naka, M., Masumoto, T.: Sci. Rep. Res. Inst. Tohoku Univ. Ser. A 27 (1979) 237-245.",AM,Melt Spinning,Ribbon,,,,,Carter,,,,,,,Radio Frequency Melting,,,,,,,,,,
60490a203e6da430a7213162,C18Fe70Si12,"Inoue, A., Iwadachi, T., Masumoto, T.: Mater. Trans. JIM 20 (1979) 76-78.",CR,Melt Spinning,Ribbon,Width X Thickness,1,0.03,TEM XRD,Carter,,,10.2320/matertrans1960.20.76,,,,Radio Frequency Melting,,,,,,,,,,
60490a203e6da430a7213163,C18Fe74Mo8,"Naka, M., Hashimoto, K., Inoue, A., Masumoto, T.: J. Non-Cryst. Solids 31 (1979) 347-354.",AM,Melt Spinning,Ribbon,Width X Thickness,2,0.03,,Carter,,,10.1016/0022-3093(79)90147-9,,,,Radio Frequency Melting,,,,,,,,,,
60490a203e6da430a7213164,C18Fe74Si8,"Inoue, A., Iwadachi, T., Masumoto, T.: Mater. Trans. JIM 20 (1979) 76-78.",CR,Melt Spinning,Ribbon,Width X Thickness,1,0.03,TEM XRD,Carter,,,10.2320/matertrans1960.20.76,,,,Radio Frequency Melting,,,,,,,,,,
60490a203e6da430a7213165,C18Fe78Si4,"Inoue, A., Iwadachi, T., Masumoto, T.: Mater. Trans. JIM 20 (1979) 76-78.",CR,Melt Spinning,Ribbon,Width X Thickness,1,0.03,TEM XRD,Carter,,,10.2320/matertrans1960.20.76,,,,Radio Frequency Melting,,,,,,,,,,
