Repository: leschultz/Molecular-Dynamic-Characteristic-Temperatures-for-Predicting-Metallic-Glass-Forming-Ability

├── README.md
├── features
│   ├── MDF_DMREF_Metallic_Glasses_v5
│   │   ├── MDF_DMREF_Metallic_Glasses_v5.csv
│   │   └── update_metallic_glasses.py
│   ├── features_dmax_cts
│   │   ├── features_dmax_cts.csv
│   │   ├── features_dmax_cts.json
│   │   └── upload.py
│   ├── features_gfa_cts
│   │   ├── features_gfa_cts.csv
│   │   ├── features_gfa_cts.json
│   │   ├── requirements.txt
│   │   └── upload.py
│   └── prsd_features_gfa_cts
│       └── prsd_features_gfa_cts.csv
└── plots
    ├── classification
    │   ├── original
    │   │   ├── PR_positive.png
    │   │   └── PR_positive_data.csv
    │   └── prsd
    │       ├── PRSD_PR_positive_data.csv
    │       └── PR_positive_PRSD.png

File: features/MDF_DMREF_Metallic_Glasses_v5/MDF_DMREF_Metallic_Glasses_v5.csv (part 38 of 58)
_id,Composition,Reference,Is_Amorphous?,Casting,Type,Size_Measure,Size1,Size2,Characterization,From,Tg_[K],Tl_[K],DOI,Dmax_[mm],Tx_[K],Tm_[K],Melting,Environment,Sigma_[Mpa],Zmax_[mm],E_[GPA],Possion's_Ratio,v,Rc_[K/s],Fracture_Strength_[MPa],G_[GPa],Density_[g/cm^3]
60490a203e6da430a7213166,C18Mo12Ni70,"Masumoto, T., Inoue, A., Sakai, S., Kimura, H., Hoshi, A.: Mater. Trans. JIM 21 (1980)115-122.",CR,Melt Spinning,Ribbon,Width X Thickness,1.0-2.0, 0.02-0.04,TEM XRD,Carter,,,10.2320/matertrans1960.21.115,,,,Radio Frequency Melting,,,,,,,,,,
60490a203e6da430a7213167,C18Mo16Ni66,"Masumoto, T., Inoue, A., Sakai, S., Kimura, H., Hoshi, A.: Mater. Trans. JIM 21 (1980)115-122.",CR,Melt Spinning,Ribbon,Width X Thickness,1.0-2.0, 0.02-0.04,TEM XRD,Carter,,,10.2320/matertrans1960.21.115,,,,Radio Frequency Melting,,,,,,,,,,
60490a203e6da430a7213168,C18Mo20Ni62,"Masumoto, T., Inoue, A., Sakai, S., Kimura, H., Hoshi, A.: Mater. Trans. JIM 21 (1980)115-122.",CR,Melt Spinning,Ribbon,Width X Thickness,1.0-2.0, 0.02-0.04,TEM XRD,Carter,,,10.2320/matertrans1960.21.115,,,,Radio Frequency Melting,,,,,,,,,,
60490a203e6da430a7213169,C18Mo24Ni58,"Masumoto, T., Inoue, A., Sakai, S., Kimura, H., Hoshi, A.: Mater. Trans. JIM 21 (1980)115-122.",AC,Melt Spinning,Ribbon,Width X Thickness,1.0-2.0, 0.02-0.04,TEM XRD,Carter,,,10.2320/matertrans1960.21.115,,,,Radio Frequency Melting,,,,,,,,,,
60490a203e6da430a721316a,C18Mo28Ni54,"Masumoto, T., Inoue, A., Sakai, S., Kimura, H., Hoshi, A.: Mater. Trans. JIM 21 (1980)115-122.",AC,Melt Spinning,Ribbon,Width X Thickness,1.0-2.0, 0.02-0.04,TEM XRD,Carter,,,10.2320/matertrans1960.21.115,,,,Radio Frequency Melting,,,,,,,,,,
60490a203e6da430a721316b,C1Nb80Si19,"Masumoto, T., Inoue, A., Sakai, S., Kimura, H., Hoshi, A.: Mater. Trans. JIM 21 (1980)115-122.",AM,Melt Spinning,Ribbon,Width X Thickness,1-1.5, 0.02-0.03,,Carter,,,10.2320/matertrans1960.21.115,,,,Arc Melting,Ar-gas,,,,,,,,,
60490a203e6da430a721316c,C2.5Co95W2.5,"Inoue, A., Harakawa, Y., Masumoto, T.: Sci. Rep. Res. Inst. Tohoku Univ. Ser. A 32 (1985)297-308.",CR,Melt Spinning,Ribbon,Width X Thickness,1,0.02, TEM XRD,Carter,,,,,,,Radio Frequency Melting,Ar-gas,,,,,,,,,
60490a203e6da430a721316d,C2.5Fe80P17.5,"Inoue, A., Hagiwara, M., Masumoto, T.: J. Mater. Sci. 17 (1982) 580-588.",AM,Melt Spinning,Ribbon,,,,TEM  XRD ,Carter,,,10.1007/BF01203492,,,,,,,,,,,,,,
60490a203e6da430a721316e,C2.5Fe82.5P15,"Chen, H.S.: Phys. Status Solidi (a) 17 (1973) 561-566. ",AM,Mechanical,Ribbon,Width X Thickness,3,0.04,TEM  XRD ,Carter,,,10.1002/pssa.2210170222,,,,,,,,,,,,,,
60490a203e6da430a721316f,C2.5Fe85P12.5,"Inoue, A., Hagiwara, M., Masumoto, T.: J. Mater. Sci. 17 (1982) 580-588.",CR,Melt Spinning,Ribbon,,,,TEM  XRD ,Carter,,,10.1007/BF01203492,,,,,,,,,,,,,,
60490a203e6da430a7213170,C20Co36Cr44,"Inoue, A., Naohara, T., Masumoto, T.: Mater. Trans. JIM 20 (1979) 329-336.",AM,Melt Spinning,Ribbon,Width X Thickness, 1-2, 0.02-0.04,SEM TEM XRD,Carter,,,10.2320/matertrans1960.20.329,,,,Radio Frequency Melting,,,,,,,,,,
60490a203e6da430a7213171,C20Co40Cr40,"Inoue, A., Naohara, T., Masumoto, T.: Mater. Trans. JIM 20 (1979) 329-336.",AM,Melt Spinning,Ribbon,Width X Thickness, 1-2, 0.02-0.04,SEM TEM XRD,Carter,,,10.2320/matertrans1960.20.329,,,,Radio Frequency Melting,,,,,,,,,,
60490a203e6da430a7213172,C20Co44Cr36,"Inoue, A., Naohara, T., Masumoto, T.: Mater. Trans. JIM 20 (1979) 329-336.",AM,Melt Spinning,Ribbon,Width X Thickness, 1-2, 0.02-0.04,SEM TEM XRD,Carter,,,10.2320/matertrans1960.20.329,,,,Radio Frequency Melting,,,,,,,,,,
60490a203e6da430a7213173,C20Co44Mo36,"Inoue, A., Naohara, T., Masumoto, T.: Mater. Trans. JIM 20 (1979) 329-336.",AM,Melt Spinning,Ribbon,Width X Thickness, 1-2, 0.02-0.04,SEM TEM XRD,Carter,,,10.2320/matertrans1960.20.329,,,,Radio Frequency Melting,,,,,,,,,,
60490a203e6da430a7213174,C20Co48Cr32,"Inoue, A., Naohara, T., Masumoto, T.: Mater. Trans. JIM 20 (1979) 329-336.",AM,Melt Spinning,Ribbon,Width X Thickness, 1-2, 0.02-0.04,SEM TEM XRD,Carter,,,10.2320/matertrans1960.20.329,,,,Radio Frequency Melting,,,,,,,,,,
60490a203e6da430a7213175,C20Co48Mo32,"Inoue, A., Naohara, T., Masumoto, T.: Mater. Trans. JIM 20 (1979) 329-336.",AM,Melt Spinning,Ribbon,Width X Thickness, 1-2, 0.02-0.04,SEM TEM XRD,Carter,,,10.2320/matertrans1960.20.329,,,,Radio Frequency Melting,,,,,,,,,,
60490a203e6da430a7213176,C20Co52Cr28,"Inoue, A., Naohara, T., Masumoto, T.: Mater. Trans. JIM 20 (1979) 329-336.",AM,Melt Spinning,Ribbon,Width X Thickness, 1-2, 0.02-0.04,SEM TEM XRD,Carter,,,10.2320/matertrans1960.20.329,,,,Radio Frequency Melting,,,,,,,,,,
60490a203e6da430a7213177,C20Co52Mo28,"Inoue, A., Naohara, T., Masumoto, T.: Mater. Trans. JIM 20 (1979) 329-336.",AM,Melt Spinning,Ribbon,Width X Thickness, 1-2, 0.02-0.04,SEM TEM XRD,Carter,,,10.2320/matertrans1960.20.329,,,,Radio Frequency Melting,,,,,,,,,,
60490a203e6da430a7213178,C20Co56Cr24,"Inoue, A., Naohara, T., Masumoto, T.: Mater. Trans. JIM 20 (1979) 329-336.",CR,Melt Spinning,Ribbon,Width X Thickness, 1-2, 0.02-0.04,SEM TEM XRD,Carter,,,10.2320/matertrans1960.20.329,,,,Radio Frequency Melting,,,,,,,,,,
60490a203e6da430a7213179,C20Co56Mo24,"Inoue, A., Naohara, T., Masumoto, T.: Mater. Trans. JIM 20 (1979) 329-336.",AM,Melt Spinning,Ribbon,Width X Thickness, 1-2, 0.02-0.04,SEM TEM XRD,Carter,,,10.2320/matertrans1960.20.329,,,,Radio Frequency Melting,,,,,,,,,,
60490a203e6da430a721317a,C20Co60Mo20,"Inoue, A., Naohara, T., Masumoto, T.: Mater. Trans. JIM 20 (1979) 329-336.",AM,Melt Spinning,Ribbon,Width X Thickness, 1-2, 0.02-0.04,SEM TEM XRD,Carter,,,10.2320/matertrans1960.20.329,,,,Radio Frequency Melting,,,,,,,,,,
60490a203e6da430a721317b,C20Co60W20,"Inoue, A., Harakawa, Y., Masumoto, T.: Sci. Rep. Res. Inst. Tohoku Univ. Ser. A 32 (1985)297-308.",AC,Melt Spinning,Ribbon,Width X Thickness,1,0.02, TEM XRD,Carter,,,,,,,Radio Frequency Melting,Ar-gas,,,,,,,,,
60490a203e6da430a721317c,C20Co64Mo16,"Inoue, A., Naohara, T., Masumoto, T.: Mater. Trans. JIM 20 (1979) 329-336.",AM,Melt Spinning,Ribbon,Width X Thickness, 1-2, 0.02-0.04,SEM TEM XRD,Carter,,,10.2320/matertrans1960.20.329,,,,Radio Frequency Melting,,,,,,,,,,
60490a203e6da430a721317d,C20Co65W15,"Inoue, A., Harakawa, Y., Masumoto, T.: Sci. Rep. Res. Inst. Tohoku Univ. Ser. A 32 (1985)297-308.",CR,Melt Spinning,Ribbon,Width X Thickness,1,0.02, TEM XRD,Carter,,,,,,,Radio Frequency Melting,Ar-gas,,,,,,,,,
60490a203e6da430a721317e,C20Co68Mo12,"Inoue, A., Naohara, T., Masumoto, T.: Mater. Trans. JIM 20 (1979) 329-336.",AM,Melt Spinning,Ribbon,Width X Thickness, 1-2, 0.02-0.04,SEM TEM XRD,Carter,,,10.2320/matertrans1960.20.329,,,,Radio Frequency Melting,,,,,,,,,,
60490a203e6da430a721317f,C20Co68W12,"Inoue, A., Naohara, T., Masumoto, T.: Mater. Trans. JIM 20 (1979) 329-336.",CR,Melt Spinning,Ribbon,,,,SEM  TEM XRD,Carter,,,10.2320/matertrans1960.20.329,,,,Radio Frequency Melting,,,,,,,,,,
60490a203e6da430a7213180,C20Co70Mo10,"Inoue, A., Naohara, T., Masumoto, T.: Mater. Trans. JIM 20 (1979) 329-336.",AM,Melt Spinning,Ribbon,Width X Thickness, 1-2, 0.02-0.04,SEM TEM XRD,Carter,,,10.2320/matertrans1960.20.329,,,,Radio Frequency Melting,,,,,,,,,,
60490a203e6da430a7213181,C20Co70Si10,"Inoue, A., Furukawa, S., Masumoto, T.: J. Mater. Sci. 22 (1987) 1670-1676.",AC,Melt Spinning,Ribbon,Width X Thickness,1,0.02,TEM XRD,Carter,,,10.1007/BF01132390,,,,Arc Melting,Ar-gas,,,,,,,,,
60490a203e6da430a7213182,C20Co70W10,"Inoue, A., Naohara, T., Masumoto, T.: Mater. Trans. JIM 20 (1979) 329-336.",CR,Melt Spinning,Ribbon,,,,SEM  TEM XRD,Carter,,,10.2320/matertrans1960.20.329,,,,Radio Frequency Melting,,,,,,,,,,
60490a203e6da430a7213183,C20Co70W10,"Inoue, A., Harakawa, Y., Masumoto, T.: Sci. Rep. Res. Inst. Tohoku Univ. Ser. A 32 (1985)297-308.",CR,Melt Spinning,Ribbon,Width X Thickness,1,0.02, TEM XRD,Carter,,,,,,,Radio Frequency Melting,Ar-gas,,,,,,,,,
60490a203e6da430a7213184,C20Co75Si5,"Inoue, A., Furukawa, S., Masumoto, T.: J. Mater. Sci. 22 (1987) 1670-1676.",CR,Melt Spinning,Ribbon,Width X Thickness,1,0.02,TEM XRD,Carter,,,10.1007/BF01132390,,,,Arc Melting,Ar-gas,,,,,,,,,
60490a203e6da430a7213185,C20Co75W5,"Inoue, A., Harakawa, Y., Masumoto, T.: Sci. Rep. Res. Inst. Tohoku Univ. Ser. A 32 (1985)297-308.",CR,Melt Spinning,Ribbon,Width X Thickness,1,0.02, TEM XRD,Carter,,,,,,,Radio Frequency Melting,Ar-gas,,,,,,,,,
60490a203e6da430a7213186,C20Co80,"Inoue, A., Furukawa, S., Masumoto, T.: J. Mater. Sci. 22 (1987) 1670-1676.",CR,Melt Spinning,Ribbon,Width X Thickness,1,0.02,TEM XRD,Carter,,,10.1007/BF01132390,,,,Arc Melting,Ar-gas,,,,,,,,,
60490a203e6da430a7213187,C20Cr22Fe58,"Harakawa, Y., Inoue, A., Masumoto, T.: Sci. Rep. Res. Inst. Tohoku Univ. Ser. A 32 (1985)277-296.",AC,Melt Spinning,Ribbon,Width X Thickness,1,0.02,TEM  XRD,Carter,,,,,,,Radio Frequency Melting,Ar-gas,,,,,,,,,
60490a203e6da430a7213188,C20Fe63Mo17,"Inoue, A., Iwadachi, T., Minemura, T., Masumoto, T.: Trans. Jpn. Inst. Met. (in Japanese)22 (1981) 197-209.",AM,Melt Spinning,Ribbon,Width X Thickness,1.5,0.03,XRD,Carter,,,10.2320/matertrans1960.22.197,,,,Arc Melting,Ar-gas,,,,,,,,,
60490a203e6da430a7213189,C20Fe64Si16,"Inoue, A., Iwadachi, T., Masumoto, T.: Mater. Trans. JIM 20 (1979) 76-78.",CR,Melt Spinning,Ribbon,Width X Thickness,1,0.03,TEM XRD,Carter,,,10.2320/matertrans1960.20.76,,,,Radio Frequency Melting,,,,,,,,,,
60490a203e6da430a721318a,C20Fe65Si15,"Inoue, A., Furukawa, S., Masumoto, T.: Metall. Trans. A 18 (1987) 715-717.",AM,Melt Spinning,Ribbon,Width X Thickness,1.5,0.02,TEM XRD,Carter,,,10.1007/BF02649488,,,,Radio Frequency Melting,Ar-gas,,,,,,,,,
60490a203e6da430a721318b,C20Fe66Si14,"Inoue, A., Iwadachi, T., Masumoto, T.: Mater. Trans. JIM 20 (1979) 76-78.",AM,Melt Spinning,Ribbon,Width X Thickness,1,0.03,TEM XRD,Carter,,,10.2320/matertrans1960.20.76,,,,Radio Frequency Melting,,,,,,,,,,
60490a203e6da430a721318c,C20Fe68Si12,"Inoue, A., Iwadachi, T., Masumoto, T.: Mater. Trans. JIM 20 (1979) 76-78.",AM,Melt Spinning,Ribbon,Width X Thickness,1,0.03,TEM XRD,Carter,,,10.2320/matertrans1960.20.76,,,,Radio Frequency Melting,,,,,,,,,,
60490a203e6da430a721318d,C20Fe70Si10,"Inoue, A., Iwadachi, T., Masumoto, T.: Mater. Trans. JIM 20 (1979) 76-78.",CR,Melt Spinning,Ribbon,Width X Thickness,1,0.03,TEM XRD,Carter,,,10.2320/matertrans1960.20.76,,,,Radio Frequency Melting,,,,,,,,,,
60490a203e6da430a721318e,C20Fe70Si10,"Inoue, A., Furukawa, S., Masumoto, T.: Metall. Trans. A 18 (1987) 715-717.",AM,Melt Spinning,Ribbon,Width X Thickness,1.5,0.02,TEM XRD,Carter,,,10.1007/BF02649488,,,,Radio Frequency Melting,Ar-gas,,,,,,,,,
60490a203e6da430a721318f,C20Fe72Si8,"Inoue, A., Iwadachi, T., Masumoto, T.: Mater. Trans. JIM 20 (1979) 76-78.",CR,Melt Spinning,Ribbon,Width X Thickness,1,0.03,TEM XRD,Carter,,,10.2320/matertrans1960.20.76,,,,Radio Frequency Melting,,,,,,,,,,
60490a203e6da430a7213190,C20Fe76Si4,"Inoue, A., Iwadachi, T., Masumoto, T.: Mater. Trans. JIM 20 (1979) 76-78.",CR,Melt Spinning,Ribbon,Width X Thickness,1,0.03,TEM XRD,Carter,,,10.2320/matertrans1960.20.76,,,,Radio Frequency Melting,,,,,,,,,,
60490a203e6da430a7213191,C20Ni70Si10,"Inoue, A., Furukawa, S., Masumoto, T.: J. Mater. Sci. 22 (1987) 1670-1676.",CR,Melt Spinning,Ribbon,Width X Thickness,1,0.02,TEM XRD,Carter,,,10.1007/BF01132390,,,,Arc Melting,Ar-gas,,,,,,,,,
60490a203e6da430a7213192,C20Ni75Si5,"Inoue, A., Furukawa, S., Masumoto, T.: J. Mater. Sci. 22 (1987) 1670-1676.",CR,Melt Spinning,Ribbon,Width X Thickness,1,0.02,TEM XRD,Carter,,,10.1007/BF01132390,,,,Arc Melting,Ar-gas,,,,,,,,,
60490a203e6da430a7213193,C20Ni80,"Inoue, A., Nakamura, T., Masumoto, T.: J. Mater. Sci. Lett. 5 (1986) 1178-1180.",CR,Melt Spinning,Ribbon,Width X Thickness,1.5,0.015,TEM XRD,Carter,,,10.1007/BF01742239,,,,Arc Melting,Ar-gas,,,,,,,,,
60490a203e6da430a7213194,C20Ni80,"Inoue, A., Furukawa, S., Masumoto, T.: J. Mater. Sci. 22 (1987) 1670-1676.",CR,Melt Spinning,Ribbon,Width X Thickness,1,0.02,TEM XRD,Carter,,,10.1007/BF01132390,,,,Arc Melting,Ar-gas,,,,,,,,,
60490a203e6da430a7213195,C22.5Fe65Si12.5,"Inoue, A., Furukawa, S., Masumoto, T.: Metall. Trans. A 18 (1987) 715-717.",AM,Melt Spinning,Ribbon,Width X Thickness,1.5,0.02,TEM XRD,Carter,,,10.1007/BF02649488,,,,Radio Frequency Melting,Ar-gas,,,,,,,,,
60490a203e6da430a7213196,C22Co36Cr42,"Inoue, A., Naohara, T., Masumoto, T.: Mater. Trans. JIM 20 (1979) 329-336.",AM,Melt Spinning,Ribbon,Width X Thickness, 1-2, 0.02-0.04,SEM TEM XRD,Carter,,,10.2320/matertrans1960.20.329,,,,Radio Frequency Melting,,,,,,,,,,
60490a203e6da430a7213197,C22Co40Cr38,"Inoue, A., Naohara, T., Masumoto, T.: Mater. Trans. JIM 20 (1979) 329-336.",AM,Melt Spinning,Ribbon,Width X Thickness, 1-2, 0.02-0.04,SEM TEM XRD,Carter,,,10.2320/matertrans1960.20.329,,,,Radio Frequency Melting,,,,,,,,,,
60490a203e6da430a7213198,C22Co44Cr34,"Inoue, A., Naohara, T., Masumoto, T.: Mater. Trans. JIM 20 (1979) 329-336.",AM,Melt Spinning,Ribbon,Width X Thickness, 1-2, 0.02-0.04,SEM TEM XRD,Carter,,,10.2320/matertrans1960.20.329,,,,Radio Frequency Melting,,,,,,,,,,
60490a203e6da430a7213199,C22Co46Mo32,"Inoue, A., Naohara, T., Masumoto, T.: Mater. Trans. JIM 20 (1979) 329-336.",AM,Melt Spinning,Ribbon,Width X Thickness, 1-2, 0.02-0.04,SEM TEM XRD,Carter,,,10.2320/matertrans1960.20.329,,,,Radio Frequency Melting,,,,,,,,,,
60490a203e6da430a721319a,C22Co48Cr30,"Inoue, A., Naohara, T., Masumoto, T.: Mater. Trans. JIM 20 (1979) 329-336.",AC,Melt Spinning,Ribbon,Width X Thickness, 1-2, 0.02-0.04,SEM TEM XRD,Carter,,,10.2320/matertrans1960.20.329,,,,Radio Frequency Melting,,,,,,,,,,
60490a203e6da430a721319b,C22Co50Mo28,"Inoue, A., Naohara, T., Masumoto, T.: Mater. Trans. JIM 20 (1979) 329-336.",AM,Melt Spinning,Ribbon,Width X Thickness, 1-2, 0.02-0.04,SEM TEM XRD,Carter,,,10.2320/matertrans1960.20.329,,,,Radio Frequency Melting,,,,,,,,,,
60490a203e6da430a721319c,C22Co52Cr26,"Inoue, A., Naohara, T., Masumoto, T.: Mater. Trans. JIM 20 (1979) 329-336.",CR,Melt Spinning,Ribbon,Width X Thickness, 1-2, 0.02-0.04,SEM TEM XRD,Carter,,,10.2320/matertrans1960.20.329,,,,Radio Frequency Melting,,,,,,,,,,
60490a203e6da430a721319d,C22Co54Mo24,"Inoue, A., Naohara, T., Masumoto, T.: Mater. Trans. JIM 20 (1979) 329-336.",AM,Melt Spinning,Ribbon,Width X Thickness, 1-2, 0.02-0.04,SEM TEM XRD,Carter,,,10.2320/matertrans1960.20.329,,,,Radio Frequency Melting,,,,,,,,,,
60490a203e6da430a721319e,C22Co58Mo20,"Inoue, A., Naohara, T., Masumoto, T.: Mater. Trans. JIM 20 (1979) 329-336.",AM,Melt Spinning,Ribbon,Width X Thickness, 1-2, 0.02-0.04,SEM TEM XRD,Carter,,,10.2320/matertrans1960.20.329,,,,Radio Frequency Melting,,,,,,,,,,
60490a203e6da430a721319f,C22Co62Mo16,"Inoue, A., Naohara, T., Masumoto, T.: Mater. Trans. JIM 20 (1979) 329-336.",AM,Melt Spinning,Ribbon,Width X Thickness, 1-2, 0.02-0.04,SEM TEM XRD,Carter,,,10.2320/matertrans1960.20.329,,,,Radio Frequency Melting,,,,,,,,,,
60490a203e6da430a72131a0,C22Co68Mo10,"Inoue, A., Naohara, T., Masumoto, T.: Mater. Trans. JIM 20 (1979) 329-336.",AM,Melt Spinning,Ribbon,Width X Thickness, 1-2, 0.02-0.04,SEM TEM XRD,Carter,,,10.2320/matertrans1960.20.329,,,,Radio Frequency Melting,,,,,,,,,,
60490a203e6da430a72131a1,C22Fe62Si16,"Inoue, A., Iwadachi, T., Masumoto, T.: Mater. Trans. JIM 20 (1979) 76-78.",CR,Melt Spinning,Ribbon,Width X Thickness,1,0.03,TEM XRD,Carter,,,10.2320/matertrans1960.20.76,,,,Radio Frequency Melting,,,,,,,,,,
60490a203e6da430a72131a2,C22Fe64Si14,"Inoue, A., Iwadachi, T., Masumoto, T.: Mater. Trans. JIM 20 (1979) 76-78.",AM,Melt Spinning,Ribbon,Width X Thickness,1,0.03,TEM XRD,Carter,,,10.2320/matertrans1960.20.76,,,,Radio Frequency Melting,,,,,,,,,,
60490a203e6da430a72131a3,C22Fe66Si12,"Inoue, A., Iwadachi, T., Masumoto, T.: Mater. Trans. JIM 20 (1979) 76-78.",AM,Melt Spinning,Ribbon,Width X Thickness,1,0.03,TEM XRD,Carter,,,10.2320/matertrans1960.20.76,,,,Radio Frequency Melting,,,,,,,,,,
60490a203e6da430a72131a4,C22Fe68Si10,"Inoue, A., Iwadachi, T., Masumoto, T.: Mater. Trans. JIM 20 (1979) 76-78.",AM,Melt Spinning,Ribbon,Width X Thickness,1,0.03,TEM XRD,Carter,,,10.2320/matertrans1960.20.76,,,,Radio Frequency Melting,,,,,,,,,,
60490a203e6da430a72131a5,C22Fe70Si8,"Inoue, A., Iwadachi, T., Masumoto, T.: Mater. Trans. JIM 20 (1979) 76-78.",CR,Melt Spinning,Ribbon,Width X Thickness,1,0.03,TEM XRD,Carter,,,10.2320/matertrans1960.20.76,,,,Radio Frequency Melting,,,,,,,,,,
60490a203e6da430a72131a6,C22Fe74Si4,"Inoue, A., Iwadachi, T., Masumoto, T.: Mater. Trans. JIM 20 (1979) 76-78.",CR,Melt Spinning,Ribbon,Width X Thickness,1,0.03,TEM XRD,Carter,,,10.2320/matertrans1960.20.76,,,,Radio Frequency Melting,,,,,,,,,,
60490a203e6da430a72131a7,C24Fe59Mo17,"Inoue, A., Iwadachi, T., Minemura, T., Masumoto, T.: Trans. Jpn. Inst. Met. (in Japanese)22 (1981) 197-209.",AM,Melt Spinning,Ribbon,Width X Thickness,1.5,0.03,XRD,Carter,,,10.2320/matertrans1960.22.197,,,,Arc Melting,Ar-gas,,,,,,,,,
60490a203e6da430a72131a8,C25Fe65Si10,"Inoue, A., Furukawa, S., Masumoto, T.: Metall. Trans. A 18 (1987) 715-717.",AM,Melt Spinning,Ribbon,Width X Thickness,1.5,0.02,TEM XRD,Carter,,,10.1007/BF02649488,,,,Radio Frequency Melting,Ar-gas,,,,,,,,,
60490a203e6da430a72131a9,C2Nb80Si18,"Masumoto, T., Inoue, A., Sakai, S., Kimura, H., Hoshi, A.: Mater. Trans. JIM 21 (1980)115-122.",AM,Melt Spinning,Ribbon,Width X Thickness,1-1.5, 0.02-0.03,,Carter,,,10.2320/matertrans1960.21.115,,,,Arc Melting,Ar-gas,,,,,,,,,
60490a203e6da430a72131aa,C3.5Fe81.5P15,"Chen, H.S.: Phys. Status Solidi (a) 17 (1973) 561-566. ",AM,Mechanical,Ribbon,Width X Thickness,3,0.04,TEM  XRD ,Carter,,,10.1002/pssa.2210170222,,,,,,,,,,,,,,
60490a203e6da430a72131ab,C3Si12Zr85,"Takahashi, Y.: Master Dissertation, Tohoku University, 1982.",AM,Melt Spinning,Ribbon,Width X Thickness,2,0.03,AXS SEM TEM XRD,Carter,,,,,,,Arc Melting,Ar-gas,,,,,,,,,
60490a203e6da430a72131ac,C4.5Fe80.5P15,"Chen, H.S.: Phys. Status Solidi (a) 17 (1973) 561-566. ",AM,Mechanical,Ribbon,Width X Thickness,3,0.04,TEM  XRD ,Carter,,,10.1002/pssa.2210170222,,,,,,,,,,,,,,
60490a203e6da430a72131ad,C4Nb80Si16,"Masumoto, T., Inoue, A., Sakai, S., Kimura, H., Hoshi, A.: Mater. Trans. JIM 21 (1980)115-122.",AM,Melt Spinning,Ribbon,Width X Thickness,1-1.5, 0.02-0.03,,Carter,,,10.2320/matertrans1960.21.115,,,,Arc Melting,Ar-gas,,,,,,,,,
60490a203e6da430a72131ae,C5Co70Si25,"Inoue, A., Furukawa, S., Masumoto, T.: J. Mater. Sci. 22 (1987) 1670-1676.",CR,Melt Spinning,Ribbon,Width X Thickness,1,0.02,TEM XRD,Carter,,,10.1007/BF01132390,,,,Arc Melting,Ar-gas,,,,,,,,,
60490a203e6da430a72131af,C5Co75Si20,"Inoue, A., Furukawa, S., Masumoto, T.: J. Mater. Sci. 22 (1987) 1670-1676.",CR,Melt Spinning,Ribbon,Width X Thickness,1,0.02,TEM XRD,Carter,,,10.1007/BF01132390,,,,Arc Melting,Ar-gas,,,,,,,,,
60490a203e6da430a72131b0,C5Co80Si15,"Inoue, A., Furukawa, S., Masumoto, T.: J. Mater. Sci. 22 (1987) 1670-1676.",CR,Melt Spinning,Ribbon,Width X Thickness,1,0.02,TEM XRD,Carter,,,10.1007/BF01132390,,,,Arc Melting,Ar-gas,,,,,,,,,
60490a203e6da430a72131b1,C5Co80W15,"Inoue, A., Harakawa, Y., Masumoto, T.: Sci. Rep. Res. Inst. Tohoku Univ. Ser. A 32 (1985)297-308.",CR,Melt Spinning,Ribbon,Width X Thickness,1,0.02, TEM XRD,Carter,,,,,,,Radio Frequency Melting,Ar-gas,,,,,,,,,
60490a203e6da430a72131b2,C5Co85W10,"Inoue, A., Harakawa, Y., Masumoto, T.: Sci. Rep. Res. Inst. Tohoku Univ. Ser. A 32 (1985)297-308.",CR,Melt Spinning,Ribbon,Width X Thickness,1,0.02, TEM XRD,Carter,,,,,,,Radio Frequency Melting,Ar-gas,,,,,,,,,
60490a203e6da430a72131b3,C5Co90W5,"Inoue, A., Harakawa, Y., Masumoto, T.: Sci. Rep. Res. Inst. Tohoku Univ. Ser. A 32 (1985)297-308.",CR,Melt Spinning,Ribbon,Width X Thickness,1,0.02, TEM XRD,Carter,,,,,,,Radio Frequency Melting,Ar-gas,,,,,,,,,
60490a203e6da430a72131b4,C5Cr5Fe90,"Harakawa, Y., Inoue, A., Masumoto, T.: Sci. Rep. Res. Inst. Tohoku Univ. Ser. A 32 (1985)277-296.",CR,Melt Spinning,Ribbon,Width X Thickness,1,0.02,TEM  XRD,Carter,,,,,,,Radio Frequency Melting,Ar-gas,,,,,,,,,
60490a203e6da430a72131b5,C5Fe75P20,"Inoue, A., Hagiwara, M., Masumoto, T.: J. Mater. Sci. 17 (1982) 580-588.",AM,Melt Spinning,Ribbon,,,,TEM  XRD ,Carter,,,10.1007/BF01203492,,,,,,,,,,,,,,
60490a203e6da430a72131b6,C5Fe77.5P17.5,"Inoue, A., Hagiwara, M., Masumoto, T.: J. Mater. Sci. 17 (1982) 580-588.",AM,Melt Spinning,Ribbon,,,,TEM  XRD ,Carter,,,10.1007/BF01203492,,,,,,,,,,,,,,
60490a203e6da430a72131b7,C5Fe79Si16,"Inoue, A., Iwadachi, T., Masumoto, T.: Mater. Trans. JIM 20 (1979) 76-78.",CR,Melt Spinning,Ribbon,Width X Thickness,1,0.03,TEM XRD,Carter,,,10.2320/matertrans1960.20.76,,,,Radio Frequency Melting,,,,,,,,,,
60490a203e6da430a72131b8,C5Fe80P15,"Inoue, A., Hagiwara, M., Masumoto, T.: J. Mater. Sci. 17 (1982) 580-588.",AM,Melt Spinning,Ribbon,,,,TEM  XRD ,Carter,,,10.1007/BF01203492,,,,,,,,,,,,,,
60490a203e6da430a72131b9,C5Fe82.5P12.5,"Inoue, A., Hagiwara, M., Masumoto, T.: J. Mater. Sci. 17 (1982) 580-588.",AC,Melt Spinning,Ribbon,,,,TEM  XRD ,Carter,,,10.1007/BF01203492,,,,,,,,,,,,,,
60490a203e6da430a72131ba,C5Fe85P10,"Inoue, A., Hagiwara, M., Masumoto, T.: J. Mater. Sci. 17 (1982) 580-588.",CR,Melt Spinning,Ribbon,,,,TEM  XRD ,Carter,,,10.1007/BF01203492,,,,,,,,,,,,,,
60490a203e6da430a72131bb,C5Ni70Si25,"Inoue, A., Furukawa, S., Masumoto, T.: J. Mater. Sci. 22 (1987) 1670-1676.",CR,Melt Spinning,Ribbon,Width X Thickness,1,0.02,TEM XRD,Carter,,,10.1007/BF01132390,,,,Arc Melting,Ar-gas,,,,,,,,,
60490a203e6da430a72131bc,C5Ni75Si20,"Inoue, A., Furukawa, S., Masumoto, T.: J. Mater. Sci. 22 (1987) 1670-1676.",CR,Melt Spinning,Ribbon,Width X Thickness,1,0.02,TEM XRD,Carter,,,10.1007/BF01132390,,,,Arc Melting,Ar-gas,,,,,,,,,
60490a203e6da430a72131bd,C5Ni80Si15,"Inoue, A., Furukawa, S., Masumoto, T.: J. Mater. Sci. 22 (1987) 1670-1676.",CR,Melt Spinning,Ribbon,Width X Thickness,1,0.02,TEM XRD,Carter,,,10.1007/BF01132390,,,,Arc Melting,Ar-gas,,,,,,,,,
60490a203e6da430a72131be,C5Ni85Si10,"Inoue, A., Furukawa, S., Masumoto, T.: J. Mater. Sci. 22 (1987) 1670-1676.",CR,Melt Spinning,Ribbon,Width X Thickness,1,0.02,TEM XRD,Carter,,,10.1007/BF01132390,,,,Arc Melting,Ar-gas,,,,,,,,,
60490a203e6da430a72131bf,C5Ni90Si5,"Inoue, A., Furukawa, S., Masumoto, T.: J. Mater. Sci. 22 (1987) 1670-1676.",CR,Melt Spinning,Ribbon,Width X Thickness,1,0.02,TEM XRD,Carter,,,10.1007/BF01132390,,,,Arc Melting,Ar-gas,,,,,,,,,
60490a203e6da430a72131c0,C5Ni95,"Inoue, A., Furukawa, S., Masumoto, T.: J. Mater. Sci. 22 (1987) 1670-1676.",CR,Melt Spinning,Ribbon,Width X Thickness,1,0.02,TEM XRD,Carter,,,10.1007/BF01132390,,,,Arc Melting,Ar-gas,,,,,,,,,
60490a203e6da430a72131c1,C5Ni95,"Inoue, A., Nakamura, T., Masumoto, T.: J. Mater. Sci. Lett. 5 (1986) 1178-1180.",CR,Melt Spinning,Ribbon,Width X Thickness,1.5,0.015,TEM XRD,Carter,,,10.1007/BF01742239,,,,Arc Melting,Ar-gas,,,,,,,,,
60490a203e6da430a72131c2,C6.5Fe77.5P16,"Chen, H.S.: Phys. Status Solidi (a) 17 (1973) 561-566. ",AM,Mechanical,Ribbon,Width X Thickness,3,0.04,TEM  XRD ,Carter,,,10.1002/pssa.2210170222,,,,,,,,,,,,,,
60490a203e6da430a72131c3,C6.5Fe78.5P15,"Chen, H.S.: Phys. Status Solidi (a) 17 (1973) 561-566. ",AM,Mechanical,Ribbon,Width X Thickness,3,0.04,TEM  XRD ,Carter,,,10.1002/pssa.2210170222,,,,,,,,,,,,,,
60490a203e6da430a72131c4,C6.5Fe80.5P13,"Chen, H.S.: Phys. Status Solidi (a) 17 (1973) 561-566. ",AM,Mechanical,Ribbon,Width X Thickness,3,0.04,TEM  XRD ,Carter,,,10.1002/pssa.2210170222,,,,,,,,,,,,,,
60490a203e6da430a72131c5,C6.5Fe82P11.5,"Chen, H.S.: Phys. Status Solidi (a) 17 (1973) 561-566. ",AM,Mechanical,Ribbon,Width X Thickness,3,0.04,TEM  XRD ,Carter,,,10.1002/pssa.2210170222,,,,,,,,,,,,,,
60490a203e6da430a72131c6,C6Fe76Mo18,"Inoue, A., Iwadachi, T., Minemura, T., Masumoto, T.: Trans. Jpn. Inst. Met. (in Japanese)22 (1981) 197-209.",AM,Melt Spinning,Ribbon,Width X Thickness,1.5,0.03,XRD,Carter,,,10.2320/matertrans1960.22.197,,,,Arc Melting,Ar-gas,,,,,,,,,
60490a203e6da430a72131c7,C6Fe82Si12,"Inoue, A., Iwadachi, T., Masumoto, T.: Mater. Trans. JIM 20 (1979) 76-78.",CR,Melt Spinning,Ribbon,Width X Thickness,1,0.03,TEM XRD,Carter,,,10.2320/matertrans1960.20.76,,,,Radio Frequency Melting,,,,,,,,,,
60490a203e6da430a72131c8,C6Fe86Si8,"Inoue, A., Iwadachi, T., Masumoto, T.: Mater. Trans. JIM 20 (1979) 76-78.",CR,Melt Spinning,Ribbon,Width X Thickness,1,0.03,TEM XRD,Carter,,,10.2320/matertrans1960.20.76,,,,Radio Frequency Melting,,,,,,,,,,
60490a203e6da430a72131c9,C6Fe90Si4,"Inoue, A., Iwadachi, T., Masumoto, T.: Mater. Trans. JIM 20 (1979) 76-78.",CR,Melt Spinning,Ribbon,Width X Thickness,1,0.03,TEM XRD,Carter,,,10.2320/matertrans1960.20.76,,,,Radio Frequency Melting,,,,,,,,,,
60490a203e6da430a72131ca,C6Nb80Si14,"Masumoto, T., Inoue, A., Sakai, S., Kimura, H., Hoshi, A.: Mater. Trans. JIM 21 (1980)115-122.",AM,Melt Spinning,Ribbon,Width X Thickness,1-1.5, 0.02-0.03,,Carter,,,10.2320/matertrans1960.21.115,,,,Arc Melting,Ar-gas,,,,,,,,,
60490a203e6da430a72131cb,C7.5Co77.5W15,"Inoue, A., Harakawa, Y., Masumoto, T.: Sci. Rep. Res. Inst. Tohoku Univ. Ser. A 32 (1985)297-308.",CR,Melt Spinning,Ribbon,Width X Thickness,1,0.02, TEM XRD,Carter,,,,,,,Radio Frequency Melting,Ar-gas,,,,,,,,,
60490a203e6da430a72131cc,C7.5Co82.5W10,"Inoue, A., Harakawa, Y., Masumoto, T.: Sci. Rep. Res. Inst. Tohoku Univ. Ser. A 32 (1985)297-308.",CR,Melt Spinning,Ribbon,Width X Thickness,1,0.02, TEM XRD,Carter,,,,,,,Radio Frequency Melting,Ar-gas,,,,,,,,,
60490a203e6da430a72131cd,C7.5Co85W7.5,"Inoue, A., Harakawa, Y., Masumoto, T.: Sci. Rep. Res. Inst. Tohoku Univ. Ser. A 32 (1985)297-308.",CR,Melt Spinning,Ribbon,Width X Thickness,1,0.02, TEM XRD,Carter,,,,,,,Radio Frequency Melting,Ar-gas,,,,,,,,,
60490a203e6da430a72131ce,C7.5Fe72.5P20,"Inoue, A., Hagiwara, M., Masumoto, T.: J. Mater. Sci. 17 (1982) 580-588.",AM,Melt Spinning,Ribbon,,,,TEM  XRD ,Carter,,,10.1007/BF01203492,,,,,,,,,,,,,,
60490a203e6da430a72131cf,C7.5Fe75P17.5,"Inoue, A., Hagiwara, M., Masumoto, T.: J. Mater. Sci. 17 (1982) 580-588.",AM,Melt Spinning,Ribbon,,,,TEM  XRD ,Carter,,,10.1007/BF01203492,,,,,,,,,,,,,,
60490a203e6da430a72131d0,C7.5Fe77.5P15,"Inoue, A., Hagiwara, M., Masumoto, T.: J. Mater. Sci. 17 (1982) 580-588.",AM,Melt Spinning,Ribbon,,,,TEM  XRD ,Carter,,,10.1007/BF01203492,,,,,,,,,,,,,,
60490a203e6da430a72131d1,C7.5Fe80P12.5,"Inoue, A., Hagiwara, M., Masumoto, T.: J. Mater. Sci. 17 (1982) 580-588.",AM,Melt Spinning,Ribbon,,,,TEM  XRD ,Carter,,,10.1007/BF01203492,,,,,,,,,,,,,,
60490a203e6da430a72131d2,C7.5Fe82.5P10,"Inoue, A., Hagiwara, M., Masumoto, T.: J. Mater. Sci. 17 (1982) 580-588.",AC,Melt Spinning,Ribbon,,,,TEM  XRD ,Carter,,,10.1007/BF01203492,,,,,,,,,,,,,,
60490a203e6da430a72131d3,C7.5Fe85P7.5,"Inoue, A., Hagiwara, M., Masumoto, T.: J. Mater. Sci. 17 (1982) 580-588.",CR,Melt Spinning,Ribbon,,,,TEM  XRD ,Carter,,,10.1007/BF01203492,,,,,,,,,,,,,,
60490a203e6da430a72131d4,C7Fe79Si14,"Inoue, A., Iwadachi, T., Masumoto, T.: Mater. Trans. JIM 20 (1979) 76-78.",CR,Melt Spinning,Ribbon,Width X Thickness,1,0.03,TEM XRD,Carter,,,10.2320/matertrans1960.20.76,,,,Radio Frequency Melting,,,,,,,,,,
60490a203e6da430a72131d5,C7Fe80P13,,,,,,,,,Lane,736.0,1258.0,10.1038/ncomms10313,0.72,,,,,,,,,,,,,
60490a203e6da430a72131d6,C7Fe80P13,,,,,,,,,Ben,736.0,1258.0,10.1016/j.jallcom.2008.07.087,,,,,,,,,,,,,,
60490a203e6da430a72131d7,C7Fe80P13,"Naka, M., Hashimoto, K., Masumoto, T.: J. Non-Cryst. Solids 29 (1978) 61-65.",AM,Mechanical,Ribbon,Width X Thickness,2,0.03,TEM  XRD ,Carter,,,10.1016/0022-3093(78)90140-0,,,,,,,,,,,,,,
60490a203e6da430a72131d8,C7Fe80P13,"Turnbull, D.: Scr. Metall. 11 (1977) 1131-1136.",AM,,,,,,TEM  XRD ,Carter,,,10.1016/0036-9748(77)90320-9,,,,,,,,,,,,,,
60490a203e6da430a72131d9,C8Cr20Fe72,"Harakawa, Y., Inoue, A., Masumoto, T.: Sci. Rep. Res. Inst. Tohoku Univ. Ser. A 32 (1985)277-296.",CR,Melt Spinning,Ribbon,Width X Thickness,1,0.02,TEM  XRD,Carter,,,,,,,Radio Frequency Melting,Ar-gas,,,,,,,,,
60490a203e6da430a72131da,C8Cr40Fe52,"Harakawa, Y., Inoue, A., Masumoto, T.: Sci. Rep. Res. Inst. Tohoku Univ. Ser. A 32 (1985)277-296.",CR,Melt Spinning,Ribbon,Width X Thickness,1,0.02,TEM  XRD,Carter,,,,,,,Radio Frequency Melting,Ar-gas,,,,,,,,,
60490a203e6da430a72131db,C8Fe75Mo17,"Inoue, A., Iwadachi, T., Minemura, T., Masumoto, T.: Trans. Jpn. Inst. Met. (in Japanese)22 (1981) 197-209.",AM,Melt Spinning,Ribbon,Width X Thickness,1.5,0.03,XRD,Carter,,,10.2320/matertrans1960.22.197,,,,Arc Melting,Ar-gas,,,,,,,,,
60490a203e6da430a72131dc,C8Fe77P15,"Ramachandrarao, P.: Proc. 3rd Int. Conf. Rapidly Quenched Met., London, Cantor, B. (ed.), The Metals Society 1 (1978) 392-396.",AM,Mechanical,Ribbon,,,,TEM  XRD ,Carter,,,,,,,,,,,,,,,,,
60490a203e6da430a72131dd,C8Mo20Ni72,"Masumoto, T., Inoue, A., Sakai, S., Kimura, H., Hoshi, A.: Mater. Trans. JIM 21 (1980)115-122.",CR,Melt Spinning,Ribbon,Width X Thickness,1.0-2.0, 0.02-0.04,TEM XRD,Carter,,,10.2320/matertrans1960.21.115,,,,Radio Frequency Melting,,,,,,,,,,
60490a203e6da430a72131de,C8Mo28Ni64,"Masumoto, T., Inoue, A., Sakai, S., Kimura, H., Hoshi, A.: Mater. Trans. JIM 21 (1980)115-122.",CR,Melt Spinning,Ribbon,Width X Thickness,1.0-2.0, 0.02-0.04,TEM XRD,Carter,,,10.2320/matertrans1960.21.115,,,,Radio Frequency Melting,,,,,,,,,,
60490a203e6da430a72131df,C8Nb80Si12,"Masumoto, T., Inoue, A., Sakai, S., Kimura, H., Hoshi, A.: Mater. Trans. JIM 21 (1980)115-122.",AM,Melt Spinning,Ribbon,Width X Thickness,1-1.5, 0.02-0.03,,Carter,,,10.2320/matertrans1960.21.115,,,,Arc Melting,Ar-gas,,,,,,,,,
60490a203e6da430a72131e0,C9Fe76P15,"Chen, H.S.: Phys. Status Solidi (a) 17 (1973) 561-566. ",AM,Mechanical,Ribbon,Width X Thickness,3,0.04,TEM  XRD ,Carter,,,10.1002/pssa.2210170222,,,,,,,,,,,,,,
60490a203e6da430a72131e1,Ca1.5Cu27.5La71,"Matsuzaki, K., Inoue, A., Toribuchi, H., Aoki, K., Masumoto, T.: Mater. Trans. JIM 29(1988) 585-588.",AM,Melt Spinning,Ribbon,Width X Thickness,1,0.02,XRD,Carter,,,,,,,Radio Frequency Melting,Ar-gas,,,,,,,,,
60490a203e6da430a72131e2,Ca10Mg80Zn10,"Ayers, J.D., Jones, H.N., Vold, C.L.: Scr. Metall. 29 (1993) 205-209.",AM,Melt Spinning,Ribbon,,,,,Carter,,,10.1016/0956-716X(93)90309-G,,,,Radio Frequency Melting,,,,,,,,,,
60490a203e6da430a72131e3,Ca10Mg85Zn5,"Ayers, J.D., Jones, H.N., Vold, C.L.: Scr. Metall. 29 (1993) 205-209.",AM,Melt Spinning,Ribbon,,,,,Carter,,,10.1016/0956-716X(93)90309-G,,,,Radio Frequency Melting,,,,,,,,,,
60490a203e6da430a72131e4,Ca10Mg90,"Ayers, J.D., Jones, H.N., Vold, C.L.: Scr. Metall. 29 (1993) 205-209.",AC,Melt Spinning,Ribbon,,,,,Carter,,,10.1016/0956-716X(93)90309-G,,,,Radio Frequency Melting,,,,,,,,,,
60490a203e6da430a72131e5,Ca11Mg89,"Ayers, J.D., Jones, H.N., Vold, C.L.: Scr. Metall. 29 (1993) 205-209.",AC,Melt Spinning,Ribbon,,,,XRD,Carter,,,10.1016/0956-716X(93)90309-G,,,,Radio Frequency Melting,,,,,,,,,,
60490a203e6da430a72131e6,Ca18.1Cu45.5Mg36.4,,AM,Melt Casting,Rod,,,,,Carter,391.0,851.0,10.1016/j.commatsci.2016.02.037,2.0,420.0,,,,,,,,,,,,
60490a203e6da430a72131e7,Ca18.2Cu54.5Mg27.3,,AM,Melt Casting,Rod,,,,,Carter,402.0,921.0,10.1016/j.commatsci.2016.02.037,0.5,419.0,,,,,,,,,,,,
60490a203e6da430a72131e8,Ca1Cu27.5La71.5,"Matsuzaki, K., Inoue, A., Toribuchi, H., Aoki, K., Masumoto, T.: Mater. Trans. JIM 29(1988) 585-588.",AM,Melt Spinning,Ribbon,Width X Thickness,1,0.02,XRD,Carter,,,,,,,Radio Frequency Melting,Ar-gas,,,,,,,,,
60490a203e6da430a72131e9,Ca1Cu37.5La61.5,"Matsuzaki, K., Inoue, A., Toribuchi, H., Aoki, K., Masumoto, T.: Mater. Trans. JIM 29(1988) 585-588.",AM,Melt Spinning,Ribbon,Width X Thickness,1,0.02,XRD,Carter,,,,,,,Radio Frequency Melting,Ar-gas,,,,,,,,,
60490a203e6da430a72131ea,Ca22.7Cu40.9Mg36.4,,AM,Melt Casting,Rod,,,,,Carter,394.0,821.0,10.1016/j.commatsci.2016.02.037,1.5,414.0,,,,,,,,,,,,
60490a203e6da430a72131eb,Ca22.7Cu45.5Mg31.8,,AM,Melt Casting,Rod,,,,,Carter,389.0,843.0,10.1016/j.commatsci.2016.02.037,1.3,410.0,,,,,,,,,,,,
60490a203e6da430a72131ec,Ca25Cu30Mg45,"Mizutani, U., Sasaura, M., Moruzzi, V.L., Matsuda, T.: Mater. Sci. Eng. 99 (1988) 295-299.",AM,Melt Spinning,Ribbon,,,,XRD,Carter,,,10.1016/0025-5416(88)90343-6,,,,Radio Frequency Melting,,,,,,,,,,
60490a203e6da430a72131ed,Ca27.2Cu36.4Mg36.4,,AM,Melt Casting,Rod,,,,,Carter,382.0,750.0,10.1016/j.commatsci.2016.02.037,5.0,400.0,,,,,,,,,,,,
60490a203e6da430a72131ee,Ca27.2Cu45.5Mg27.3,,AM,Melt Casting,Rod,,,,,Carter,395.0,831.0,10.1016/j.commatsci.2016.02.037,1.5,410.0,,,,,,,,,,,,
60490a203e6da430a72131ef,Ca27.3Cu40.9Mg31.8,,AM,Melt Casting,Rod,,,,,Carter,392.0,785.0,10.1016/j.commatsci.2016.02.037,3.0,414.0,,,,,,,,,,,,
60490a203e6da430a72131f0,Ca27.3Cu50Mg22.7,,AM,Melt Casting,Rod,,,,,Carter,392.0,864.0,10.1016/j.commatsci.2016.02.037,1.5,410.0,,,,,,,,,,,,
60490a203e6da430a72131f1,Ca27.3Cu54.5Mg18.2,,AM,Melt Casting,Rod,,,,,Carter,401.0,884.0,10.1016/j.commatsci.2016.02.037,1.0,423.0,,,,,,,,,,,,
60490a203e6da430a72131f2,Ca2Cu28La70,"Matsuzaki, K., Inoue, A., Toribuchi, H., Aoki, K., Masumoto, T.: Mater. Trans. JIM 29(1988) 585-588.",AM,Melt Spinning,Ribbon,Width X Thickness,1,0.02,XRD,Carter,,,,,,,Radio Frequency Melting,Ar-gas,,,,,,,,,
60490a203e6da430a72131f3,Ca2Cu37.5La60.5,"Matsuzaki, K., Inoue, A., Toribuchi, H., Aoki, K., Masumoto, T.: Mater. Trans. JIM 29(1988) 585-588.",AM,Melt Spinning,Ribbon,Width X Thickness,1,0.02,XRD,Carter,,,,,,,Radio Frequency Melting,Ar-gas,,,,,,,,,
60490a203e6da430a72131f4,Ca30Cu45Mg25,,AM,Melt Casting,Rod,,,,,Carter,387.0,798.0,10.1016/j.commatsci.2016.02.037,2.5,430.0,,,,,,,,,,,,
60490a203e6da430a72131f5,Ca31.8Cu36.4Mg31.8,,AM,Melt Casting,Rod,,,,,Carter,388.0,742.0,10.1016/j.commatsci.2016.02.037,8.0,400.0,,,,,,,,,,,,
60490a203e6da430a72131f6,Ca31.8Cu40.9Mg27.3,,AM,Melt Casting,Rod,,,,,Carter,391.0,745.0,10.1016/j.commatsci.2016.02.037,4.0,430.0,,,,,,,,,,,,
60490a203e6da430a72131f7,Ca31.8Cu45.5Mg22.7,,AM,Melt Casting,Rod,,,,,Carter,388.0,793.0,10.1016/j.commatsci.2016.02.037,3.0,427.0,,,,,,,,,,,,
60490a203e6da430a72131f8,Ca31.8Cu50Mg18.2,,AM,Melt Casting,Rod,,,,,Carter,392.0,828.0,10.1016/j.commatsci.2016.02.037,2.0,421.0,,,,,,,,,,,,
60490a203e6da430a72131f9,Ca33.33Cu33.33Mg33.33,,AM,Melt Casting,Rod,,,,,Carter,391.0,731.0,10.1016/j.commatsci.2016.02.037,3.0,406.0,,,,,,,,,,,,
60490a203e6da430a72131fa,Ca35Cu40Mg25,,AM,Melt Casting,Rod,,,,,Carter,386.0,748.0,10.1016/j.commatsci.2016.02.037,3.5,429.0,,,,,,,,,,,,
60490a203e6da430a72131fb,Ca36.4Cu36.4Mg27.2,,AM,Melt Casting,Rod,,,,,Carter,383.0,706.0,10.1016/j.commatsci.2016.02.037,8.0,412.0,,,,,,,,,,,,
60490a203e6da430a72131fc,Ca36.4Cu40.9Mg22.7,,AM,Melt Casting,Rod,,,,,Carter,396.0,719.0,10.1016/j.commatsci.2016.02.037,5.0,432.0,,,,,,,,,,,,
60490a203e6da430a72131fd,Ca36.4Cu45.5Mg18.1,,AM,Melt Casting,Rod,,,,,Carter,397.0,735.0,10.1016/j.commatsci.2016.02.037,3.0,426.0,,,,,,,,,,,,
60490a203e6da430a72131fe,Ca3Cu28.5La68.5,"Matsuzaki, K., Inoue, A., Toribuchi, H., Aoki, K., Masumoto, T.: Mater. Trans. JIM 29(1988) 585-588.",AM,Melt Spinning,Ribbon,Width X Thickness,1,0.02,XRD,Carter,,,,,,,Radio Frequency Melting,Ar-gas,,,,,,,,,
60490a203e6da430a72131ff,Ca3Cu37.5La59.5,"Matsuzaki, K., Inoue, A., Toribuchi, H., Aoki, K., Masumoto, T.: Mater. Trans. JIM 29(1988) 585-588.",AM,Melt Spinning,Ribbon,Width X Thickness,1,0.02,XRD,Carter,,,,,,,Radio Frequency Melting,Ar-gas,,,,,,,,,
60490a203e6da430a7213200,Ca40.9Cu40.9Mg18.2,,AM,Melt Casting,Rod,,,,,Carter,393.0,717.0,10.1016/j.commatsci.2016.02.037,3.0,431.0,,,,,,,,,,,,
60490a203e6da430a7213201,Ca40Cu30Mg30,"O.N. Senkov, J.M. Scott, D.B. Miracle, J. Alloys Comp. 424 (2006) 394.",AM,Melt Casting,Rod,,,,,Carter,395.0,694.0,10.1016/j.jallcom.2006.01.104,0.5,430.0,,,,,,,,,,,,
60490a203e6da430a7213202,Ca40Cu30Mg30,,,,,,,,,Ben,395.0,694.0,10.1016/j.jallcom.2008.07.087,0.5,430.0,,,,,,,,,,,,
60490a203e6da430a7213203,Ca40Cu30Mg30,,,,,,,,,Lane,395.0,694.0,10.1016/j.jallcom.2008.07.087,0.5,430.0,,,,,,,,,,,,
60490a203e6da430a7213204,Ca40Cu30Mg30,,AM,Melt Casting,Rod,,,,,Carter,395.0,694.0,10.1016/j.msea.2006.06.053,0.5,430.0,,,,,,,,,,,,
60490a203e6da430a7213205,Ca40Cu30Mg30,"Senkov, O.N., Scott, J.M., Miracle, D.B.: J. Alloys Compd. 424 (2006) 394-399.",AM,Melt Casting,Wedge,,,,,Carter,395.0,694.0,10.1016/j.jallcom.2006.01.104,,430.0,647.0,,,,0.5,,,,,,,
60490a203e6da430a7213206,Ca40Cu35Mg25,"O.N. Senkov, J.M. Scott, D.B. Miracle, J. Alloys Comp. 424 (2006) 394.",AM,Melt Casting,Rod,,,,,Carter,399.0,680.0,10.1016/j.jallcom.2006.01.104,4.0,436.0,,,,,,,,,,,,
60490a203e6da430a7213207,Ca40Cu35Mg25,,,,,,,,,Lane,399.0,680.0,10.1016/j.jallcom.2008.07.087,4.0,436.0,,,,,,,,,,,,
60490a203e6da430a7213208,Ca40Cu35Mg25,,,,,,,,,Ben,399.0,680.0,10.1016/j.jallcom.2008.07.087,4.0,436.0,,,,,,,,,,,,
60490a203e6da430a7213209,Ca40Cu35Mg25,,AM,Melt Casting,Rod,,,,,Carter,399.0,680.0,10.1016/j.msea.2006.06.053,4.0,436.0,,,,,,,,,,,,
60490a203e6da430a721320a,Ca40Cu35Mg25,"Senkov, O.N., Scott, J.M., Miracle, D.B.: J. Alloys Compd. 424 (2006) 394-399.",AM,Melt Casting,Wedge,,,,,Carter,399.0,680.0,10.1016/j.jallcom.2006.01.104,,436.0,650.0,,,,4.0,,,,,,,
60490a203e6da430a721320b,Ca42.29Cu21.39Mg21.39Zn14.93,"Senkov, O.N., Miracle, D.B., Keppens, V., Liaw, P.K.: Metall. Mater. Trans. A 39 (2008)1888-1900. ",AM,Melt Casting,Wedge,,,,,Carter,401.0,658.0,10.1007/s11661-007-9334-z,,435.0,627.0,,,,4.0,,,,,,,
60490a203e6da430a721320c,Ca45Cu22.5Mg22.5Zn10,"Senkov, O.N., Miracle, D.B., Keppens, V., Liaw, P.K.: Metall. Mater. Trans. A 39 (2008)1888-1900. ",AM,Melt Casting,Wedge,,,,,Carter,400.0,655.0,10.1007/s11661-007-9334-z,,435.0,627.0,,,,6.0,,,,,,,
60490a203e6da430a721320d,Ca45Cu25Mg30,,,,,,,,,Ben,401.0,717.0,10.1016/j.jallcom.2008.07.087,1.0,436.0,,,,,,,,,,,,
60490a203e6da430a721320e,Ca45Cu25Mg30,"Senkov, O.N., Scott, J.M., Miracle, D.B.: J. Alloys Compd. 424 (2006) 394-399.",AM,Melt Casting,Wedge,,,,,Carter,401.0,717.0,10.1016/j.jallcom.2006.01.104,,436.0,627.0,,,,1.0,,,,,,,
60490a203e6da430a721320f,Ca45Cu25Mg30,,AM,Melt Casting,Rod,,,,,Carter,401.0,717.0,10.1016/j.msea.2006.06.053,1.0,436.0,,,,,,,,,,,,
60490a203e6da430a7213210,Ca45Cu25Mg30,,,,,,,,,Lane,401.0,717.0,10.1016/j.jallcom.2008.07.087,1.0,436.0,,,,,,,,,,,,
60490a203e6da430a7213211,Ca45Cu25Mg30,"O.N. Senkov, J.M. Scott, D.B. Miracle, J. Alloys Comp. 424 (2006) 394.",AM,Melt Casting,Rod,,,,,Carter,401.0,717.0,10.1016/j.jallcom.2006.01.104,1.0,436.0,,,,,,,,,,,,
60490a203e6da430a7213212,Ca45Cu30Mg25,,AM,Melt Casting,Rod,,,,,Carter,400.0,678.0,10.1016/j.msea.2006.06.053,6.0,438.0,,,,,,,,,,,,
60490a203e6da430a7213213,Ca45Cu30Mg25,"Senkov, O.N., Scott, J.M., Miracle, D.B.: J. Alloys Compd. 424 (2006) 394-399.",AM,Melt Casting,Wedge,,,,,Carter,400.0,678.0,10.1016/j.jallcom.2006.01.104,,438.0,627.0,,,,6.0,,,,,,,
60490a203e6da430a7213214,Ca45Cu30Mg25,"O.N. Senkov, J.M. Scott, D.B. Miracle, J. Alloys Comp. 424 (2006) 394.",AM,Melt Casting,Rod,,,,,Carter,400.0,678.0,10.1016/j.jallcom.2006.01.104,6.0,438.0,,,,,,,,,,,,
60490a203e6da430a7213215,Ca45Cu30Mg25,,,,,,,,,Lane,400.0,678.0,10.1016/j.jallcom.2008.07.087,6.0,438.0,,,,,,,,,,,,
60490a203e6da430a7213216,Ca45Cu30Mg25,,,,,,,,,Ben,400.0,678.0,10.1016/j.jallcom.2008.07.087,6.0,438.0,,,,,,,,,,,,
60490a203e6da430a7213217,Ca45Cu36Mg19,,AM,Melt Casting,Rod,,,,,Carter,399.0,714.0,10.1016/j.msea.2006.06.053,0.5,428.0,,,,,,,,,,,,
60490a203e6da430a7213218,Ca45Cu36Mg19,"O.N. Senkov, J.M. Scott, D.B. Miracle, J. Alloys Comp. 424 (2006) 394.",AM,Melt Casting,Rod,,,,,Carter,399.0,714.0,10.1016/j.jallcom.2006.01.104,0.5,428.0,,,,,,,,,,,,
60490a203e6da430a7213219,Ca45Cu36Mg19,"Senkov, O.N., Scott, J.M., Miracle, D.B.: J. Alloys Compd. 424 (2006) 394-399.",AM,Melt Casting,Wedge,,,,,Carter,399.0,714.0,10.1016/j.jallcom.2006.01.104,,428.0,649.0,,,,0.5,,,,,,,
60490a203e6da430a721321a,Ca45Cu36Mg19,,,,,,,,,Lane,399.0,714.0,10.1016/j.jallcom.2008.07.087,0.5,428.0,,,,,,,,,,,,
60490a203e6da430a721321b,Ca45Cu36Mg19,,,,,,,,,Ben,399.0,714.0,10.1016/j.jallcom.2008.07.087,0.5,428.0,,,,,,,,,,,,
60490a203e6da430a721321c,Ca47.5Cu23.75Mg23.75Zn5,"Senkov, O.N., Miracle, D.B., Keppens, V., Liaw, P.K.: Metall. Mater. Trans. A 39 (2008)1888-1900. ",AM,Melt Casting,Wedge,,,,,Carter,399.0,657.0,10.1007/s11661-007-9334-z,,436.0,608.0,,,,8.0,,,,,,,
60490a203e6da430a721321d,Ca47.5Cu30Mg22.5,,,,,,,,,Ben,399.0,673.0,10.1016/j.jallcom.2008.07.087,6.0,440.0,,,,,,,,,,,,
60490a203e6da430a721321e,Ca47.5Cu30Mg22.5,"Senkov, O.N., Scott, J.M., Miracle, D.B.: J. Alloys Compd. 424 (2006) 394-399.",AM,Melt Casting,Wedge,,,,,Carter,399.0,673.0,10.1016/j.jallcom.2006.01.104,,440.0,625.0,,,,6.0,,,,,,,
