Repository: leschultz/Molecular-Dynamic-Characteristic-Temperatures-for-Predicting-Metallic-Glass-Forming-Ability

├── README.md
├── features
│   ├── MDF_DMREF_Metallic_Glasses_v5
│   │   ├── MDF_DMREF_Metallic_Glasses_v5.csv
│   │   └── update_metallic_glasses.py
│   ├── features_dmax_cts
│   │   ├── features_dmax_cts.csv
│   │   ├── features_dmax_cts.json
│   │   └── upload.py
│   ├── features_gfa_cts
│   │   ├── features_gfa_cts.csv
│   │   ├── features_gfa_cts.json
│   │   ├── requirements.txt
│   │   └── upload.py
│   └── prsd_features_gfa_cts
│       └── prsd_features_gfa_cts.csv
└── plots
    ├── classification
    │   ├── original
    │   │   ├── PR_positive.png
    │   │   └── PR_positive_data.csv
    │   └── prsd
    │       ├── PRSD_PR_positive_data.csv
    │       └── PR_positive_PRSD.png

File: features/MDF_DMREF_Metallic_Glasses_v5/MDF_DMREF_Metallic_Glasses_v5.csv (part 39 of 58)
_id,Composition,Reference,Is_Amorphous?,Casting,Type,Size_Measure,Size1,Size2,Characterization,From,Tg_[K],Tl_[K],DOI,Dmax_[mm],Tx_[K],Tm_[K],Melting,Environment,Sigma_[Mpa],Zmax_[mm],E_[GPA],Possion's_Ratio,v,Rc_[K/s],Fracture_Strength_[MPa],G_[GPa],Density_[g/cm^3]
60490a203e6da430a721321f,Ca47.5Cu30Mg22.5,"O.N. Senkov, J.M. Scott, D.B. Miracle, J. Alloys Comp. 424 (2006) 394.",AM,Melt Casting,Rod,,,,,Carter,399.0,673.0,10.1016/j.jallcom.2006.01.104,6.0,440.0,,,,,,,,,,,,
60490a203e6da430a7213220,Ca47.5Cu30Mg22.5,,AM,Melt Casting,Rod,,,,,Carter,399.0,673.0,10.1016/j.msea.2006.06.053,6.0,440.0,,,,,,,,,,,,
60490a203e6da430a7213221,Ca47.5Cu30Mg22.5,,,,,,,,,Lane,399.0,673.0,10.1016/j.jallcom.2008.07.087,6.0,440.0,,,,,,,,,,,,
60490a203e6da430a7213222,Ca47Cu27Mg19Zn7,"Senkov, O.N., Miracle, D.B., Keppens, V., Liaw, P.K.: Metall. Mater. Trans. A 39 (2008)1888-1900. ",AM,Melt Casting,Wedge,,,,,Carter,393.0,676.0,10.1007/s11661-007-9334-z,,440.0,607.0,,,,6.0,,,,,,,
60490a203e6da430a7213223,Ca47Cu27Mg19Zn7,,,,,,,,,Ben,393.0,676.0,10.1016/j.jallcom.2008.07.087,6.0,440.0,,,,,,,,,,,,
60490a203e6da430a7213224,Ca47Cu27Mg19Zn7,"Senkov, O.N., Scott, J.M.: Materials Letters. 58 (2004) 1375–1378.",AM,Melt Casting,Rod,,,,,Carter,,680.0,10.1016/j.matlet.2003.09.030,6.0,437.0,609.0,,,,,,,,,,,
60490a203e6da430a7213225,Ca47Cu27Mg19Zn7,"O.N. Senkov, D.B. Miracle, J.M. Scott, Intermetallics 14 (2006) 1055.",AM,Melt Casting,Rod,,,,,Carter,393.0,676.0,10.1016/j.intermet.2006.01.024,6.0,440.0,,,,,,,,,,,,
60490a203e6da430a7213226,Ca47Cu27Mg19Zn7,,,,,,,,,Lane,393.0,676.0,10.1016/j.jallcom.2008.07.087,6.0,440.0,,,,,,,,,,,,
60490a203e6da430a7213227,Ca4Cu29La67,"Matsuzaki, K., Inoue, A., Toribuchi, H., Aoki, K., Masumoto, T.: Mater. Trans. JIM 29(1988) 585-588.",AM,Melt Spinning,Ribbon,Width X Thickness,1,0.02,XRD,Carter,,,,,,,Radio Frequency Melting,Ar-gas,,,,,,,,,
60490a203e6da430a7213228,Ca4Cu37.5La58.5,"Matsuzaki, K., Inoue, A., Toribuchi, H., Aoki, K., Masumoto, T.: Mater. Trans. JIM 29(1988) 585-588.",AM,Melt Spinning,Ribbon,Width X Thickness,1,0.02,XRD,Carter,,,,,,,Radio Frequency Melting,Ar-gas,,,,,,,,,
60490a203e6da430a7213229,Ca50.51Cu23.23Mg10.1Zn16.16,"Dahlman, J., Senkov, O.N., Scott, J.M., Miracle, D.B.: Materials Transactions. 48 (2007) 1850–1854.",AM,,,,,,,Carter,,,10.2320/matertrans.MJ200732,,,,,,,,,,,,,,
60490a203e6da430a721322a,Ca50Cu10Mg25Zn15,,,,,,,,,Lane,383.0,723.0,10.1016/j.jallcom.2008.07.087,8.0,430.0,,,,,,,,,,,,
60490a203e6da430a721322b,Ca50Cu10Mg25Zn15,,,,,,,,,Ben,383.0,723.0,10.1016/j.jallcom.2008.07.087,8.0,430.0,,,,,,,,,,,,
60490a203e6da430a721322c,Ca50Cu10Mg25Zn15,"O.N. Senkov, D.B. Miracle, J.M. Scott, Intermetallics 14 (2006) 1055.",AM,Melt Casting,Rod,,,,,Carter,383.0,723.0,10.1016/j.intermet.2006.01.024,8.0,430.0,,,,,,,,,,,,
60490a203e6da430a721322d,Ca50Cu10Mg25Zn15,"Senkov, O.N., Miracle, D.B., Keppens, V., Liaw, P.K.: Metall. Mater. Trans. A 39 (2008)1888-1900. ",AM,Melt Casting,Wedge,,,,,Carter,383.0,723.0,10.1007/s11661-007-9334-z,,430.0,603.0,,,,8.0,,,,,,,
60490a203e6da430a721322e,Ca50Cu15Mg25Zn10,"Senkov, O.N., Miracle, D.B., Keppens, V., Liaw, P.K.: Metall. Mater. Trans. A 39 (2008)1888-1900. ",AM,Melt Casting,Wedge,,,,,Carter,394.0,707.0,10.1007/s11661-007-9334-z,,437.0,598.0,,,,10.0,,,,,,,
60490a203e6da430a721322f,Ca50Cu20Mg25Zn5,"Senkov, O.N., Miracle, D.B., Keppens, V., Liaw, P.K.: Metall. Mater. Trans. A 39 (2008)1888-1900. ",AM,Melt Casting,Wedge,,,,,Carter,393.0,663.0,10.1007/s11661-007-9334-z,,435.0,609.0,,,,8.0,,,,,,,
60490a203e6da430a7213230,Ca50Cu20Mg30,,AM,Melt Casting,Rod,,,,,Carter,402.0,731.0,10.1016/j.msea.2006.06.053,2.0,439.0,,,,,,,,,,,,
60490a203e6da430a7213231,Ca50Cu20Mg30,"O.N. Senkov, J.M. Scott, D.B. Miracle, J. Alloys Comp. 424 (2006) 394.",AM,Melt Casting,Rod,,,,,Carter,402.0,731.0,10.1016/j.jallcom.2006.01.104,2.0,439.0,,,,,,,,,,,,
60490a203e6da430a7213232,Ca50Cu20Mg30,,,,,,,,,Ben,402.0,731.0,10.1016/j.jallcom.2008.07.087,2.0,439.0,,,,,,,,,,,,
60490a203e6da430a7213233,Ca50Cu20Mg30,"Senkov, O.N., Scott, J.M., Miracle, D.B.: J. Alloys Compd. 424 (2006) 394-399.",AM,Melt Casting,Wedge,,,,,Carter,402.0,731.0,10.1016/j.jallcom.2006.01.104,,439.0,627.0,,,,2.0,,,,,,,
60490a203e6da430a7213234,Ca50Cu20Mg30,"Mizutani, U., Sasaura, M., Moruzzi, V.L., Matsuda, T.: Mater. Sci. Eng. 99 (1988) 295-299.",AM,Melt Spinning,Ribbon,,,,XRD,Carter,,,10.1016/0025-5416(88)90343-6,,,,Radio Frequency Melting,,,,,,,,,,
60490a203e6da430a7213235,Ca50Cu20Mg30,,,,,,,,,Lane,402.0,731.0,10.1016/j.jallcom.2008.07.087,2.0,439.0,,,,,,,,,,,,
60490a203e6da430a7213236,Ca50Cu25Mg10Zn15,"Senkov, O.N., Miracle, D.B., Keppens, V., Liaw, P.K.: Metall. Mater. Trans. A 39 (2008)1888-1900. ",AM,Melt Casting,Wedge,,,,,Carter,395.0,702.0,10.1007/s11661-007-9334-z,,427.0,598.0,,,,2.0,,,,,,,
60490a203e6da430a7213237,Ca50Cu25Mg10Zn15,,,,,,,,,Ben,395.0,702.0,10.1016/j.jallcom.2008.07.087,2.0,427.0,,,,,,,,,,,,
60490a203e6da430a7213238,Ca50Cu25Mg10Zn15,,,,,,,,,Lane,395.0,702.0,10.1016/j.jallcom.2008.07.087,2.0,427.0,,,,,,,,,,,,
60490a203e6da430a7213239,Ca50Cu25Mg15Zn10,,,,,,,,,Lane,395.0,678.0,10.1016/j.jallcom.2008.07.087,10.0,434.0,,,,,,,,,,,,
60490a203e6da430a721323a,Ca50Cu25Mg15Zn10,"Senkov, O.N., Miracle, D.B., Keppens, V., Liaw, P.K.: Metall. Mater. Trans. A 39 (2008)1888-1900. ",AM,Melt Casting,Wedge,,,,,Carter,395.0,678.0,10.1007/s11661-007-9334-z,,434.0,600.0,,,,10.0,,,,,,,
60490a203e6da430a721323b,Ca50Cu25Mg15Zn10,,,,,,,,,Ben,395.0,678.0,10.1016/j.jallcom.2008.07.087,10.0,434.0,,,,,,,,,,,,
60490a203e6da430a721323c,Ca50Cu25Mg20Zn5,,,,,,,,,Ben,399.0,654.0,10.1016/j.jallcom.2008.07.087,10.0,441.0,,,,,,,,,,,,
60490a203e6da430a721323d,Ca50Cu25Mg20Zn5,,,,,,,,,Lane,399.0,654.0,10.1016/j.jallcom.2008.07.087,10.0,441.0,,,,,,,,,,,,
60490a203e6da430a721323e,Ca50Cu25Mg20Zn5,"Senkov, O.N., Miracle, D.B., Keppens, V., Liaw, P.K.: Metall. Mater. Trans. A 39 (2008)1888-1900. ",AM,Melt Casting,Wedge,,,,,Carter,399.0,654.0,10.1007/s11661-007-9334-z,,441.0,611.0,,,,10.0,,,,,,,
60490a203e6da430a721323f,Ca50Cu25Mg25,,,,,,,,,Lane,400.0,655.0,10.1016/j.jallcom.2008.07.087,9.0,439.0,,,,,,,,,,,,
60490a203e6da430a7213240,Ca50Cu25Mg25,,,,,,,,,Ben,400.0,655.0,10.1016/j.jallcom.2008.07.087,9.0,439.0,,,,,,,,,,,,
60490a203e6da430a7213241,Ca50Cu25Mg25,"Senkov, O.N., Scott, J.M., Miracle, D.B.: J. Alloys Compd. 424 (2006) 394-399.",AM,Melt Casting,Wedge,,,,,Carter,400.0,655.0,10.1016/j.jallcom.2006.01.104,,439.0,627.0,,,,9.0,,,,,,,
60490a203e6da430a7213242,Ca50Cu27.5Mg22.5,,,,,,,,,Lane,400.0,663.0,10.1016/j.jallcom.2008.07.087,10.0,442.0,,,,,,,,,,,,
60490a203e6da430a7213243,Ca50Cu27.5Mg22.5,"Senkov, O.N., Scott, J.M., Miracle, D.B.: J. Alloys Compd. 424 (2006) 394-399.",AM,Melt Casting,Wedge,,,,,Carter,400.0,663.0,10.1016/j.jallcom.2006.01.104,,442.0,627.0,,,,10.0,,,,,,,
60490a203e6da430a7213244,Ca50Cu27.5Mg22.5,,,,,,,,,Ben,400.0,663.0,10.1016/j.jallcom.2008.07.087,10.0,442.0,,,,,,,,,,,,
60490a203e6da430a7213245,Ca50Cu30Mg20,,,,,,,,,Lane,401.0,690.0,10.1016/j.jallcom.2008.07.087,8.0,442.0,,,,,,,,,,,,
60490a203e6da430a7213246,Ca50Cu30Mg20,"Sommer, F., Vogelbein, W., Predel, B.: J. Non-Cryst. Solids 51 (1982) 333-343.",AM,Melt Spinning,Ribbon,,,,XRD,Carter,,,10.1016/0022-3093(82)90154-5,,,,Radio Frequency Melting,,,,,,,,,,
60490a203e6da430a7213247,Ca50Cu30Mg20,"Senkov, O.N., Scott, J.M., Miracle, D.B.: Metallurgical and Materials Transactions A 39A (2008) 1901–1907.",AM,Melt Casting,Rod,,,,,Carter,401.0,690.0,10.1007/s11661-007-9255-x,8.0,442.0,627.0,,,,,,,,,,,
60490a203e6da430a7213248,Ca50Cu30Mg20,,,,,,,,,Ben,401.0,690.0,10.1016/j.jallcom.2008.07.087,8.0,442.0,,,,,,,,,,,,
60490a203e6da430a7213249,Ca50Cu30Mg20,"Senkov, O.N., Scott, J.M., Miracle, D.B.: J. Alloys Compd. 424 (2006) 394-399.",AM,Melt Casting,Wedge,,,,,Carter,401.0,690.0,10.1016/j.jallcom.2006.01.104,,442.0,628.0,,,,8.0,,,,,,,
60490a203e6da430a721324a,Ca53Cu24Mg23,"Senkov, O.N., Scott, J.M., Miracle, D.B.: J. Alloys Compd. 424 (2006) 394-399.",AM,Melt Casting,Wedge,,,,,Carter,406.0,655.0,10.1016/j.jallcom.2006.01.104,,439.0,627.0,,,,7.0,,,,,,,
60490a203e6da430a721324b,Ca53Cu24Mg23,,,,,,,,,Ben,406.0,655.0,10.1016/j.jallcom.2008.07.087,7.0,439.0,,,,,,,,,,,,
60490a203e6da430a721324c,Ca53Cu24Mg23,,,,,,,,,Lane,406.0,655.0,10.1016/j.jallcom.2008.07.087,7.0,439.0,,,,,,,,,,,,
60490a203e6da430a721324d,Ca55Cu11Mg18Zn16,"Senkov, O.N., Miracle, D.B., Keppens, V., Liaw, P.K.: Metall. Mater. Trans. A 39 (2008)1888-1900. ",AM,Melt Casting,Wedge,,,,,Carter,384.0,625.0,10.1007/s11661-007-9334-z,,437.0,604.0,,,,,,,,,,,
60490a203e6da430a721324e,Ca55Cu11Mg18Zn16,"Senkov, O.N., Miracle, D.B., Scott, J.M.: Intermetallics. 14 (2006) 1055–1060.",AM,Melt Casting,Rod,,,,,Carter,384.0,625.0,10.1016/j.intermet.2006.01.024,,437.0,604.0,,,,,,,,,,,
60490a203e6da430a721324f,Ca55Cu16Mg18Zn11,"Senkov, O.N., Miracle, D.B., Keppens, V., Liaw, P.K.: Metall. Mater. Trans. A 39 (2008)1888-1900. ",AM,Melt Casting,Wedge,,,,,Carter,373.0,636.0,10.1007/s11661-007-9334-z,,439.0,603.0,,,,,,,,,,,
60490a203e6da430a7213250,Ca55Cu20Mg25,,,,,,,,,Ben,398.0,668.0,10.1016/j.jallcom.2008.07.087,8.0,428.0,,,,,,,,,,,,
60490a203e6da430a7213251,Ca55Cu20Mg25,"Senkov, O.N., Scott, J.M., Miracle, D.B.: J. Alloys Compd. 424 (2006) 394-399.",AM,Melt Casting,Wedge,,,,,Carter,398.0,668.0,10.1016/j.jallcom.2006.01.104,,428.0,627.0,,,,8.0,,,,,,,
60490a203e6da430a7213252,Ca55Cu20Mg25,,,,,,,,,Lane,398.0,668.0,10.1016/j.jallcom.2008.07.087,8.0,428.0,,,,,,,,,,,,
60490a203e6da430a7213253,Ca55Cu23Mg11Zn11,"Senkov, O.N., Miracle, D.B., Keppens, V., Liaw, P.K.: Metall. Mater. Trans. A 39 (2008)1888-1900. ",AM,Melt Casting,Wedge,,,,,Carter,379.0,717.0,10.1007/s11661-007-9334-z,,430.0,601.0,,,,1.0,,,,,,,
60490a203e6da430a7213254,Ca55Cu23Mg11Zn11,,,,,,,,,Ben,379.0,717.0,10.1016/j.jallcom.2008.07.087,1.0,430.0,,,,,,,,,,,,
60490a203e6da430a7213255,Ca55Cu23Mg11Zn11,,,,,,,,,Lane,379.0,717.0,10.1016/j.jallcom.2008.07.087,1.0,430.0,,,,,,,,,,,,
60490a203e6da430a7213256,Ca55Cu25Mg20,,,,,,,,,Lane,399.0,720.0,10.1016/j.jallcom.2008.07.087,2.0,426.0,,,,,,,,,,,,
60490a203e6da430a7213257,Ca55Cu25Mg20,,,,,,,,,Ben,399.0,720.0,10.1016/j.jallcom.2008.07.087,2.0,426.0,,,,,,,,,,,,
60490a203e6da430a7213258,Ca55Cu25Mg20,"Senkov, O.N., Scott, J.M., Miracle, D.B.: J. Alloys Compd. 424 (2006) 394-399.",AM,Melt Casting,Wedge,,,,,Carter,399.0,720.0,10.1016/j.jallcom.2006.01.104,,426.0,628.0,,,,2.0,,,,,,,
60490a203e6da430a7213259,Ca55Cu30Mg15,,,,,,,,,Lane,397.0,706.0,10.1016/j.jallcom.2008.07.087,3.0,437.0,,,,,,,,,,,,
60490a203e6da430a721325a,Ca55Cu30Mg15,"Senkov, O.N., Scott, J.M., Miracle, D.B.: J. Alloys Compd. 424 (2006) 394-399.",AM,Melt Casting,Wedge,,,,,Carter,397.0,706.0,10.1016/j.jallcom.2006.01.104,,437.0,626.0,,,,3.0,,,,,,,
60490a203e6da430a721325b,Ca55Cu30Mg15,,,,,,,,,Ben,397.0,706.0,10.1016/j.jallcom.2008.07.087,3.0,437.0,,,,,,,,,,,,
60490a203e6da430a721325c,Ca55Cu35Mg10,,,,,,,,,Ben,397.0,770.0,10.1016/j.jallcom.2008.07.087,0.5,422.0,,,,,,,,,,,,
60490a203e6da430a721325d,Ca55Cu35Mg10,"Senkov, O.N., Scott, J.M., Miracle, D.B.: J. Alloys Compd. 424 (2006) 394-399.",AM,Melt Casting,Wedge,,,,,Carter,397.0,770.0,10.1016/j.jallcom.2006.01.104,,422.0,629.0,,,,0.5,,,,,,,
60490a203e6da430a721325e,Ca55Cu35Mg10,,,,,,,,,Lane,397.0,770.0,10.1016/j.jallcom.2008.07.087,0.5,422.0,,,,,,,,,,,,
60490a203e6da430a721325f,Ca55Mg15Zn30,,,,,,,,,Lane,387.0,696.0,10.1016/j.jallcom.2008.07.087,0.5,419.0,,,,,,,,,,,,
60490a203e6da430a7213260,Ca55Mg15Zn30,,,,,,,,,Ben,387.0,696.0,10.1016/j.jallcom.2008.07.087,0.5,419.0,,,,,,,,,,,,
60490a203e6da430a7213261,Ca55Mg15Zn30,"Senkov, O.N., Scott, J.M.: J. Non-Cryst. Solids 351 (2005) 3087-3094.",AM,Melt Casting,Wedge,,,,,Carter,389.0,711.0,10.1016/j.jnoncrysol.2005.07.022,,419.0,623.0,,,,0.5,,,,,,,
60490a203e6da430a7213262,Ca55Mg18Zn27,,,,,,,,,Ben,389.0,671.0,10.1016/j.jallcom.2008.07.087,0.5,419.0,,,,,,,,,,,,
60490a203e6da430a7213263,Ca55Mg18Zn27,"Senkov, O.N., Scott, J.M.: Materials Letters. 58 (2004) 1375–1378.",AC,Melt Cast,Wedge,,,,,Carter,389.0,669.0,10.1016/j.matlet.2003.09.030,,419.0,623.0,,,,,,,,,,,
60490a203e6da430a7213264,Ca55Mg18Zn27,,,,,,,,,Lane,389.0,671.0,10.1016/j.jallcom.2008.07.087,0.5,419.0,,,,,,,,,,,,
60490a203e6da430a7213265,Ca55Mg20Zn25,,,,,,,,,Ben,383.0,702.0,10.1016/j.jallcom.2008.07.087,2.0,428.0,,,,,,,,,,,,
60490a203e6da430a7213266,Ca55Mg20Zn25,,,,,,,,,Lane,383.0,702.0,10.1016/j.jallcom.2008.07.087,2.0,428.0,,,,,,,,,,,,
60490a203e6da430a7213267,Ca55Mg20Zn25,"Senkov, O.N., Scott, J.M.: J. Non-Cryst. Solids 351 (2005) 3087-3094.",AM,Melt Casting,Wedge,,,,,Carter,383.0,702.0,10.1016/j.jnoncrysol.2005.07.022,,428.0,623.0,,,,2.0,,,,,,,
60490a203e6da430a7213268,Ca55Mg25Zn20,"Senkov, O.N., Scott, J.M.: J. Non-Cryst. Solids 351 (2005) 3087-3094.",AM,Melt Casting,Wedge,,,,,Carter,375.0,751.0,10.1016/j.jnoncrysol.2005.07.022,,418.0,609.0,,,,1.0,,,,,,,
60490a203e6da430a7213269,Ca55Mg25Zn20,,,,,,,,,Lane,375.0,751.0,10.1016/j.jallcom.2008.07.087,1.0,418.0,,,,,,,,,,,,
60490a203e6da430a721326a,Ca55Mg25Zn20,,,,,,,,,Ben,375.0,751.0,10.1016/j.jallcom.2008.07.087,1.0,418.0,,,,,,,,,,,,
60490a203e6da430a721326b,Ca57Cu24Mg19,,,,,,,,,Ben,404.0,,10.1016/j.msea.2007.01.033,,440.0,,,,,4.0,,,,,,,
60490a203e6da430a721326c,Ca57Cu24Mg19,"K. Amiya, A. Inoue, Mater. Trans. 43 (2002) 81.",AM,Melt Casting,Wedge,,,,,Carter,404.0,,10.2320/matertrans.43.81,,440.0,,,,,4.0,,,,,,,
60490a203e6da430a721326d,Ca58Cu12Mg18Zn12,"Senkov, O.N., Miracle, D.B., Keppens, V., Liaw, P.K.: Metall. Mater. Trans. A 39 (2008)1888-1900. ",AM,Melt Casting,Wedge,,,,,Carter,373.0,628.0,10.1007/s11661-007-9334-z,,428.0,601.0,,,,,,,,,,,
60490a203e6da430a721326e,Ca58Cu24Mg18,"Senkov, O.N., Scott, J.M., Miracle, D.B.: J. Alloys Compd. 424 (2006) 394-399.",AM,Melt Casting,Wedge,,,,,Carter,388.0,667.0,10.1016/j.jallcom.2006.01.104,,426.0,628.0,,,,6.0,,,,,,,
60490a203e6da430a721326f,Ca58Cu24Mg18,,,,,,,,,Ben,388.0,667.0,10.1016/j.jallcom.2008.07.087,6.0,426.0,,,,,,,,,,,,
60490a203e6da430a7213270,Ca58Cu24Mg18,,,,,,,,,Lane,388.0,667.0,10.1016/j.jallcom.2008.07.087,6.0,426.0,,,,,,,,,,,,
60490a203e6da430a7213271,Ca5Cu10Mg85,"Ayers, J.D., Jones, H.N., Vold, C.L.: Scr. Metall. 29 (1993) 205-209.",AC,Melt Spinning,Ribbon,,,,XRD,Carter,,,10.1016/0956-716X(93)90309-G,,,,Radio Frequency Melting,,,,,,,,,,
60490a203e6da430a7213272,Ca5Cu25Mg70,"Guo, F., Joseph Poon, S., Gu, X., Shiflet, G.J.: Scripta Materialia 56 (2007) 689–692.",AM,Melt Spinning,Ribbon,,,,,Carter,,,10.1016/j.scriptamat.2006.12.028,,,,,,,,,,,,,,
60490a203e6da430a7213273,Ca5Cu30La65,"Matsuzaki, K., Inoue, A., Toribuchi, H., Aoki, K., Masumoto, T.: Mater. Trans. JIM 29(1988) 585-588.",AM,Melt Spinning,Ribbon,Width X Thickness,1,0.02,XRD,Carter,,,,,,,Radio Frequency Melting,Ar-gas,,,,,,,,,
60490a203e6da430a7213274,Ca5Cu37.5La57.5,"Matsuzaki, K., Inoue, A., Toribuchi, H., Aoki, K., Masumoto, T.: Mater. Trans. JIM 29(1988) 585-588.",AM,Melt Spinning,Ribbon,Width X Thickness,1,0.02,XRD,Carter,,,,,,,Radio Frequency Melting,Ar-gas,,,,,,,,,
60490a203e6da430a7213275,Ca5Cu5Mg90,"Ayers, J.D., Jones, H.N., Vold, C.L.: Scr. Metall. 29 (1993) 205-209.",CR,Melt Spinning,Ribbon,,,,XRD,Carter,,,10.1016/0956-716X(93)90309-G,,,,Radio Frequency Melting,,,,,,,,,,
60490a203e6da430a7213276,Ca5Mg85Zn10,"Ayers, J.D., Jones, H.N., Vold, C.L.: Scr. Metall. 29 (1993) 205-209.",AC,Melt Spinning,Ribbon,,,,,Carter,,,10.1016/0956-716X(93)90309-G,,,,Radio Frequency Melting,,,,,,,,,,
60490a203e6da430a7213277,Ca5Mg90Zn5,"Ayers, J.D., Jones, H.N., Vold, C.L.: Scr. Metall. 29 (1993) 205-209.",CR,Melt Spinning,Ribbon,,,,,Carter,,,10.1016/0956-716X(93)90309-G,,,,Radio Frequency Melting,,,,,,,,,,
60490a203e6da430a7213278,Ca6.5Cu37La56.5,"Matsuzaki, K., Inoue, A., Toribuchi, H., Aoki, K., Masumoto, T.: Mater. Trans. JIM 29(1988) 585-588.",AM,Melt Spinning,Ribbon,Width X Thickness,1,0.02,XRD,Carter,,,,,,,Radio Frequency Melting,Ar-gas,,,,,,,,,
60490a203e6da430a7213279,Ca60Cu15Mg25,,,,,,,,,Ben,390.0,676.0,10.1016/j.jallcom.2008.07.087,2.0,416.0,,,,,,,,,,,,
60490a203e6da430a721327a,Ca60Cu15Mg25,"Senkov, O.N., Scott, J.M., Miracle, D.B.: J. Alloys Compd. 424 (2006) 394-399.",AM,Melt Casting,Wedge,,,,,Carter,390.0,676.0,10.1016/j.jallcom.2006.01.104,,416.0,628.0,,,,2.0,,,,,,,
60490a203e6da430a721327b,Ca60Cu15Mg25,,,,,,,,,Lane,390.0,676.0,10.1016/j.jallcom.2008.07.087,2.0,416.0,,,,,,,,,,,,
60490a203e6da430a721327c,Ca60Cu20Mg20,,,,,,,,,Ben,387.0,678.0,10.1016/j.jallcom.2008.07.087,4.0,412.0,,,,,,,,,,,,
60490a203e6da430a721327d,Ca60Cu20Mg20,,,,,,,,,Lane,387.0,678.0,10.1016/j.jallcom.2008.07.087,4.0,412.0,,,,,,,,,,,,
60490a203e6da430a721327e,Ca60Cu20Mg20,"Senkov, O.N., Scott, J.M., Miracle, D.B.: J. Alloys Compd. 424 (2006) 394-399.",AM,Melt Casting,Wedge,,,,,Carter,387.0,678.0,10.1016/j.jallcom.2006.01.104,,412.0,629.0,,,,4.0,,,,,,,
60490a203e6da430a721327f,Ca60Cu25Mg15,"Senkov, O.N., Scott, J.M., Miracle, D.B.: J. Alloys Compd. 424 (2006) 394-399.",AM,Melt Casting,Wedge,,,,,Carter,396.0,687.0,10.1016/j.jallcom.2006.01.104,,428.0,627.0,,,,1.0,,,,,,,
60490a203e6da430a7213280,Ca60Cu25Mg15,,,,,,,,,Ben,396.0,687.0,10.1016/j.jallcom.2008.07.087,1.0,428.0,,,,,,,,,,,,
60490a203e6da430a7213281,Ca60Cu25Mg15,,,,,,,,,Lane,396.0,687.0,10.1016/j.jallcom.2008.07.087,1.0,428.0,,,,,,,,,,,,
60490a203e6da430a7213282,Ca60Cu27Mg13,,,,,,,,,Lane,394.0,701.0,10.1016/j.jallcom.2008.07.087,1.0,426.0,,,,,,,,,,,,
60490a203e6da430a7213283,Ca60Cu27Mg13,,,,,,,,,Ben,394.0,701.0,10.1016/j.jallcom.2008.07.087,1.0,426.0,,,,,,,,,,,,
60490a203e6da430a7213284,Ca60Cu27Mg13,"Senkov, O.N., Scott, J.M., Miracle, D.B.: J. Alloys Compd. 424 (2006) 394-399.",AM,Melt Casting,Wedge,,,,,Carter,394.0,701.0,10.1016/j.jallcom.2006.01.104,,426.0,628.0,,,,1.0,,,,,,,
60490a203e6da430a7213285,Ca60Ga10Mg30,"Diao, Z., Yamada, Y., Fukunaga, T., Matsuda, T., Mizutani, U.: Mater. Sci. Eng. A 181/182(1994) 1047-1050.",AM,Melt Spinning,Ribbon,,,,,Carter,,,10.1016/0921-5093(94)90798-6,,,,Arc Melting,Ar-gas,,,,,,,,,
60490a203e6da430a7213286,Ca60Ga20Mg20,"Diao, Z., Yamada, Y., Fukunaga, T., Matsuda, T., Mizutani, U.: Mater. Sci. Eng. A 181/182(1994) 1047-1050.",AM,Melt Spinning,Ribbon,,,,,Carter,,,10.1016/0921-5093(94)90798-6,,,,Arc Melting,Ar-gas,,,,,,,,,
60490a203e6da430a7213287,Ca60Ga30Mg10,"Diao, Z., Yamada, Y., Fukunaga, T., Matsuda, T., Mizutani, U.: Mater. Sci. Eng. A 181/182(1994) 1047-1050.",AM,Melt Spinning,Ribbon,,,,,Carter,,,10.1016/0921-5093(94)90798-6,,,,Arc Melting,Ar-gas,,,,,,,,,
60490a203e6da430a7213288,Ca60Ga5Mg35,"Diao, Z., Yamada, Y., Fukunaga, T., Matsuda, T., Mizutani, U.: Mater. Sci. Eng. A 181/182(1994) 1047-1050.",AM,Melt Spinning,Ribbon,,,,,Carter,,,10.1016/0921-5093(94)90798-6,,,,Arc Melting,Ar-gas,,,,,,,,,
60490a203e6da430a7213289,Ca60Mg10Zn30,,,,,,,,,Lane,380.0,666.0,10.1016/j.jallcom.2008.07.087,0.5,400.0,,,,,,,,,,,,
60490a203e6da430a721328a,Ca60Mg10Zn30,"Senkov, O.N., Scott, J.M.: J. Non-Cryst. Solids 351 (2005) 3087-3094.",AM,Melt Casting,Wedge,,,,,Carter,380.0,710.0,10.1016/j.jnoncrysol.2005.07.022,,425.0,623.0,,,,0.5,,,,,,,
60490a203e6da430a721328b,Ca60Mg10Zn30,,,,,,,,,Ben,380.0,666.0,10.1016/j.jallcom.2008.07.087,0.5,400.0,,,,,,,,,,,,
60490a203e6da430a721328c,Ca60Mg15Zn25,"Park, E.S., Kim, W.T., Kim, D.H.: Mater. Sci. Forum 475-479 (2005) 3415-3418.",AM,Melt Casting,Rod,,,,,Carter,382.0,,10.4028/www.scientific.net/MSF.475-479.3415,11.0,426.0,612.0,,,,,,,,,,,
60490a203e6da430a721328d,Ca60Mg15Zn25,"Senkov, O.N., Scott, J.M.: J. Non-Cryst. Solids 351 (2005) 3087-3094.",AM,Melt Casting,Wedge,,,,,Carter,379.0,650.0,10.1016/j.jnoncrysol.2005.07.022,,427.0,609.0,,,,6.0,,,,,,,
60490a203e6da430a721328e,Ca60Mg15Zn25,,,,,,,,,Lane,379.0,650.0,10.1016/j.jallcom.2008.07.087,6.0,427.0,,,,,,,,,,,,
60490a203e6da430a721328f,Ca60Mg15Zn25,,,,,,,,,Ben,379.0,650.0,10.1016/j.jallcom.2008.07.087,6.0,427.0,,,,,,,,,,,,
60490a203e6da430a7213290,Ca60Mg16Zn24,"Senkov, O.N., Scott, J.M.: Materials Letters. 58 (2004) 1375–1378.",AM,Melt Casting,Wedge,,,,,Carter,379.0,630.0,10.1016/j.matlet.2003.09.030,,427.0,610.0,,,,,,,,,,,
60490a203e6da430a7213291,Ca60Mg17.5Zn22.5,,,,,,,,,Ben,383.0,650.0,10.1016/j.jallcom.2008.07.087,10.0,421.0,,,,,,,,,,,,
60490a203e6da430a7213292,Ca60Mg17.5Zn22.5,"Senkov, O.N., Scott, J.M.: J. Non-Cryst. Solids 351 (2005) 3087-3094.",AM,Melt Casting,Wedge,,,,,Carter,378.0,650.0,10.1016/j.jnoncrysol.2005.07.022,,428.0,609.0,,,,10.0,,,,,,,
60490a203e6da430a7213293,Ca60Mg17.5Zn22.5,,,,,,,,,Lane,383.0,650.0,10.1016/j.jallcom.2008.07.087,10.0,421.0,,,,,,,,,,,,
60490a203e6da430a7213294,Ca60Mg20Zn20,,,,,,,,,Ben,378.0,660.0,10.1016/j.jallcom.2008.07.087,4.0,415.0,,,,,,,,,,,,
60490a203e6da430a7213295,Ca60Mg20Zn20,"Senkov, O.N., Scott, J.M.: J. Non-Cryst. Solids 351 (2005) 3087-3094.",AM,Melt Casting,Wedge,,,,,Carter,378.0,660.0,10.1016/j.jnoncrysol.2005.07.022,,415.0,609.0,,,,4.0,,,,,,,
60490a203e6da430a7213296,Ca60Mg20Zn20,,,,,,,,,Lane,378.0,660.0,10.1016/j.jallcom.2008.07.087,4.0,415.0,,,,,,,,,,,,
60490a203e6da430a7213297,Ca60Mg25Zn15,,,,,,,,,Ben,377.0,744.0,10.1016/j.jallcom.2008.07.087,1.0,409.0,,,,,,,,,,,,
60490a203e6da430a7213298,Ca60Mg25Zn15,,,,,,,,,Lane,377.0,744.0,10.1016/j.jallcom.2008.07.087,1.0,409.0,,,,,,,,,,,,
60490a203e6da430a7213299,Ca60Mg25Zn15,"Senkov, O.N., Scott, J.M.: J. Non-Cryst. Solids 351 (2005) 3087-3094.",AM,Melt Casting,Wedge,,,,,Carter,377.0,744.0,10.1016/j.jnoncrysol.2005.07.022,,409.0,609.0,,,,1.0,,,,,,,
60490a203e6da430a721329a,Ca60Mg40,"Diao, Z., Yamada, Y., Fukunaga, T., Matsuda, T., Mizutani, U.: Mater. Sci. Eng. A 181/182(1994) 1047-1050.",AM,Melt Spinning,Ribbon,,,,,Carter,,,10.1016/0921-5093(94)90798-6,,,,Arc Melting,Ar-gas,,,,,,,,,
60490a203e6da430a721329b,Ca61Mg8Zn31,"Dahlman, J., Senkov, O.N., Scott, J.M., Miracle, D.B.: Materials Transactions. 48 (2007) 1850–1854.",AM,Melt Casting,Wedge,,,,,Carter,,,10.2320/matertrans.MJ200732,,,,,,,6.0,,,,,,,
60490a203e6da430a721329c,Ca62.5Mg17.5Zn20,,,,,,,,,Lane,375.0,640.0,10.1016/j.jallcom.2008.07.087,10.0,412.0,,,,,,,,,,,,
60490a203e6da430a721329d,Ca62.5Mg17.5Zn20,"Senkov, O.N., Scott, J.M.: J. Non-Cryst. Solids 351 (2005) 3087-3094.",AM,Melt Casting,Wedge,,,,,Carter,375.0,640.0,10.1016/j.jnoncrysol.2005.07.022,,412.0,609.0,,,,10.0,,,,,,,
60490a203e6da430a721329e,Ca62.5Mg17.5Zn20,,,,,,,,,Ben,375.0,640.0,10.1016/j.jallcom.2008.07.087,10.0,412.0,,,,,,,,,,,,
60490a203e6da430a721329f,Ca64Mg15Zn21,"Senkov, O.N., Scott, J.M.: Materials Letters. 58 (2004) 1375–1378.",AM,Melt Casting,Wedge,,,,,Carter,375.0,629.0,10.1016/j.matlet.2003.09.030,,410.0,614.0,,,,,,,,,,,
60490a203e6da430a72132a0,Ca65Cu10Mg25,,,,,,,,,Ben,405.0,691.0,10.1016/j.jallcom.2008.07.087,0.5,429.0,,,,,,,,,,,,
60490a203e6da430a72132a1,Ca65Cu10Mg25,,,,,,,,,Lane,405.0,691.0,10.1016/j.jallcom.2008.07.087,0.5,429.0,,,,,,,,,,,,
60490a203e6da430a72132a2,Ca65Cu10Mg25,"Senkov, O.N., Scott, J.M., Miracle, D.B.: J. Alloys Compd. 424 (2006) 394-399.",AM,Melt Casting,Wedge,,,,,Carter,405.0,691.0,10.1016/j.jallcom.2006.01.104,,429.0,637.0,,,,0.5,,,,,,,
60490a203e6da430a72132a3,Ca65Cu15Mg20,,,,,,,,,Ben,386.0,679.0,10.1016/j.jallcom.2008.07.087,2.0,405.0,,,,,,,,,,,,
60490a203e6da430a72132a4,Ca65Cu15Mg20,,,,,,,,,Lane,386.0,679.0,10.1016/j.jallcom.2008.07.087,2.0,405.0,,,,,,,,,,,,
60490a203e6da430a72132a5,Ca65Cu15Mg20,"Senkov, O.N., Scott, J.M., Miracle, D.B.: J. Alloys Compd. 424 (2006) 394-399.",AM,Melt Casting,Wedge,,,,,Carter,386.0,679.0,10.1016/j.jallcom.2006.01.104,,405.0,636.0,,,,2.0,,,,,,,
60490a203e6da430a72132a6,Ca65Cu20Mg15,"Senkov, O.N., Scott, J.M., Miracle, D.B.: J. Alloys Compd. 424 (2006) 394-399.",AM,Melt Casting,Wedge,,,,,Carter,383.0,682.0,10.1016/j.jallcom.2006.01.104,,409.0,630.0,,,,4.0,,,,,,,
60490a203e6da430a72132a7,Ca65Cu20Mg15,,,,,,,,,Lane,383.0,682.0,10.1016/j.jallcom.2008.07.087,4.0,409.0,,,,,,,,,,,,
60490a203e6da430a72132a8,Ca65Cu20Mg15,,,,,,,,,Ben,383.0,682.0,10.1016/j.jallcom.2008.07.087,4.0,409.0,,,,,,,,,,,,
60490a203e6da430a72132a9,Ca65Cu25Mg10,,,,,,,,,Lane,388.0,711.0,10.1016/j.jallcom.2008.07.087,2.0,420.0,,,,,,,,,,,,
60490a203e6da430a72132aa,Ca65Cu25Mg10,"Senkov, O.N., Scott, J.M., Miracle, D.B.: J. Alloys Compd. 424 (2006) 394-399.",AM,Melt Casting,Wedge,,,,,Carter,388.0,711.0,10.1016/j.jallcom.2006.01.104,,420.0,630.0,,,,2.0,,,,,,,
60490a203e6da430a72132ab,Ca65Cu25Mg10,,,,,,,,,Ben,388.0,711.0,10.1016/j.jallcom.2008.07.087,2.0,420.0,,,,,,,,,,,,
60490a203e6da430a72132ac,Ca65Cu30Mg5,,,,,,,,,Lane,403.0,757.0,10.1016/j.jallcom.2008.07.087,0.5,424.0,,,,,,,,,,,,
60490a203e6da430a72132ad,Ca65Cu30Mg5,,,,,,,,,Ben,403.0,757.0,10.1016/j.jallcom.2008.07.087,0.5,424.0,,,,,,,,,,,,
60490a203e6da430a72132ae,Ca65Cu30Mg5,"Senkov, O.N., Scott, J.M., Miracle, D.B.: J. Alloys Compd. 424 (2006) 394-399.",AM,Melt Casting,Wedge,,,,,Carter,403.0,757.0,10.1016/j.jallcom.2006.01.104,,424.0,630.0,,,,0.5,,,,,,,
60490a203e6da430a72132af,Ca65Cu35,,,,,,,,,Ben,438.0,1033.0,10.1179/095066010X12646898728200,,441.0,,,,,,,,,,,,
60490a203e6da430a72132b0,Ca65Ga35,,,,,,,,,Ben,562.0,991.0,10.1179/095066010X12646898728200,,,,,,,,,,,,,,
60490a203e6da430a72132b1,Ca65Mg10Zn25,"Park, E.S., Kim, W.T., Kim, D.H.: Mater. Sci. Forum 475-479 (2005) 3415-3418.",AM,Melt Casting,Rod,,,,,Carter,378.0,,10.4028/www.scientific.net/MSF.475-479.3415,6.0,414.0,612.0,,,,,,,,,,,
60490a203e6da430a72132b2,Ca65Mg10Zn25,"O.N. Senkov, D.B. Miracle, J.M. Scott, Intermetallics 14 (2006) 1055.",AM,Melt Casting,Rod,,,,,Carter,377.0,659.0,10.1016/j.intermet.2006.01.024,,412.0,,,,,2.0,,,,,,,
60490a203e6da430a72132b3,Ca65Mg10Zn25,,,,,,,,,Lane,377.0,659.0,10.1016/j.jallcom.2008.07.087,2.0,412.0,,,,,,,,,,,,
60490a203e6da430a72132b4,Ca65Mg10Zn25,,,,,,,,,Ben,377.0,659.0,10.1016/j.jallcom.2008.07.087,2.0,412.0,,,,,,,,,,,,
60490a203e6da430a72132b5,Ca65Mg15Zn20,"Park, E.S., Kim, W.T., Kim, D.H.: Mater. Sci. Forum 475-479 (2005) 3415-3418.",AM,Melt Casting,Rod,,,,,Carter,379.0,,10.4028/www.scientific.net/MSF.475-479.3415,,412.0,612.0,,,,,,,,,,,
60490a203e6da430a72132b6,Ca65Mg15Zn20,,,,,,,,,Lane,377.0,630.0,10.1016/j.jallcom.2008.07.087,6.0,410.0,,,,,,,,,,,,
60490a203e6da430a72132b7,Ca65Mg15Zn20,"O.N. Senkov, D.B. Miracle, J.M. Scott, Intermetallics 14 (2006) 1055.",AM,Melt Casting,Rod,,,,,Carter,377.0,630.0,10.1016/j.intermet.2006.01.024,,410.0,,,,,6.0,,,,,,,
60490a203e6da430a72132b8,Ca65Mg15Zn20,,,,,,,,,Ben,375.0,630.0,10.1016/j.jallcom.2008.07.087,,410.0,,,,,,,,,20.0,,,
60490a203e6da430a72132b9,Ca65Mg20Zn15,,,,,,,,,Lane,380.0,668.0,10.1016/j.jallcom.2008.07.087,5.0,405.0,,,,,,,,,,,,
60490a203e6da430a72132ba,Ca65Mg20Zn15,"Park, E.S., Kim, W.T., Kim, D.H.: Mater. Sci. Forum 475-479 (2005) 3415-3418.",AM,Melt Casting,Rod,,,,,Carter,380.0,,10.4028/www.scientific.net/MSF.475-479.3415,9.0,405.0,612.0,,,,,,,,,,,
60490a203e6da430a72132bb,Ca65Mg20Zn15,"O.N. Senkov, D.B. Miracle, J.M. Scott, Intermetallics 14 (2006) 1055.",AM,Melt Casting,Rod,,,,,Carter,380.0,668.0,10.1016/j.intermet.2006.01.024,5.0,405.0,,,,,,,,,,,,
60490a203e6da430a72132bc,Ca65Mg20Zn15,,,,,,,,,Ben,380.0,668.0,10.1016/j.jallcom.2008.07.087,5.0,405.0,,,,,,,,,,,,
60490a203e6da430a72132bd,Ca65Mg25Zn10,,,,,,,,,Lane,387.0,759.0,10.1016/j.jallcom.2008.07.087,0.5,405.0,,,,,,,,,,,,
60490a203e6da430a72132be,Ca65Mg25Zn10,,,,,,,,,Ben,387.0,759.0,10.1016/j.jallcom.2008.07.087,0.5,405.0,,,,,,,,,,,,
60490a203e6da430a72132bf,Ca65Mg25Zn10,"O.N. Senkov, D.B. Miracle, J.M. Scott, Intermetallics 14 (2006) 1055.",AM,Melt Casting,Rod,,,,,Carter,387.0,759.0,10.1016/j.intermet.2006.01.024,,405.0,,,,,0.5,,,,,,,
60490a203e6da430a72132c0,Ca65Mg35,,,,,,,,,Ben,411.0,987.0,10.1179/095066010X12646898728200,,414.0,,,,,,,,,,,,
60490a203e6da430a72132c1,Ca65Zn35,,,,,,,,,Ben,389.0,687.0,10.1179/095066010X12646898728200,,407.0,,,,,,,,,,,,
60490a203e6da430a72132c2,Ca67Cu14Mg19,,,,,,,,,Ben,387.0,,10.1016/j.msea.2007.01.033,,407.0,,,,,2.0,,,,,,,
60490a203e6da430a72132c3,Ca67Cu14Mg19,"K. Amiya, A. Inoue, Mater. Trans. 43 (2002) 81.",AM,Melt Casting,Wedge,,,,,Carter,387.0,,10.2320/matertrans.43.81,,407.0,,,,,2.0,,,,,,,
60490a203e6da430a72132c4,Ca6Cu31La63,"Matsuzaki, K., Inoue, A., Toribuchi, H., Aoki, K., Masumoto, T.: Mater. Trans. JIM 29(1988) 585-588.",AM,Melt Spinning,Ribbon,Width X Thickness,1,0.02,XRD,Carter,,,,,,,Radio Frequency Melting,Ar-gas,,,,,,,,,
60490a203e6da430a72132c5,Ca7.5Cu10Mg82.5,"Ayers, J.D., Jones, H.N., Vold, C.L.: Scr. Metall. 29 (1993) 205-209.",AM,Melt Spinning,Ribbon,,,,XRD,Carter,,,10.1016/0956-716X(93)90309-G,,,,Radio Frequency Melting,,,,,,,,,,
60490a203e6da430a72132c6,Ca7.5Cu36La56.5,"Matsuzaki, K., Inoue, A., Toribuchi, H., Aoki, K., Masumoto, T.: Mater. Trans. JIM 29(1988) 585-588.",AM,Melt Spinning,Ribbon,Width X Thickness,1,0.02,XRD,Carter,,,,,,,Radio Frequency Melting,Ar-gas,,,,,,,,,
60490a203e6da430a72132c7,Ca7.5Cu5Mg87.5,"Ayers, J.D., Jones, H.N., Vold, C.L.: Scr. Metall. 29 (1993) 205-209.",AM,Melt Spinning,Ribbon,,,,XRD,Carter,,,10.1016/0956-716X(93)90309-G,,,,Radio Frequency Melting,,,,,,,,,,
60490a203e6da430a72132c8,Ca7.5Mg82.5Zn10,"Ayers, J.D., Jones, H.N., Vold, C.L.: Scr. Metall. 29 (1993) 205-209.",AC,Melt Spinning,Ribbon,,,,,Carter,,,10.1016/0956-716X(93)90309-G,,,,Radio Frequency Melting,,,,,,,,,,
60490a203e6da430a72132c9,Ca7.5Mg87.5Zn5,"Ayers, J.D., Jones, H.N., Vold, C.L.: Scr. Metall. 29 (1993) 205-209.",AC,Melt Spinning,Ribbon,,,,,Carter,,,10.1016/0956-716X(93)90309-G,,,,Radio Frequency Melting,,,,,,,,,,
60490a203e6da430a72132ca,Ca7.5Mg92.5,"Ayers, J.D., Jones, H.N., Vold, C.L.: Scr. Metall. 29 (1993) 205-209.",CR,Melt Spinning,Ribbon,,,,XRD,Carter,,,10.1016/0956-716X(93)90309-G,,,,Radio Frequency Melting,,,,,,,,,,
60490a203e6da430a72132cb,Ca70Cu10Mg20,,,,,,,,,Ben,356.0,702.0,10.1016/j.jallcom.2008.07.087,0.5,385.0,,,,,,,,,,,,
60490a203e6da430a72132cc,Ca70Cu10Mg20,,,,,,,,,Lane,356.0,702.0,10.1016/j.jallcom.2008.07.087,0.5,385.0,,,,,,,,,,,,
60490a203e6da430a72132cd,Ca70Cu10Mg20,"Mizutani, U., Sasaura, M., Moruzzi, V.L., Matsuda, T.: Mater. Sci. Eng. 99 (1988) 295-299.",AM,Melt Spinning,Ribbon,,,,XRD,Carter,,,10.1016/0025-5416(88)90343-6,,,,Radio Frequency Melting,,,,,,,,,,
60490a203e6da430a72132ce,Ca70Cu20Mg10,,,,,,,,,Ben,385.0,713.0,10.1016/j.jallcom.2008.07.087,1.0,407.0,,,,,,,,,,,,
60490a203e6da430a72132cf,Ca70Cu20Mg10,,,,,,,,,Lane,385.0,713.0,10.1016/j.jallcom.2008.07.087,1.0,407.0,,,,,,,,,,,,
60490a203e6da430a72132d0,Ca70Cu20Mg10,"Senkov, O.N., Scott, J.M., Miracle, D.B.: J. Alloys Compd. 424 (2006) 394-399.",AM,Melt Casting,Wedge,,,,,Carter,385.0,713.0,10.1016/j.jallcom.2006.01.104,,407.0,670.0,,,,1.0,,,,,,,
60490a203e6da430a72132d1,Ca70Cu30,"Mizutani, U., Sasaura, M., Moruzzi, V.L., Matsuda, T.: Mater. Sci. Eng. 99 (1988) 295-299.",AM,Melt Spinning,Ribbon,,,,XRD,Carter,,,10.1016/0025-5416(88)90343-6,,,,Radio Frequency Melting,,,,,,,,,,
60490a203e6da430a72132d2,Ca70Mg10Zn20,,,,,,,,,Lane,367.0,657.0,10.1016/j.jallcom.2008.07.087,0.5,399.0,,,,,,,,,,,,
60490a203e6da430a72132d3,Ca70Mg10Zn20,"Senkov, O.N., Scott, J.M.: J. Non-Cryst. Solids 351 (2005) 3087-3094.",AM,Melt Casting,Wedge,,,,,Carter,367.0,657.0,10.1016/j.jnoncrysol.2005.07.022,,399.0,609.0,,,,0.5,,,,,,,
60490a203e6da430a72132d4,Ca70Mg10Zn20,,,,,,,,,Ben,367.0,657.0,10.1016/j.jallcom.2008.07.087,0.5,399.0,,,,,,,,,,,,
60490a203e6da430a72132d5,Ca70Mg15Zn15,,,,,,,,,Ben,371.0,688.0,10.1016/j.jallcom.2008.07.087,0.5,397.0,,,,,,,,,,,,
60490a203e6da430a72132d6,Ca70Mg15Zn15,,,,,,,,,Lane,371.0,688.0,10.1016/j.jallcom.2008.07.087,0.5,397.0,,,,,,,,,,,,
60490a203e6da430a72132d7,Ca70Mg15Zn15,"O.N. Senkov, D.B. Miracle, J.M. Scott, Intermetallics 14 (2006) 1055.",AM,Melt Casting,Rod,,,,,Carter,371.0,688.0,10.1016/j.intermet.2006.01.024,0.5,397.0,,,,,,,,,,,,
60490a203e6da430a72132d8,Ca70Mg15Zn15,"Park, E.S., Kim, W.T., Kim, D.H.: Mater. Sci. Forum 475-479 (2005) 3415-3418.",AM,Melt Casting,Rod,,,,,Carter,371.0,,10.4028/www.scientific.net/MSF.475-479.3415,5.0,389.0,609.0,,,,,,,,,,,
60490a203e6da430a72132d9,Ca70Mg30,"Mizutani, U., Sasaura, M., Moruzzi, V.L., Matsuda, T.: Mater. Sci. Eng. 99 (1988) 295-299.",AM,Melt Spinning,Ribbon,,,,XRD,Carter,,,10.1016/0025-5416(88)90343-6,,,,Radio Frequency Melting,,,,,,,,,,
60490a203e6da430a72132da,Ca75Cu10Mg15,"Mizutani, U., Sasaura, M., Moruzzi, V.L., Matsuda, T.: Mater. Sci. Eng. 99 (1988) 295-299.",AM,Melt Spinning,Ribbon,,,,XRD,Carter,,,10.1016/0025-5416(88)90343-6,,,,Radio Frequency Melting,,,,,,,,,,
60490a203e6da430a72132db,Ca7Cu32La61,"Matsuzaki, K., Inoue, A., Toribuchi, H., Aoki, K., Masumoto, T.: Mater. Trans. JIM 29(1988) 585-588.",AM,Melt Spinning,Ribbon,Width X Thickness,1,0.02,XRD,Carter,,,,,,,Radio Frequency Melting,Ar-gas,,,,,,,,,
60490a203e6da430a72132dc,Ca8.5Cu33La58.5,"Matsuzaki, K., Inoue, A., Toribuchi, H., Aoki, K., Masumoto, T.: Mater. Trans. JIM 29(1988) 585-588.",AM,Melt Spinning,Ribbon,Width X Thickness,1,0.02,XRD,Carter,,,,,,,Radio Frequency Melting,Ar-gas,,,,,,,,,
60490a203e6da430a72132dd,Ca8.5Cu35La56.5,"Matsuzaki, K., Inoue, A., Toribuchi, H., Aoki, K., Masumoto, T.: Mater. Trans. JIM 29(1988) 585-588.",AM,Melt Spinning,Ribbon,Width X Thickness,1,0.02,XRD,Carter,,,,,,,Radio Frequency Melting,Ar-gas,,,,,,,,,
60490a203e6da430a72132de,Ca8Cu32.5La59.5,"Matsuzaki, K., Inoue, A., Toribuchi, H., Aoki, K., Masumoto, T.: Mater. Trans. JIM 29(1988) 585-588.",AM,Melt Spinning,Ribbon,Width X Thickness,1,0.02,XRD,Carter,,,,,,,Radio Frequency Melting,Ar-gas,,,,,,,,,
60490a203e6da430a72132df,Ca8Cu5Mg85Y2,"Guo, F., Joseph Poon, S., Gu, X., Shiflet, G.J.: Scripta Materialia 56 (2007) 689–692.",AM,,,,,,,Carter,,,10.1016/j.scriptamat.2006.12.028,,,,,,,,,,,,,,
60490a203e6da430a72132e0,Ca9Cu33.5La57.5,"Matsuzaki, K., Inoue, A., Toribuchi, H., Aoki, K., Masumoto, T.: Mater. Trans. JIM 29(1988) 585-588.",AM,Melt Spinning,Ribbon,Width X Thickness,1,0.02,XRD,Carter,,,,,,,Radio Frequency Melting,Ar-gas,,,,,,,,,
60490a203e6da430a72132e1,Ce1.87Cu3.4Yb94.73,"Hohl, G., Wastin, F., Sumiyama, K., Hihara, T., Yamauchi, H., Suzuki, K.: J. Magn. Magn.Mater. 128 (1993) 289-294.",AM,Deposition,Thin Film,,,,,Carter,,,10.1016/0304-8853(93)90473-F,,,,Arc Melting,,,,,,,,,,
60490a203e6da430a72132e2,Ce10Cu10Mg80,"Kohinata, M.: Master Dissertation, Tohoku University, 1990.",AM,Melt Spinning,Ribbon,Width X Thickness,1,0.02,AXS SEM TEM XRD,Carter,,,,,,,Radio Frequency Melting,Ar-gas,,,,,,,,,
60490a203e6da430a72132e3,Ce10Cu15Mg75,"Kohinata, M.: Master Dissertation, Tohoku University, 1990.",AM,Melt Spinning,Ribbon,Width X Thickness,1,0.02,AXS SEM TEM XRD,Carter,,,,,,,Radio Frequency Melting,Ar-gas,,,,,,,,,
60490a203e6da430a72132e4,Ce10Cu20Mg70,"Kohinata, M.: Master Dissertation, Tohoku University, 1990.",AM,Melt Spinning,Ribbon,Width X Thickness,1,0.02,AXS SEM TEM XRD,Carter,,,,,,,Radio Frequency Melting,Ar-gas,,,,,,,,,
60490a203e6da430a72132e5,Ce10Cu25Mg65,"Kohinata, M.: Master Dissertation, Tohoku University, 1990.",AM,Melt Spinning,Ribbon,Width X Thickness,1,0.02,AXS SEM TEM XRD,Carter,,,,,,,Radio Frequency Melting,Ar-gas,,,,,,,,,
60490a203e6da430a72132e6,Ce10Cu5Mg85,"Kohinata, M.: Master Dissertation, Tohoku University, 1990.",CR,Melt Spinning,Ribbon,Width X Thickness,1,0.02,AXS SEM TEM XRD,Carter,,,,,,,Radio Frequency Melting,Ar-gas,,,,,,,,,
60490a203e6da430a72132e7,Ce10Mg60Ni30,"Kohinata, M.: Master Dissertation, Tohoku University, 1990.",AM,Melt Spinning,Ribbon,Width X Thickness,1,0.02,AXS  SEM  TEM  XRD ,Carter,,,,,,,,,,,,,,,,,
60490a203e6da430a72132e8,Ce10Mg60Ni30,"Inoue, A., Ohtera, K., Kita, K., Masumoto, T.: Jpn. J. Appl. Phys. 27 (1988) L2248-L2251.",AM,Melt Spinning,Ribbon,Width X Thickness,1,0.02, TEM  XRD ,Carter,,,10.1143/JJAP.27.L2248,,,,,,,,,,,,,,
60490a203e6da430a72132e9,Ce10Mg70Ni20,"Inoue, A., Ohtera, K., Kita, K., Masumoto, T.: Jpn. J. Appl. Phys. 27 (1988) L2248-L2251.",AM,Melt Spinning,Ribbon,Width X Thickness,1,0.02, TEM  XRD ,Carter,,,10.1143/JJAP.27.L2248,,,,,,,,,,,,,,
60490a203e6da430a72132ea,Ce10Mg70Ni20,"Kohinata, M.: Master Dissertation, Tohoku University, 1990.",AM,Melt Spinning,Ribbon,Width X Thickness,1,0.02,AXS  SEM  TEM  XRD ,Carter,,,,,,,,,,,,,,,,,
60490a203e6da430a72132eb,Ce10Mg72Ni18,"Kohinata, M.: Master Dissertation, Tohoku University, 1990.",AM,Melt Spinning,Ribbon,Width X Thickness,1,0.02,AXS  SEM  TEM  XRD ,Carter,,,,,,,,,,,,,,,,,
60490a203e6da430a72132ec,Ce10Mg72Ni18,"Inoue, A., Ohtera, K., Kita, K., Masumoto, T.: Jpn. J. Appl. Phys. 27 (1988) L2248-L2251.",AM,Melt Spinning,Ribbon,Width X Thickness,1,0.02, TEM  XRD ,Carter,,,10.1143/JJAP.27.L2248,,,,,,,,,,,,,,
60490a203e6da430a72132ed,Ce10Mg75Ni15,"Kohinata, M.: Master Dissertation, Tohoku University, 1990.",AM,Melt Spinning,Ribbon,Width X Thickness,1,0.02,AXS  SEM  TEM  XRD ,Carter,,,,,,,,,,,,,,,,,
60490a203e6da430a72132ee,Ce10Mg75Ni15,"Inoue, A., Ohtera, K., Kita, K., Masumoto, T.: Jpn. J. Appl. Phys. 27 (1988) L2248-L2251.",AM,Melt Spinning,Ribbon,Width X Thickness,1,0.02, TEM  XRD ,Carter,,,10.1143/JJAP.27.L2248,,,,,,,,,,,,,,
60490a203e6da430a72132ef,Ce10Mg80Ni10,"Inoue, A., Masumoto, T.: Mater. Sci. Eng. A 133 (1991) 6-9.",AM,Melt Spinning,Bulk,,,,,Carter,,,10.1016/0921-5093(91)90004-7,,,,,,,,,,,,,,
60490a203e6da430a72132f0,Ce10Mg80Ni10,"Kohinata, M.: Master Dissertation, Tohoku University, 1990.",AM,Melt Spinning,Ribbon,Width X Thickness,1,0.02,AXS  SEM  TEM  XRD ,Carter,,,,,,,,,,,,,,,,,
60490a203e6da430a72132f1,Ce10Mg80Ni10,"Inoue, A., Ohtera, K., Kita, K., Masumoto, T.: Jpn. J. Appl. Phys. 27 (1988) L2248-L2251.",AM,Melt Spinning,Ribbon,Width X Thickness,1,0.02, TEM  XRD ,Carter,,,10.1143/JJAP.27.L2248,,,,,,,,,,,,,,
60490a203e6da430a72132f2,Ce10Mg85Ni5,"Kohinata, M.: Master Dissertation, Tohoku University, 1990.",AM,Melt Spinning,Ribbon,Width X Thickness,1,0.02,AXS  SEM  TEM  XRD ,Carter,,,,,,,,,,,,,,,,,
60490a203e6da430a72132f3,Ce10Mg85Ni5,"Inoue, A., Ohtera, K., Kita, K., Masumoto, T.: Jpn. J. Appl. Phys. 27 (1988) L2248-L2251.",AM,Melt Spinning,Ribbon,Width X Thickness,1,0.02, TEM  XRD ,Carter,,,10.1143/JJAP.27.L2248,,,,,,,,,,,,,,
60490a203e6da430a72132f4,Ce10Mg90,"Kohinata, M.: Master Dissertation, Tohoku University, 1990.",CR,Melt Spinning,Ribbon,Width X Thickness,1,0.02,AXS  SEM  TEM  XRD ,Carter,,,,,,,,,,,,,,,,,
60490a203e6da430a72132f5,Ce15Cu10Mg75,"Kohinata, M.: Master Dissertation, Tohoku University, 1990.",CR,Melt Spinning,Ribbon,Width X Thickness,1,0.02,AXS SEM TEM XRD,Carter,,,,,,,Radio Frequency Melting,Ar-gas,,,,,,,,,
60490a203e6da430a72132f6,Ce15Cu15Mg70,"Kohinata, M.: Master Dissertation, Tohoku University, 1990.",AM,Melt Spinning,Ribbon,Width X Thickness,1,0.02,AXS SEM TEM XRD,Carter,,,,,,,Radio Frequency Melting,Ar-gas,,,,,,,,,
60490a203e6da430a72132f7,Ce15Cu20Mg65,"Kohinata, M.: Master Dissertation, Tohoku University, 1990.",AM,Melt Spinning,Ribbon,Width X Thickness,1,0.02,AXS SEM TEM XRD,Carter,,,,,,,Radio Frequency Melting,Ar-gas,,,,,,,,,
60490a203e6da430a72132f8,Ce15Cu25Mg60,"Kohinata, M.: Master Dissertation, Tohoku University, 1990.",AC,Melt Spinning,Ribbon,Width X Thickness,1,0.02,AXS SEM TEM XRD,Carter,,,,,,,Radio Frequency Melting,Ar-gas,,,,,,,,,
60490a203e6da430a72132f9,Ce15Cu5Mg80,"Kohinata, M.: Master Dissertation, Tohoku University, 1990.",CR,Melt Spinning,Ribbon,Width X Thickness,1,0.02,AXS SEM TEM XRD,Carter,,,,,,,Radio Frequency Melting,Ar-gas,,,,,,,,,
60490a203e6da430a72132fa,Ce15Mg75Ni10,"Kohinata, M.: Master Dissertation, Tohoku University, 1990.",AM,Melt Spinning,Ribbon,Width X Thickness,1,0.02,AXS  SEM  TEM  XRD ,Carter,,,,,,,,,,,,,,,,,
60490a203e6da430a72132fb,Ce15Mg75Ni10,"Inoue, A., Ohtera, K., Kita, K., Masumoto, T.: Jpn. J. Appl. Phys. 27 (1988) L2248-L2251.",AM,Melt Spinning,Ribbon,Width X Thickness,1,0.02, TEM  XRD ,Carter,,,10.1143/JJAP.27.L2248,,,,,,,,,,,,,,
60490a203e6da430a72132fc,Ce19.1Cu13.5Yb67.4,"Hohl, G., Wastin, F., Sumiyama, K., Hihara, T., Yamauchi, H., Suzuki, K.: J. Magn. Magn.Mater. 128 (1993) 289-294.",AM,Deposition,Thin Film,,,,,Carter,,,10.1016/0304-8853(93)90473-F,,,,Arc Melting,,,,,,,,,,
60490a203e6da430a72132fd,Ce20Cu10Mg70,"Kohinata, M.: Master Dissertation, Tohoku University, 1990.",CR,Melt Spinning,Ribbon,Width X Thickness,1,0.02,AXS SEM TEM XRD,Carter,,,,,,,Radio Frequency Melting,Ar-gas,,,,,,,,,
60490a203e6da430a72132fe,Ce20Cu15Mg65,"Kohinata, M.: Master Dissertation, Tohoku University, 1990.",CR,Melt Spinning,Ribbon,Width X Thickness,1,0.02,AXS SEM TEM XRD,Carter,,,,,,,Radio Frequency Melting,Ar-gas,,,,,,,,,
60490a203e6da430a72132ff,Ce20Cu20Mg60,"Kohinata, M.: Master Dissertation, Tohoku University, 1990.",AC,Melt Spinning,Ribbon,Width X Thickness,1,0.02,AXS SEM TEM XRD,Carter,,,,,,,Radio Frequency Melting,Ar-gas,,,,,,,,,
