Repository: leschultz/Molecular-Dynamic-Characteristic-Temperatures-for-Predicting-Metallic-Glass-Forming-Ability

├── README.md
├── features
│   ├── MDF_DMREF_Metallic_Glasses_v5
│   │   ├── MDF_DMREF_Metallic_Glasses_v5.csv
│   │   └── update_metallic_glasses.py
│   ├── features_dmax_cts
│   │   ├── features_dmax_cts.csv
│   │   ├── features_dmax_cts.json
│   │   └── upload.py
│   ├── features_gfa_cts
│   │   ├── features_gfa_cts.csv
│   │   ├── features_gfa_cts.json
│   │   ├── requirements.txt
│   │   └── upload.py
│   └── prsd_features_gfa_cts
│       └── prsd_features_gfa_cts.csv
└── plots
    ├── classification
    │   ├── original
    │   │   ├── PR_positive.png
    │   │   └── PR_positive_data.csv
    │   └── prsd
    │       ├── PRSD_PR_positive_data.csv
    │       └── PR_positive_PRSD.png

File: features/MDF_DMREF_Metallic_Glasses_v5/MDF_DMREF_Metallic_Glasses_v5.csv (part 40 of 58)
_id,Composition,Reference,Is_Amorphous?,Casting,Type,Size_Measure,Size1,Size2,Characterization,From,Tg_[K],Tl_[K],DOI,Dmax_[mm],Tx_[K],Tm_[K],Melting,Environment,Sigma_[Mpa],Zmax_[mm],E_[GPA],Possion's_Ratio,v,Rc_[K/s],Fracture_Strength_[MPa],G_[GPa],Density_[g/cm^3]
60490a203e6da430a7213300,Ce20Cu25Mg55,"Kohinata, M.: Master Dissertation, Tohoku University, 1990.",CR,Melt Spinning,Ribbon,Width X Thickness,1,0.02,AXS SEM TEM XRD,Carter,,,,,,,Radio Frequency Melting,Ar-gas,,,,,,,,,
60490a203e6da430a7213301,Ce20Cu5Mg75,"Kohinata, M.: Master Dissertation, Tohoku University, 1990.",CR,Melt Spinning,Ribbon,Width X Thickness,1,0.02,AXS SEM TEM XRD,Carter,,,,,,,Radio Frequency Melting,Ar-gas,,,,,,,,,
60490a203e6da430a7213302,Ce20Mg40Ni40,"Kohinata, M.: Master Dissertation, Tohoku University, 1990.",AC,Melt Spinning,Ribbon,Width X Thickness,1,0.02,AXS  SEM  TEM  XRD ,Carter,,,,,,,,,,,,,,,,,
60490a203e6da430a7213303,Ce20Mg50Ni30,"Kohinata, M.: Master Dissertation, Tohoku University, 1990.",AM,Melt Spinning,Ribbon,Width X Thickness,1,0.02,AXS  SEM  TEM  XRD ,Carter,,,,,,,,,,,,,,,,,
60490a203e6da430a7213304,Ce20Mg50Ni30,"Inoue, A., Ohtera, K., Kita, K., Masumoto, T.: Jpn. J. Appl. Phys. 27 (1988) L2248-L2251.",AM,Melt Spinning,Ribbon,Width X Thickness,1,0.02, TEM  XRD ,Carter,,,10.1143/JJAP.27.L2248,,,,,,,,,,,,,,
60490a203e6da430a7213305,Ce20Mg60Ni20,"Kohinata, M.: Master Dissertation, Tohoku University, 1990.",AM,Melt Spinning,Ribbon,Width X Thickness,1,0.02,AXS  SEM  TEM  XRD ,Carter,,,,,,,,,,,,,,,,,
60490a203e6da430a7213306,Ce20Mg60Ni20,"Inoue, A., Ohtera, K., Kita, K., Masumoto, T.: Jpn. J. Appl. Phys. 27 (1988) L2248-L2251.",AM,Melt Spinning,Ribbon,Width X Thickness,1,0.02, TEM  XRD ,Carter,,,10.1143/JJAP.27.L2248,,,,,,,,,,,,,,
60490a203e6da430a7213307,Ce20Mg70Ni10,"Kohinata, M.: Master Dissertation, Tohoku University, 1990.",AC,Melt Spinning,Ribbon,Width X Thickness,1,0.02,AXS  SEM  TEM  XRD ,Carter,,,,,,,,,,,,,,,,,
60490a203e6da430a7213308,Ce25Cu25Mg50,"Kohinata, M.: Master Dissertation, Tohoku University, 1990.",CR,Melt Spinning,Ribbon,Width X Thickness,1,0.02,AXS SEM TEM XRD,Carter,,,,,,,Radio Frequency Melting,Ar-gas,,,,,,,,,
60490a203e6da430a7213309,Ce30Mg40Ni30,"Kohinata, M.: Master Dissertation, Tohoku University, 1990.",AC,Melt Spinning,Ribbon,Width X Thickness,1,0.02,AXS  SEM  TEM  XRD ,Carter,,,,,,,,,,,,,,,,,
60490a203e6da430a721330a,Ce3Mg85Zn12,"Kim, S.G., Inoue, A., Masumoto, T.: Mater. Trans. JIM 32 (1991) 875-878.",AM,Melt Spinning,Ribbon,Width X Thickness,1.5,0.02,TEM XRD,Carter,,,10.2320/matertrans1989.32.875,,,,Radio Frequency Melting,Ar-gas,,,,,,,,,
60490a203e6da430a721330b,Ce5Cu10Mg85,"Kohinata, M.: Master Dissertation, Tohoku University, 1990.",AM,Melt Spinning,Ribbon,Width X Thickness,1,0.02,AXS SEM TEM XRD,Carter,,,,,,,Radio Frequency Melting,Ar-gas,,,,,,,,,
60490a203e6da430a721330c,Ce5Cu15Mg80,"Kohinata, M.: Master Dissertation, Tohoku University, 1990.",AM,Melt Spinning,Ribbon,Width X Thickness,1,0.02,AXS SEM TEM XRD,Carter,,,,,,,Radio Frequency Melting,Ar-gas,,,,,,,,,
60490a203e6da430a721330d,Ce5Cu20Mg75,"Kohinata, M.: Master Dissertation, Tohoku University, 1990.",AM,Melt Spinning,Ribbon,Width X Thickness,1,0.02,AXS SEM TEM XRD,Carter,,,,,,,Radio Frequency Melting,Ar-gas,,,,,,,,,
60490a203e6da430a721330e,Ce5Cu25Mg70,"Kohinata, M.: Master Dissertation, Tohoku University, 1990.",AM,Melt Spinning,Ribbon,Width X Thickness,1,0.02,AXS SEM TEM XRD,Carter,,,,,,,Radio Frequency Melting,Ar-gas,,,,,,,,,
60490a203e6da430a721330f,Ce5Cu30Mg65,"Kohinata, M.: Master Dissertation, Tohoku University, 1990.",AM,Melt Spinning,Ribbon,Width X Thickness,1,0.02,AXS SEM TEM XRD,Carter,,,,,,,Radio Frequency Melting,Ar-gas,,,,,,,,,
60490a203e6da430a7213310,Ce5Cu5Mg90,"Kohinata, M.: Master Dissertation, Tohoku University, 1990.",CR,Melt Spinning,Ribbon,Width X Thickness,1,0.02,AXS SEM TEM XRD,Carter,,,,,,,Radio Frequency Melting,Ar-gas,,,,,,,,,
60490a203e6da430a7213311,Ce5Mg75Ni20,"Kohinata, M.: Master Dissertation, Tohoku University, 1990.",AM,Melt Spinning,Ribbon,Width X Thickness,1,0.02,AXS  SEM  TEM  XRD ,Carter,,,,,,,,,,,,,,,,,
60490a203e6da430a7213312,Ce5Mg75Ni20,"Inoue, A., Ohtera, K., Kita, K., Masumoto, T.: Jpn. J. Appl. Phys. 27 (1988) L2248-L2251.",AM,Melt Spinning,Ribbon,Width X Thickness,1,0.02, TEM  XRD ,Carter,,,10.1143/JJAP.27.L2248,,,,,,,,,,,,,,
60490a203e6da430a7213313,Ce5Mg85Ni10,"Kohinata, M.: Master Dissertation, Tohoku University, 1990.",AM,Melt Spinning,Ribbon,Width X Thickness,1,0.02,AXS  SEM  TEM  XRD ,Carter,,,,,,,,,,,,,,,,,
60490a203e6da430a7213314,Ce5Mg85Ni10,"Inoue, A., Ohtera, K., Kita, K., Masumoto, T.: Jpn. J. Appl. Phys. 27 (1988) L2248-L2251.",AM,Melt Spinning,Ribbon,Width X Thickness,1,0.02, TEM  XRD ,Carter,,,10.1143/JJAP.27.L2248,,,,,,,,,,,,,,
60490a203e6da430a7213315,Ce5Mg90Ni5,"Kohinata, M.: Master Dissertation, Tohoku University, 1990.",AC,Melt Spinning,Ribbon,Width X Thickness,1,0.02,AXS  SEM  TEM  XRD ,Carter,,,,,,,,,,,,,,,,,
60490a203e6da430a7213316,Ce61.2Cu23.8Ga15,"Bian, Z., Inoue, A.: Materials Transactions. 46 (2005) 1857–1860.",AM,,,,,,,Carter,403.0,,10.2320/matertrans.46.1857,,424.0,,,,,,,,,,,,
60490a203e6da430a7213317,Ce72Cu28,"Bian, Z., Inoue, A.: Materials Transactions. 46 (2005) 1857–1860.",AM,,,,,,,Carter,324.0,,10.2320/matertrans.46.1857,,344.0,,,,,,,,,,,,
60490a203e6da430a7213318,Co1.7Pd81.8Si16.5," Chen, H.S.: Acta Metall. 22 (1974) 1505-1511.",AM,,Foil,Width X Thickness,3,0.05,XRD ,Carter,,,,,,,,,,,,,,,,,
60490a203e6da430a7213319,Co100,"Inoue, A., Furukawa, S., Masumoto, T.: J. Mater. Sci. 22 (1987) 1670-1676.",CR,Melt Spinning,Ribbon,Width X Thickness,1,0.02,TEM XRD,Carter,,,10.1007/BF01132390,,,,Arc Melting,Ar-gas,,,,,,,,,
60490a203e6da430a721331a,Co10Fe80Zr10,"Xianyu, Z., Lu, Z.C., Li, J.Z., Ye, C.T., Li, Z.Q., Kang, J., Shen, B.G.: Mater. Sci. Eng. A 181/182 (1994) 1040-1042",AM,Melt Spinning,Ribbon,Width X Thickness,1.5,0.02-0.03, XRD,Carter,,,10.1016/0921-5093(94)90796-X,,,,,,,,,,,,,,
60490a203e6da430a721331b,Co10Fe80Zr10,"Chen, J.-C., Wang, Z.-X., Zhan, W.-S., Zhao, J.-G., Shen, B.-G., Zheng X.N., Chen, Q.-H.:Mater. Sci. Eng. 99 (1988) 215-217.",AM,Melt Spinning,Ribbon,,,, XRD,Carter,,,10.1016/0025-5416(88)90353-9,,,,,,,,,,,,,,
60490a203e6da430a721331c,Co10Fe80Zr10,"Lu, Z.C., Xianyu, Z., Shen, B.G., Liu, J.: Mater. Sci. Eng. A 181/182 (1994) 1001-1003.",AM,Melt Spinning,Ribbon,Width X Thickness,1.5,0.02-0.03, XRD,Carter,,,10.1016/0921-5093(94)90788-9,,,,,,,,,,,,,,
60490a203e6da430a721331d,Co10Fe80Zr10,"Hosoma, T., Nanao, S.: Proc. 4th Int. Conf. Rapidly Quenched Met., Sendai, Masumoto, T.,Suzuki, K. (eds.), The Japan Institute of Metals 2 (1982) 1125-1128.",AM,Melt Spinning,Ribbon,Width X Thickness,0.5-0.8,0.015, XRD,Carter,,,,,,,,,,,,,,,,,
60490a203e6da430a721331e,Co10Fe80Zr10,"Rosenberg, M., Hardebusch, U., Schoene-Warnefeld, A., Wernhard, R., Fukamichi, K.: J.Phys. F 18 (1988) 259-273.",AM,Melt Spinning,Ribbon,,,, XRD,Carter,,,10.1088/0305-4608/18/2/009,,,,,,,,,,,,,,
60490a203e6da430a721331f,Co10Mn80Zr10,"Nose, M.: Doctor Thesis, Tohoku University, 1988.",AM,Melt Spinning,Ribbon,Width X Thickness,2,0.15,AXS SEM TEM XRD,Carter,,,,,,,Radio Frequency Melting,Ar-gas,,,,,,,,,
60490a203e6da430a7213320,Co10Nb23Ni52Ta15,"Liu, Y.H., Wang, G., Pan, M.X., Yu, P., Zhao, D.Q., Wang, W.H.: Journal of Materials Research 22 (2007) 869–875.",AM,Melt Spinning,Ribbon,,,,,Carter,938.0,,10.1557/jmr.2007.0104,,981.0,1495.0,,,,,,,,,,,
60490a203e6da430a7213321,Co10Nb28Ni52Ta10,"Liu, Y.H., Wang, G., Pan, M.X., Yu, P., Zhao, D.Q., Wang, W.H.: Journal of Materials Research 22 (2007) 869–875.",AM,,,,,,,Carter,931.0,,10.1557/jmr.2007.0104,,963.0,1479.0,,,,,,,,,,,
60490a203e6da430a7213322,Co10Nb33Ni52Ta5,"Liu, Y.H., Wang, G., Pan, M.X., Yu, P., Zhao, D.Q., Wang, W.H.: Journal of Materials Research 22 (2007) 869–875.",AM,,,,,,,Carter,916.0,,10.1557/jmr.2007.0104,,947.0,1468.0,,,,,,,,,,,
60490a203e6da430a7213323,Co10Nb33Ni52Zr5,"Hu, H.T., Chen, L.Y., Wang, X.D., Cao, Q.P., Jiang, J.Z.: Journal of Alloys and Compounds 460 (2008) 714–718.",AM,,,,,,,Carter,,,10.1016/j.jallcom.2008.01.075,,910.0,,,,,,,,,,,,
60490a203e6da430a7213324,Co10Ni29.7Zr60.3,"Mizutani, U., Mishima, C., Goto, T.: J. Phys. Condens. Matter 1 (1989) 1831-1842.",AM,Melt Spinning,Ribbon,,,, XRD,Carter,,,10.1088/0953-8984/1/10/004,,,,Radio Frequency Melting,,,,,,,,,,
60490a203e6da430a7213325,Co10Ni40Ta50,"Uhlig, H., Rohr, L., G√ºntherodt, H.-J., Fischer, P., Lamparter, P., Steeb, S.: J. Non-Cryst.Solids 156-158 (1993) 165-168.",AM,Melt Spinning,Splat,Width X Thickness,15-25,0.04-0.06,,Carter,,,10.1016/0022-3093(93)90154-P,,,,-2,,,,,,,,,,
60490a203e6da430a7213326,Co10Ni68.5P21.5,"Budurov, S., Fotty, V., Toncheva, S., Kovacheva, R.: Mater. Sci. Eng. A 133 (1991) 455-457.",CR,Melt Spinning,Ribbon,Thickness,0.025-0.045,,XRD,Carter,,,10.1016/0921-5093(91)90109-Z,,,,Radio Frequency Melting,,,,,,,,,,
60490a203e6da430a7213327,Co10Ni71P19,"Budurov, S., Fotty, V., Toncheva, S., Kovacheva, R.: Mater. Sci. Eng. A 133 (1991) 455-457.",CR,Melt Spinning,Ribbon,Thickness,0.025-0.045,,XRD,Carter,,,10.1016/0921-5093(91)90109-Z,,,,Radio Frequency Melting,,,,,,,,,,
60490a203e6da430a7213328,Co10Ni73P17,"Budurov, S., Fotty, V., Toncheva, S., Kovacheva, R.: Mater. Sci. Eng. A 133 (1991) 455-457.",CR,Melt Spinning,Ribbon,Thickness,0.025-0.045,,XRD,Carter,,,10.1016/0921-5093(91)90109-Z,,,,Radio Frequency Melting,,,,,,,,,,
60490a203e6da430a7213329,Co10Pd70Si20,"Cowlam, N., Davies, H.A., Dini, K.: J. Non-Cryst. Solids 40 (1980) 377-391.",AM,Melt Spinning,Ribbon,,,,,Carter,,,10.1016/0022-3093(80)90114-3,,,,Radio Frequency Melting,,,,,,,,,,
60490a203e6da430a721332a,Co10Pd73.5Si16.5," Chen, H.S.: Acta Metall. 22 (1974) 1505-1511.",AM,,Foil,Width X Thickness,3,0.05,XRD ,Carter,,,,,,,,,,,,,,,,,
60490a203e6da430a721332b,Co10Si15Zr75,"Inoue, A., Takahashi, Y., Suryanarayana, C., Masumoto, T.: J. Mater. Sci. 17 (1982) 3253-3262.",AM,Melt Spinning,Ribbon,,,, XRD ,Carter,,,,,,,,Ar-gas,,,,,,,,,
60490a203e6da430a721332c,Co12.5Fe72.5Nb15,"Morita, H., Fukushima, Y., Yamamoto, M., Fujimori, H.: J. Magn. Magn. Mater. 49 (1985)301-304.",AM,Deposition,Thin Film,,,,,Carter,,,10.1016/0304-8853(85)90162-3,,,,Arc Melting,Ar-gas,,,,,,,,,
60490a203e6da430a721332d,Co12.5Ni66P21.5,"Budurov, S., Fotty, V., Toncheva, S., Kovacheva, R.: Mater. Sci. Eng. A 133 (1991) 455-457.",CR,Melt Spinning,Ribbon,Thickness,0.025-0.045,,XRD,Carter,,,10.1016/0921-5093(91)90109-Z,,,,Radio Frequency Melting,,,,,,,,,,
60490a203e6da430a721332e,Co12.5Ni68.5P19,"Budurov, S., Fotty, V., Toncheva, S., Kovacheva, R.: Mater. Sci. Eng. A 133 (1991) 455-457.",CR,Melt Spinning,Ribbon,Thickness,0.025-0.045,,XRD,Carter,,,10.1016/0921-5093(91)90109-Z,,,,Radio Frequency Melting,,,,,,,,,,
60490a203e6da430a721332f,Co12.5Ni70.5P17,"Budurov, S., Fotty, V., Toncheva, S., Kovacheva, R.: Mater. Sci. Eng. A 133 (1991) 455-457.",CR,Melt Spinning,Ribbon,Thickness,0.025-0.045,,XRD,Carter,,,10.1016/0921-5093(91)90109-Z,,,,Radio Frequency Melting,,,,,,,,,,
60490a203e6da430a7213330,Co12.5Pd71Si16.5," Chen, H.S.: Acta Metall. 22 (1974) 1505-1511.",AM,,Foil,Width X Thickness,3,0.05,XRD ,Carter,,,,,,,,,,,,,,,,,
60490a203e6da430a7213331,Co14Ni64.5P21.5,"Budurov, S., Fotty, V., Toncheva, S., Kovacheva, R.: Mater. Sci. Eng. A 133 (1991) 455-457.",CR,Melt Spinning,Ribbon,Thickness,0.025-0.045,,XRD,Carter,,,10.1016/0921-5093(91)90109-Z,,,,Radio Frequency Melting,,,,,,,,,,
60490a203e6da430a7213332,Co14Ni67P19,"Budurov, S., Fotty, V., Toncheva, S., Kovacheva, R.: Mater. Sci. Eng. A 133 (1991) 455-457.",CR,Melt Spinning,Ribbon,Thickness,0.025-0.045,,XRD,Carter,,,10.1016/0921-5093(91)90109-Z,,,,Radio Frequency Melting,,,,,,,,,,
60490a203e6da430a7213333,Co14Ni69P17,"Budurov, S., Fotty, V., Toncheva, S., Kovacheva, R.: Mater. Sci. Eng. A 133 (1991) 455-457.",CR,Melt Spinning,Ribbon,Thickness,0.025-0.045,,XRD,Carter,,,10.1016/0921-5093(91)90109-Z,,,,Radio Frequency Melting,,,,,,,,,,
60490a203e6da430a7213334,Co15Pd68.5Si16.5," Chen, H.S.: Acta Metall. 22 (1974) 1505-1511.",AM,,Foil,Width X Thickness,3,0.05,XRD ,Carter,,,,,,,,,,,,,,,,,
60490a203e6da430a7213335,Co15Si15Zr70,"Inoue, A., Takahashi, Y., Suryanarayana, C., Masumoto, T.: J. Mater. Sci. 17 (1982) 3253-3262.",AM,Melt Spinning,Ribbon,,,, XRD ,Carter,,,,,,,,Ar-gas,,,,,,,,,
60490a203e6da430a7213336,Co16Ni65P19,"Budurov, S., Fotty, V., Toncheva, S., Kovacheva, R.: Mater. Sci. Eng. A 133 (1991) 455-457.",CR,Melt Spinning,Ribbon,Thickness,0.025-0.045,,XRD,Carter,,,10.1016/0921-5093(91)90109-Z,,,,Radio Frequency Melting,,,,,,,,,,
60490a203e6da430a7213337,Co18Fe72Zr10,"['Hosoma, T., Nanao, S.: Proc. 4th Int. Conf. Rapidly Quenched Met., Sendai, Masumoto, T.,Suzuki, K. (eds.), The Japan Institute of Metals 2 (1982) 1125-1128.'
 'Shirakawa, K., Fukamichi, K., Kaneko, T., Masumoto, T.: Sci. Rep. Res. Inst. TohokuUniv. Ser. A 31 (1983) 54-78.']",AM,Melt Spinning,Ribbon,Width X Thickness,0.5-0.8,0.015, XRD,Carter,,,,,,,,,,,,,,,,,
60490a203e6da430a7213338,Co2.5Cu22.5Mg65Y10,"Men, H., Yang, M.C., Xu, J.: Materials Science Forum 386–388 (2002) 39–46.",AM,,,,,,,Carter,408.0,752.0,10.4028/www.scientific.net/MSF.386-388.39,,,,,,,,,,,,,,
60490a203e6da430a7213339,Co20.9Pd62.6Si16.5," Chen, H.S.: Acta Metall. 22 (1974) 1505-1511.",CR,,Foil,Width X Thickness,3,0.05,XRD ,Carter,,,,,,,,,,,,,,,,,
60490a203e6da430a721333a,Co20Fe70Zr10,"Chen, J.-C., Wang, Z.-X., Zhan, W.-S., Zhao, J.-G., Shen, B.-G., Zheng X.N., Chen, Q.-H.:Mater. Sci. Eng. 99 (1988) 215-217.",AM,Melt Spinning,Ribbon,,,, XRD,Carter,,,10.1016/0025-5416(88)90353-9,,,,,,,,,,,,,,
60490a203e6da430a721333b,Co20Fe70Zr10,"Lu, Z.C., Xianyu, Z., Shen, B.G., Liu, J.: Mater. Sci. Eng. A 181/182 (1994) 1001-1003.",AM,Melt Spinning,Ribbon,Width X Thickness,1.5,0.02-0.03, XRD,Carter,,,10.1016/0921-5093(94)90788-9,,,,,,,,,,,,,,
60490a203e6da430a721333c,Co20Ni26.4Zr53.6,"Mizutani, U., Mishima, C., Goto, T.: J. Phys. Condens. Matter 1 (1989) 1831-1842.",AM,Melt Spinning,Ribbon,,,, XRD,Carter,,,10.1088/0953-8984/1/10/004,,,,Radio Frequency Melting,,,,,,,,,,
60490a203e6da430a721333d,Co20Si15Ti65,"Kimura, H., Kawabata, A., Aizawa, S., Inoue, A., Masumoto, T.: J. Jpn. Soc. PowderPowder Metall. (in Japanese)  41 (1994) 705-708.",AM,Melt Spinning,Powder,,,,,Carter,,,10.2497/jjspm.41.705,,,,,Ar-gas,,,,,,,,,
60490a203e6da430a721333e,Co20Si15Zr65,"Inoue, A., Takahashi, Y., Suryanarayana, C., Masumoto, T.: J. Mater. Sci. 17 (1982) 3253-3262.",AM,Melt Spinning,Ribbon,,,, XRD ,Carter,,,,,,,,Ar-gas,,,,,,,,,
60490a203e6da430a721333f,Co22.5Fe67.5Zr10,"Noh, T.-H., Inoue, A., Fujimori, H., Masumoto, T.: J. Non-Cryst. Solids 152 (1993) 212-218.",AM,Melt Spinning,Ribbon,Width X Thickness,1,0.02, XRD,Carter,,,10.1016/0022-3093(93)90254-U,,,,,,,,,,,,,,
60490a203e6da430a7213340,Co22P11Zr67,"Ahlgren, M., Lindqvist, P., Noerdstroem, A., Rapp, Oe.: Phys. Rev. B 49 (1994) 9716-9722.",AM,Melt Spinning,Ribbon,,,,XRD,Carter,,,10.1103/PhysRevB.49.9716,,,,Arc Melting,,,,,,,,,,
60490a203e6da430a7213341,Co24Hf67Si9,"Jansson, K., Nygren, M.: Mater. Sci. Eng. A 133 (1991) 462-467.",AM,Melt Spinning,Ribbon,,,,DSC DTA XRD,Carter,,,10.1016/0921-5093(91)90111-Y,,,,Arc Melting,He-gas,,,,,,,,,
60490a203e6da430a7213342,Co25Fe60Nb15,"Morita, H., Fukushima, Y., Yamamoto, M., Fujimori, H.: J. Magn. Magn. Mater. 49 (1985)301-304.",AM,Deposition,Thin Film,,,,,Carter,,,10.1016/0304-8853(85)90162-3,,,,Arc Melting,Ar-gas,,,,,,,,,
60490a203e6da430a7213343,Co25Pd10Zr65,"Komori, M., Habazaki, H., Akiyama, E., Kawashima, A., Asami, K., Hashimoto, K.: Proc.Symp. Corrosion, Electrochemistry, and Catalysis of Metastable and Metals, Intermetallics,Clayton, C.R., Hashimoto, K. (eds.), The Electrochem. Soc., Pennington, (1993) 369-380.",AM,Melt Spinning,Ribbon,Width X Thickness,0.5-1, 0.02-0.03,,Carter,,,,,,,Arc Melting,,,,,,,,,,
60490a203e6da430a7213344,Co27Fe63Zr10,"Shirakawa, K., Fukamichi, K., Kaneko, T., Masumoto, T.: Sci. Rep. Res. Inst. TohokuUniv. Ser. A 31 (1983) 54-78.",AM,Melt Spinning,Ribbon,,,, XRD,Carter,,,,,,,,,,,,,,,,,
60490a203e6da430a7213345,Co28P5Zr67,"Ahlgren, M., Lindqvist, P., Noerdstroem, A., Rapp, Oe.: Phys. Rev. B 49 (1994) 9716-9722.",AM,Melt Spinning,Ribbon,,,,XRD,Carter,,,10.1103/PhysRevB.49.9716,,,,Arc Melting,,,,,,,,,,
60490a203e6da430a7213346,Co2Cu16P22Pt60,"Schroers, J., Johnson, W.L.: Applied Physics Letters 84 (2004) 3666–3668.",AM,,,,,,,Carter,,,10.1063/1.1738945,,,,,,,,,,,,,,
60490a203e6da430a7213347,Co2Cu16P22Pt60,,,,,,,,,Ben,506.0,881.0,10.1016/j.msea.2007.01.033,,569.0,,,,,16.0,,,,,,,
60490a203e6da430a7213348,Co2Cu16P22Pt60,"J. Schroers, W.L. Johnson, Phys. Rev. Lett. 93 (2004) 255506.",AM,Melt Casting,Wedge,,,,,Carter,506.0,881.0,10.1103/PhysRevLett.93.255506,,569.0,,,,,16.0,,,,,,,
60490a203e6da430a7213349,Co2Mn88Zr10,"Nose, M.: Doctor Thesis, Tohoku University, 1988.",AM,Melt Spinning,Ribbon,Width X Thickness,2,0.15,AXS SEM TEM XRD,Carter,,,,,,,Radio Frequency Melting,Ar-gas,,,,,,,,,
60490a203e6da430a721334a,Co2Nb32.75Ni60.25Zr5,"Hu, H.T., Chen, L.Y., Wang, X.D., Cao, Q.P., Jiang, J.Z.: Journal of Alloys and Compounds 460 (2008) 714–718.",AM,Melt Casting,Rod,,,,,Carter,875.0,1477.0,10.1016/j.jallcom.2008.01.075,3.0,912.0,1411.0,,,,,,,,,,,
60490a203e6da430a721334b,Co2Ni76P22,"Budurov, S., Fotty, V., Toncheva, S., Kovacheva, R.: Mater. Sci. Eng. A 133 (1991) 455-457.",CR,Melt Spinning,Ribbon,Thickness,0.025-0.045,,XRD,Carter,,,10.1016/0921-5093(91)90109-Z,,,,Radio Frequency Melting,,,,,,,,,,
60490a203e6da430a721334c,Co2Ni77P21,"Budurov, S., Fotty, V., Toncheva, S., Kovacheva, R.: Mater. Sci. Eng. A 133 (1991) 455-457.",AM,Melt Spinning,Ribbon,Thickness,0.025-0.045,,XRD,Carter,,,10.1016/0921-5093(91)90109-Z,,,,Radio Frequency Melting,,,,,,,,,,
60490a203e6da430a721334d,Co2Ni78.5P19.5,"Budurov, S., Fotty, V., Toncheva, S., Kovacheva, R.: Mater. Sci. Eng. A 133 (1991) 455-457.",AM,Melt Spinning,Ribbon,Thickness,0.025-0.045,,XRD,Carter,,,10.1016/0921-5093(91)90109-Z,,,,Radio Frequency Melting,,,,,,,,,,
60490a203e6da430a721334e,Co2Ni80P18,"Budurov, S., Fotty, V., Toncheva, S., Kovacheva, R.: Mater. Sci. Eng. A 133 (1991) 455-457.",AM,Melt Spinning,Ribbon,Thickness,0.025-0.045,,XRD,Carter,,,10.1016/0921-5093(91)90109-Z,,,,Radio Frequency Melting,,,,,,,,,,
60490a203e6da430a721334f,Co2Ni81P17,"Budurov, S., Fotty, V., Toncheva, S., Kovacheva, R.: Mater. Sci. Eng. A 133 (1991) 455-457.",CR,Melt Spinning,Ribbon,Thickness,0.025-0.045,,XRD,Carter,,,10.1016/0921-5093(91)90109-Z,,,,Radio Frequency Melting,,,,,,,,,,
60490a203e6da430a7213350,Co3.5Ni74.5P22,"Budurov, S., Fotty, V., Toncheva, S., Kovacheva, R.: Mater. Sci. Eng. A 133 (1991) 455-457.",CR,Melt Spinning,Ribbon,Thickness,0.025-0.045,,XRD,Carter,,,10.1016/0921-5093(91)90109-Z,,,,Radio Frequency Melting,,,,,,,,,,
60490a203e6da430a7213351,Co3.5Ni75.5P21,"Budurov, S., Fotty, V., Toncheva, S., Kovacheva, R.: Mater. Sci. Eng. A 133 (1991) 455-457.",AM,Melt Spinning,Ribbon,Thickness,0.025-0.045,,XRD,Carter,,,10.1016/0921-5093(91)90109-Z,,,,Radio Frequency Melting,,,,,,,,,,
60490a203e6da430a7213352,Co3.5Ni77P19.5,"Budurov, S., Fotty, V., Toncheva, S., Kovacheva, R.: Mater. Sci. Eng. A 133 (1991) 455-457.",AM,Melt Spinning,Ribbon,Thickness,0.025-0.045,,XRD,Carter,,,10.1016/0921-5093(91)90109-Z,,,,Radio Frequency Melting,,,,,,,,,,
60490a203e6da430a7213353,Co3.5Ni78.5P18,"Budurov, S., Fotty, V., Toncheva, S., Kovacheva, R.: Mater. Sci. Eng. A 133 (1991) 455-457.",AM,Melt Spinning,Ribbon,Thickness,0.025-0.045,,XRD,Carter,,,10.1016/0921-5093(91)90109-Z,,,,Radio Frequency Melting,,,,,,,,,,
60490a203e6da430a7213354,Co3.5Ni79.5P17,"Budurov, S., Fotty, V., Toncheva, S., Kovacheva, R.: Mater. Sci. Eng. A 133 (1991) 455-457.",CR,Melt Spinning,Ribbon,Thickness,0.025-0.045,,XRD,Carter,,,10.1016/0921-5093(91)90109-Z,,,,Radio Frequency Melting,,,,,,,,,,
60490a203e6da430a7213355,Co30Fe60Zr10,"Chen, J.-C., Wang, Z.-X., Zhan, W.-S., Zhao, J.-G., Shen, B.-G., Zheng X.N., Chen, Q.-H.:Mater. Sci. Eng. 99 (1988) 215-217.",AM,Melt Spinning,Ribbon,,,, XRD,Carter,,,10.1016/0025-5416(88)90353-9,,,,,,,,,,,,,,
60490a203e6da430a7213356,Co30Fe60Zr10,"Rosenberg, M., Hardebusch, U., Schoene-Warnefeld, A., Wernhard, R., Fukamichi, K.: J.Phys. F 18 (1988) 259-273.",AM,Melt Spinning,Ribbon,,,, XRD,Carter,,,10.1088/0305-4608/18/2/009,,,,,,,,,,,,,,
60490a203e6da430a7213357,Co30Fe60Zr10,"Lu, Z.C., Xianyu, Z., Shen, B.G., Liu, J.: Mater. Sci. Eng. A 181/182 (1994) 1001-1003.",AM,Melt Spinning,Ribbon,Width X Thickness,1.5,0.02-0.03, XRD,Carter,,,10.1016/0921-5093(94)90788-9,,,,,,,,,,,,,,
60490a203e6da430a7213358,Co30Fe60Zr10,"Hosoma, T., Nanao, S.: Proc. 4th Int. Conf. Rapidly Quenched Met., Sendai, Masumoto, T.,Suzuki, K. (eds.), The Japan Institute of Metals 2 (1982) 1125-1128.",AM,Melt Spinning,Ribbon,Width X Thickness,0.5-0.8,0.015, XRD,Carter,,,,,,,,,,,,,,,,,
60490a203e6da430a7213359,Co30Hf67P3,"Jansson, K., Nygren, M.: Mater. Sci. Eng. A 133 (1991) 462-467.",AM,Melt Spinning,Ribbon,,,,DSC DTA XRD,Carter,,,10.1016/0921-5093(91)90111-Y,,,,Arc Melting,He-gas,,,,,,,,,
60490a203e6da430a721335a,Co30Ni20Zr50,"Schultz, R., van Neste, A., Brossard, L., Huot, J.Y.: Mater. Sci. Eng. 99 (1988) 469-473.",AM,Melt Spinning,Ribbon,,,, XRD,Carter,,,10.1016/0025-5416(88)90379-5,,,,Radio Frequency Melting,,,,,,,,,,
60490a203e6da430a721335b,Co30Pd5Zr65,"Komori, M., Habazaki, H., Akiyama, E., Kawashima, A., Asami, K., Hashimoto, K.: Proc.Symp. Corrosion, Electrochemistry, and Catalysis of Metastable and Metals, Intermetallics,Clayton, C.R., Hashimoto, K. (eds.), The Electrochem. Soc., Pennington, (1993) 369-380.",AM,Melt Spinning,Ribbon,Width X Thickness,0.5-1, 0.02-0.03,,Carter,,,,,,,Arc Melting,,,,,,,,,,
60490a203e6da430a721335c,Co30Zr70,"Hirota, A., Ebidzuka, K., Habazaki, H., Kawashima, A., Asami, K., Hashimoto, K.: Proc.Symp. Corros. Electrochem. Catal. Metastable Metals, and Intermetallics, Clayton, C.R.,Hashimoto, K. (eds.), Pennington: The Electrochem. Soc., 1993, p. 381-392.",AM,Melt Spinning,Ribbon,,,, XRD,Carter,,,,,,,,,,,,,,,,,
60490a203e6da430a721335d,Co33Hf67,"Jansson, K., Nygren, M.: Mater. Sci. Eng. A 133 (1991) 462-467.",AM,Melt Spinning,Ribbon,,,,DSC DTA XRD,Carter,,,10.1016/0921-5093(91)90111-Y,,,,Arc Melting,He-gas,,,,,,,,,
60490a203e6da430a721335e,Co33Ni0.05Zr66.95,"Yamada, Y., Itoh, Y., Mizutani, U.: Mater. Sci. Eng. 99 (1988) 289-293.",AM,Melt Spinning,Ribbon,,,, XRD,Carter,,,10.1016/0025-5416(88)90342-4,,,,Radio Frequency Melting,,,,,,,,,,
60490a203e6da430a721335f,Co33Ni0.15Zr66.85,"Yamada, Y., Itoh, Y., Mizutani, U.: Mater. Sci. Eng. 99 (1988) 289-293.",AM,Melt Spinning,Ribbon,,,, XRD,Carter,,,10.1016/0025-5416(88)90342-4,,,,Radio Frequency Melting,,,,,,,,,,
60490a203e6da430a7213360,Co33Ni0.1Zr66.9,"Yamada, Y., Itoh, Y., Mizutani, U.: Mater. Sci. Eng. 99 (1988) 289-293.",AM,Melt Spinning,Ribbon,,,, XRD,Carter,,,10.1016/0025-5416(88)90342-4,,,,Radio Frequency Melting,,,,,,,,,,
60490a203e6da430a7213361,Co33Ni0.2Zr66.8,"Yamada, Y., Itoh, Y., Mizutani, U.: Mater. Sci. Eng. 99 (1988) 289-293.",AM,Melt Spinning,Ribbon,,,, XRD,Carter,,,10.1016/0025-5416(88)90342-4,,,,Radio Frequency Melting,,,,,,,,,,
60490a203e6da430a7213362,Co33Zr67,"Ahlgren, M., Lindqvist, P., Noerdstroem, A., Rapp, Oe.: Phys. Rev. B 49 (1994) 9716-9722.",AM,Melt Spinning,Ribbon,,,,XRD,Carter,,,10.1103/PhysRevB.49.9716,,,,Arc Melting,,,,,,,,,,
60490a203e6da430a7213363,Co34Pd1Zr65,"Komori, M., Habazaki, H., Akiyama, E., Kawashima, A., Asami, K., Hashimoto, K.: Proc.Symp. Corrosion, Electrochemistry, and Catalysis of Metastable and Metals, Intermetallics,Clayton, C.R., Hashimoto, K. (eds.), The Electrochem. Soc., Pennington, (1993) 369-380.",AM,Melt Spinning,Ribbon,Width X Thickness,0.5-1, 0.02-0.03,,Carter,,,,,,,Arc Melting,,,,,,,,,,
60490a203e6da430a7213364,Co36Fe54Zr10,"Shirakawa, K., Fukamichi, K., Kaneko, T., Masumoto, T.: Sci. Rep. Res. Inst. TohokuUniv. Ser. A 31 (1983) 54-78.",AM,Melt Spinning,Ribbon,,,, XRD,Carter,,,,,,,,,,,,,,,,,
60490a203e6da430a7213365,Co3Nb33Ni59Zr5,"Hu, H.T., Chen, L.Y., Wang, X.D., Cao, Q.P., Jiang, J.Z.: Journal of Alloys and Compounds 460 (2008) 714–718.",AM,,,,,,,Carter,870.0,1485.0,10.1016/j.jallcom.2008.01.075,,911.0,1405.0,,,,,,,,,,,
60490a203e6da430a7213366,Co3Nb36Ni56Sn5,"Zhang, L., Zhuo, M.-J., Xu, J.: Journal of Materials Research 23 (2008) 688–699.",AM,Melt Casting,Rod,,,,,Carter,872.0,,10.1557/JMR.2008.0084,3.0,916.0,1368.0,,,,,,,,,,,
60490a203e6da430a7213367,Co4.2Pd79.3Si16.5," Chen, H.S.: Acta Metall. 22 (1974) 1505-1511.",AM,,Foil,Width X Thickness,3,0.05,XRD ,Carter,,,,,,,,,,,,,,,,,
60490a203e6da430a7213368,Co40Fe50Zr10,"Chen, J.-C., Wang, Z.-X., Zhan, W.-S., Zhao, J.-G., Shen, B.-G., Zheng X.N., Chen, Q.-H.:Mater. Sci. Eng. 99 (1988) 215-217.",AM,Melt Spinning,Ribbon,,,, XRD,Carter,,,10.1016/0025-5416(88)90353-9,,,,,,,,,,,,,,
60490a203e6da430a7213369,Co40Fe50Zr10,"Lu, Z.C., Xianyu, Z., Shen, B.G., Liu, J.: Mater. Sci. Eng. A 181/182 (1994) 1001-1003.",AM,Melt Spinning,Ribbon,Width X Thickness,1.5,0.02-0.03, XRD,Carter,,,10.1016/0921-5093(94)90788-9,,,,,,,,,,,,,,
60490a203e6da430a721336a,Co40Fe50Zr10,"Xianyu, Z., Lu, Z.C., Li, J.Z., Ye, C.T., Li, Z.Q., Kang, J., Shen, B.G.: Mater. Sci. Eng. A 181/182 (1994) 1040-1042",AM,Melt Spinning,Ribbon,Width X Thickness,1.5,0.02-0.03, XRD,Carter,,,10.1016/0921-5093(94)90796-X,,,,,,,,,,,,,,
60490a203e6da430a721336b,Co42.5Fe42.5Nb15,"Morita, H., Fukushima, Y., Yamamoto, M., Fujimori, H.: J. Magn. Magn. Mater. 49 (1985)301-304.",AM,Deposition,Thin Film,,,,,Carter,,,10.1016/0304-8853(85)90162-3,,,,Arc Melting,Ar-gas,,,,,,,,,
60490a203e6da430a721336c,Co44.92Ni1.14Zr53.94,"Mizutani, U., Mishima, C., Goto, T.: J. Phys. Condens. Matter 1 (1989) 1831-1842.",AM,Melt Spinning,Ribbon,,,, XRD,Carter,,,10.1088/0953-8984/1/10/004,,,,Radio Frequency Melting,,,,,,,,,,
60490a203e6da430a721336d,Co45Fe45Zr10,"Noh, T.-H., Inoue, A., Fujimori, H., Masumoto, T.: J. Non-Cryst. Solids 152 (1993) 212-218.",AM,Melt Spinning,Ribbon,Width X Thickness,1,0.02, XRD,Carter,,,10.1016/0022-3093(93)90254-U,,,,,,,,,,,,,,
60490a203e6da430a721336e,Co45Fe45Zr10,"Hosoma, T., Nanao, S.: Proc. 4th Int. Conf. Rapidly Quenched Met., Sendai, Masumoto, T.,Suzuki, K. (eds.), The Japan Institute of Metals 2 (1982) 1125-1128.",AM,Melt Spinning,Ribbon,Width X Thickness,0.5-0.8,0.015, XRD,Carter,,,,,,,,,,,,,,,,,
60490a203e6da430a721336f,Co4Fe86Zr10,"Rosenberg, M., Hardebusch, U., Schoene-Warnefeld, A., Wernhard, R., Fukamichi, K.: J.Phys. F 18 (1988) 259-273.",AM,Melt Spinning,Ribbon,,,, XRD,Carter,,,10.1088/0305-4608/18/2/009,,,,,,,,,,,,,,
60490a203e6da430a7213370,Co4Fe86Zr10,"Chen, J.-C., Wang, Z.-X., Zhan, W.-S., Zhao, J.-G., Shen, B.-G., Zheng X.N., Chen, Q.-H.:Mater. Sci. Eng. 99 (1988) 215-217.",AM,Melt Spinning,Ribbon,,,, XRD,Carter,,,10.1016/0025-5416(88)90353-9,,,,,,,,,,,,,,
60490a203e6da430a7213371,Co4Fe86Zr10,"Lu, Z.C., Xianyu, Z., Shen, B.G., Liu, J.: Mater. Sci. Eng. A 181/182 (1994) 1001-1003.",AM,Melt Spinning,Ribbon,Width X Thickness,1.5,0.02-0.03, XRD,Carter,,,10.1016/0921-5093(94)90788-9,,,,,,,,,,,,,,
60490a203e6da430a7213372,Co4Nb32.75Ni58.25Zr5,"Hu, H.T., Chen, L.Y., Wang, X.D., Cao, Q.P., Jiang, J.Z.: Journal of Alloys and Compounds 460 (2008) 714–718.",AM,Melt Casting,Rod,,,,,Carter,873.0,1492.0,10.1016/j.jallcom.2008.01.075,3.0,911.0,1410.0,,,,,,,,,,,
60490a203e6da430a7213373,Co50Fe40Zr10,"Chen, J.-C., Wang, Z.-X., Zhan, W.-S., Zhao, J.-G., Shen, B.-G., Zheng X.N., Chen, Q.-H.:Mater. Sci. Eng. 99 (1988) 215-217.",AM,Melt Spinning,Ribbon,,,, XRD,Carter,,,10.1016/0025-5416(88)90353-9,,,,,,,,,,,,,,
60490a203e6da430a7213374,Co50Ni26P24,"Cargill III, G.S., Gambino, R.J., Cuomo, J.J.: IEEE Trans. Magn. MG-10 (1974) 803-806.",AM,Deposition,Thin Film,,,,,Carter,,,10.1109/TMAG.1974.1058397,,,,,Ar-gas,,,,,,,,,
60490a203e6da430a7213375,Co54Fe36Zr10,"Shirakawa, K., Fukamichi, K., Kaneko, T., Masumoto, T.: Sci. Rep. Res. Inst. TohokuUniv. Ser. A 31 (1983) 54-78.",AM,Melt Spinning,Ribbon,,,, XRD,Carter,,,,,,,,,,,,,,,,,
60490a203e6da430a7213376,Co54Pd1Zr45,"Komori, M., Habazaki, H., Akiyama, E., Kawashima, A., Asami, K., Hashimoto, K.: Proc.Symp. Corrosion, Electrochemistry, and Catalysis of Metastable and Metals, Intermetallics,Clayton, C.R., Hashimoto, K. (eds.), The Electrochem. Soc., Pennington, (1993) 369-380.",AM,Melt Spinning,Ribbon,Width X Thickness,0.5-1, 0.02-0.03,,Carter,,,,,,,Arc Melting,,,,,,,,,,
60490a203e6da430a7213377,Co55Zr45,"Hirota, A., Ebidzuka, K., Habazaki, H., Kawashima, A., Asami, K., Hashimoto, K.: Proc.Symp. Corros. Electrochem. Catal. Metastable Metals, and Intermetallics, Clayton, C.R.,Hashimoto, K. (eds.), Pennington: The Electrochem. Soc., 1993, p. 381-392.",AM,Melt Spinning,Ribbon,,,, XRD,Carter,,,,,,,,,,,,,,,,,
60490a203e6da430a7213378,Co59Fe26Nb15,"Morita, H., Fukushima, Y., Yamamoto, M., Fujimori, H.: J. Magn. Magn. Mater. 49 (1985)301-304.",AM,Deposition,Thin Film,,,,,Carter,,,10.1016/0304-8853(85)90162-3,,,,Arc Melting,Ar-gas,,,,,,,,,
60490a203e6da430a7213379,Co5Cu20Mg65Y10,"Men, H., Yang, M.C., Xu, J.: Materials Science Forum 386–388 (2002) 39–46.",AM,,,,,,,Carter,408.0,750.0,10.4028/www.scientific.net/MSF.386-388.39,,,,,,,,,,,,,,
60490a203e6da430a721337a,Co5Mn85Zr10,"Nose, M.: Doctor Thesis, Tohoku University, 1988.",AM,Melt Spinning,Ribbon,Width X Thickness,2,0.15,AXS SEM TEM XRD,Carter,,,,,,,Radio Frequency Melting,Ar-gas,,,,,,,,,
60490a203e6da430a721337b,Co5Nb23Ni57Ta15,"Liu, Y.H., Wang, G., Pan, M.X., Yu, P., Zhao, D.Q., Wang, W.H.: Journal of Materials Research 22 (2007) 869–875.",AM,,,,,,,Carter,938.0,,10.1557/jmr.2007.0104,,978.0,1496.0,,,,,,,,,,,
60490a203e6da430a721337c,Co5Nb28Ni57Ta10,"Liu, Y.H., Wang, G., Pan, M.X., Yu, P., Zhao, D.Q., Wang, W.H.: Journal of Materials Research 22 (2007) 869–875.",AM,,,,,,,Carter,931.0,,10.1557/jmr.2007.0104,,964.0,1478.0,,,,,,,,,,,
60490a203e6da430a721337d,Co5Nb33Ni57Ta5,"Liu, Y.H., Wang, G., Pan, M.X., Yu, P., Zhao, D.Q., Wang, W.H.: Journal of Materials Research 22 (2007) 869–875.",AM,,,,,,,Carter,915.0,,10.1557/jmr.2007.0104,,955.0,1465.0,,,,,,,,,,,
60490a203e6da430a721337e,Co5Nb33Ni57Zr5,"Hu, H.T., Chen, L.Y., Wang, X.D., Cao, Q.P., Jiang, J.Z.: Journal of Alloys and Compounds 460 (2008) 714–718.",AM,Melt Casting,Rod,,,,,Carter,866.0,1482.0,10.1016/j.jallcom.2008.01.075,3.5,911.0,1404.0,,,,,,,,,,,
60490a203e6da430a721337f,Co5Ni73P22,"Budurov, S., Fotty, V., Toncheva, S., Kovacheva, R.: Mater. Sci. Eng. A 133 (1991) 455-457.",CR,Melt Spinning,Ribbon,Thickness,0.025-0.045,,XRD,Carter,,,10.1016/0921-5093(91)90109-Z,,,,Radio Frequency Melting,,,,,,,,,,
60490a203e6da430a7213380,Co5Ni74P21,"Budurov, S., Fotty, V., Toncheva, S., Kovacheva, R.: Mater. Sci. Eng. A 133 (1991) 455-457.",AM,Melt Spinning,Ribbon,Thickness,0.025-0.045,,XRD,Carter,,,10.1016/0921-5093(91)90109-Z,,,,Radio Frequency Melting,,,,,,,,,,
60490a203e6da430a7213381,Co5Ni75.5P19.5,"Budurov, S., Fotty, V., Toncheva, S., Kovacheva, R.: Mater. Sci. Eng. A 133 (1991) 455-457.",AM,Melt Spinning,Ribbon,Thickness,0.025-0.045,,XRD,Carter,,,10.1016/0921-5093(91)90109-Z,,,,Radio Frequency Melting,,,,,,,,,,
60490a203e6da430a7213382,Co5Ni77P18,"Budurov, S., Fotty, V., Toncheva, S., Kovacheva, R.: Mater. Sci. Eng. A 133 (1991) 455-457.",AM,Melt Spinning,Ribbon,Thickness,0.025-0.045,,XRD,Carter,,,10.1016/0921-5093(91)90109-Z,,,,Radio Frequency Melting,,,,,,,,,,
60490a203e6da430a7213383,Co5Ni78P17,"Budurov, S., Fotty, V., Toncheva, S., Kovacheva, R.: Mater. Sci. Eng. A 133 (1991) 455-457.",CR,Melt Spinning,Ribbon,Thickness,0.025-0.045,,XRD,Carter,,,10.1016/0921-5093(91)90109-Z,,,,Radio Frequency Melting,,,,,,,,,,
60490a203e6da430a7213384,Co5Si15Zr80,"Inoue, A., Takahashi, Y., Suryanarayana, C., Masumoto, T.: J. Mater. Sci. 17 (1982) 3253-3262.",AM,Melt Spinning,Ribbon,,,, XRD ,Carter,,,,,,,,Ar-gas,,,,,,,,,
60490a203e6da430a7213385,Co6.7Pd76.8Si16.5," Chen, H.S.: Acta Metall. 22 (1974) 1505-1511.",AM,,Foil,Width X Thickness,3,0.05,XRD ,Carter,,,,,,,,,,,,,,,,,
60490a203e6da430a7213386,Co60Cr30Zr10,"Naka, M., Miyake, M., Maeda, M., Okamoto, I., Arata, Y.: Proc. 5th Int. Conf. RapidlyQuenched Met., W√ºrzburg, Steeb, S., Warlimont, H. (eds.), Elsevier Science PublishersB.V. 2 (1985) 1473-1476.",AM,Melt Spinning,Ribbon,Width X Thickness,2,0.03, XRD ,Carter,,,,,,,,,,,,,,,,,
60490a203e6da430a7213387,Co60Fe30Zr10,"Chen, J.-C., Wang, Z.-X., Zhan, W.-S., Zhao, J.-G., Shen, B.-G., Zheng X.N., Chen, Q.-H.:Mater. Sci. Eng. 99 (1988) 215-217.",AM,Melt Spinning,Ribbon,,,, XRD,Carter,,,10.1016/0025-5416(88)90353-9,,,,,,,,,,,,,,
60490a203e6da430a7213388,Co60Fe30Zr10,"Hosoma, T., Nanao, S.: Proc. 4th Int. Conf. Rapidly Quenched Met., Sendai, Masumoto, T.,Suzuki, K. (eds.), The Japan Institute of Metals 2 (1982) 1125-1128.",AM,Melt Spinning,Ribbon,Width X Thickness,0.5-0.8,0.015, XRD,Carter,,,,,,,,,,,,,,,,,
60490a203e6da430a7213389,Co60Fe30Zr10,"Rosenberg, M., Hardebusch, U., Schoene-Warnefeld, A., Wernhard, R., Fukamichi, K.: J.Phys. F 18 (1988) 259-273.",AM,Melt Spinning,Ribbon,,,, XRD,Carter,,,10.1088/0305-4608/18/2/009,,,,,,,,,,,,,,
60490a203e6da430a721338a,Co65.5Mo20Zr14.5,"Mizoguchi, T., Hatta, S., Akiyama, K., Maeda, K., Takayama, S.: Proc. 4th Int. Conf.Rapidly Quenched Met., Sendai, Masumoto, T., Suzuki, K. (eds.), The Japan Institute ofMetals 2 (1982) 1195-1198.",AM,Melt Spinning,Ribbon,,,, XRD,Carter,,,,,,,Radio Frequency Melting,,,,,,,,,,
60490a203e6da430a721338b,Co65Cr25Zr10,"Naka, M., Miyake, M., Maeda, M., Okamoto, I., Arata, Y.: Proc. 5th Int. Conf. RapidlyQuenched Met., W√ºrzburg, Steeb, S., Warlimont, H. (eds.), Elsevier Science PublishersB.V. 2 (1985) 1473-1476.",AM,Melt Spinning,Ribbon,Width X Thickness,2,0.03, XRD ,Carter,,,,,,,,,,,,,,,,,
60490a203e6da430a721338c,Co66Cr18Zr16,"Nose, M., Kanehira, J., Ohnuma, S., Shirakawa, K., Masumoto, T.: J. Appl. Phys. 52 (1981)1911-1913.",AM,Melt Spinning,Ribbon,,,, XRD ,Carter,,,10.1063/1.329567,,,,Radio Frequency Melting,,,,,,,,,,
60490a203e6da430a721338d,Co66Mn19Nb15,"Kazama, N.S., Fujimori, H., Hirose, K.: IEEE Trans. Magn. MG-18 (1982) 1185-1187.",AM,Deposition,Thin Film,,,,,Carter,,,,,,,,Ar-gas,,,,,,,,,
60490a203e6da430a721338e,Co66V20Zr14,"Nose, M., Kanehira, J., Ohnuma, S., Shirakawa, K., Masumoto, T.: J. Appl. Phys. 52 (1981)1911-1913.",AM,Melt Spinning,Ribbon,,,,,Carter,,,10.1063/1.329567,,,,Radio Frequency Melting,Air,,,,,,,,,
60490a203e6da430a721338f,Co67.5Cr16Zr16.5,"Nose, M., Kanehira, J., Ohnuma, S., Shirakawa, K., Masumoto, T.: J. Appl. Phys. 52 (1981)1911-1913.",AM,Melt Spinning,Ribbon,,,, XRD ,Carter,,,10.1063/1.329567,,,,Radio Frequency Melting,,,,,,,,,,
60490a203e6da430a7213390,Co67.5Fe22.5Zr10,"Noh, T.-H., Inoue, A., Fujimori, H., Masumoto, T.: J. Non-Cryst. Solids 152 (1993) 212-218.",AM,Melt Spinning,Ribbon,Width X Thickness,1,0.02, XRD,Carter,,,10.1016/0022-3093(93)90254-U,,,,,,,,,,,,,,
60490a203e6da430a7213391,Co67.5Ni7.5Zr25,"Kimura, H., Takada, F.: Mater. Sci. Eng. 97 (1988) 53-57.",AM,Mechanical,Powder,,,,XRD,Carter,,,10.1016/0025-5416(88)90011-0,,,,,,,,,,,,,,
60490a203e6da430a7213392,Co67.5V18Zr14.5,"Nose, M., Kanehira, J., Ohnuma, S., Shirakawa, K., Masumoto, T.: J. Appl. Phys. 52 (1981)1911-1913.",AM,Melt Spinning,Ribbon,,,,,Carter,,,10.1063/1.329567,,,,Radio Frequency Melting,Air,,,,,,,,,
60490a203e6da430a7213393,Co67Mo18Zr15,"Mizoguchi, T., Hatta, S., Akiyama, K., Maeda, K., Takayama, S.: Proc. 4th Int. Conf.Rapidly Quenched Met., Sendai, Masumoto, T., Suzuki, K. (eds.), The Japan Institute ofMetals 2 (1982) 1195-1198.",AM,Melt Spinning,Ribbon,,,, XRD,Carter,,,,,,,Radio Frequency Melting,,,,,,,,,,
60490a203e6da430a7213394,Co68.6Mo16Zr15.4,"Mizoguchi, T., Hatta, S., Akiyama, K., Maeda, K., Takayama, S.: Proc. 4th Int. Conf.Rapidly Quenched Met., Sendai, Masumoto, T., Suzuki, K. (eds.), The Japan Institute ofMetals 2 (1982) 1195-1198.",AM,Melt Spinning,Ribbon,,,, XRD,Carter,,,,,,,Radio Frequency Melting,,,,,,,,,,
60490a203e6da430a7213395,Co69.2V16Zr14.8,"Nose, M., Kanehira, J., Ohnuma, S., Shirakawa, K., Masumoto, T.: J. Appl. Phys. 52 (1981)1911-1913.",AM,Melt Spinning,Ribbon,,,,,Carter,,,10.1063/1.329567,,,,Radio Frequency Melting,Air,,,,,,,,,
60490a203e6da430a7213396,Co69Cr14Zr17,"Nose, M., Kanehira, J., Ohnuma, S., Shirakawa, K., Masumoto, T.: J. Appl. Phys. 52 (1981)1911-1913.",AM,Melt Spinning,Ribbon,,,, XRD ,Carter,,,10.1063/1.329567,,,,Radio Frequency Melting,,,,,,,,,,
60490a203e6da430a7213397,Co6Nb34Ni54Sn6,"Zhang, L., Zhuo, M.-J., Xu, J.: Journal of Materials Research 23 (2008) 688–699.",AM,Melt Casting,Rod,,,,,Carter,872.0,,10.1557/JMR.2008.0084,3.0,917.0,1370.0,,,,,,,,,,,
60490a203e6da430a7213398,Co7.5Nb34Ni52.5Sn6,"Zhang, L., Zhuo, M.-J., Xu, J.: Journal of Materials Research 23 (2008) 688–699.",AM,Melt Casting,Rod,,,,,Carter,872.0,,10.1557/JMR.2008.0084,3.0,920.0,1369.0,,,,,,,,,,,
60490a203e6da430a7213399,Co70.05Ni3.71Zr26.24,"Mizutani, U., Mishima, C., Goto, T.: J. Phys. Condens. Matter 1 (1989) 1831-1842.",AM,Melt Spinning,Ribbon,,,, XRD,Carter,,,10.1088/0953-8984/1/10/004,,,,Radio Frequency Melting,,,,,,,,,,
60490a203e6da430a721339a,Co70.05Ni3.71Zr26.24,"Zehringer, R., Oelhafen, P., G√ºntherodt, H.-J., Yamada, Y., Mizutani, U.: Mater. Sci. Eng.99 (1988) 317-320.",AM,Melt Spinning,Ribbon,,,, XRD,Carter,,,10.1016/0025-5416(88)90348-5,,,,Radio Frequency Melting,,,,,,,,,,
60490a203e6da430a721339b,Co70.3Mo14Zr15.7,"Mizoguchi, T., Hatta, S., Akiyama, K., Maeda, K., Takayama, S.: Proc. 4th Int. Conf.Rapidly Quenched Met., Sendai, Masumoto, T., Suzuki, K. (eds.), The Japan Institute ofMetals 2 (1982) 1195-1198.",AM,Melt Spinning,Ribbon,,,, XRD,Carter,,,,,,,Radio Frequency Melting,,,,,,,,,,
60490a203e6da430a721339c,Co70.6Gd14Mo15.4,"Hasegawa, R., Argyle, B.E., Tao, L.-J.: AIP Conf. Proc. 24 (1974) 110-112.",AM,Melt Spinning,Thin Film,,,,,Carter,,,10.1063/1.30006,,,,Arc Melting,,,,,,,,,,
60490a203e6da430a721339d,Co70Cr10P20,"Hashimoto, K., Asami, K., Naka, M., Masumoto, T.: Boshoku Gijutsu (in Japanese) 28 (1979) 271-277.",AM,Melt Spinning,Ribbon,,,,,Carter,,,10.3323/jcorr1974.28.5_271,,,,Radio Frequency Melting,Ar-gas,,,,,,,,,
60490a203e6da430a721339e,Co70Cr20Zr10,"Naka, M., Miyake, M., Maeda, M., Okamoto, I., Arata, Y.: Proc. 5th Int. Conf. RapidlyQuenched Met., W√ºrzburg, Steeb, S., Warlimont, H. (eds.), Elsevier Science PublishersB.V. 2 (1985) 1473-1476.",AM,Melt Spinning,Ribbon,Width X Thickness,2,0.03, XRD ,Carter,,,,,,,,,,,,,,,,,
60490a203e6da430a721339f,Co70Fe20Zr10,"Chen, J.-C., Wang, Z.-X., Zhan, W.-S., Zhao, J.-G., Shen, B.-G., Zheng X.N., Chen, Q.-H.:Mater. Sci. Eng. 99 (1988) 215-217.",AM,Melt Spinning,Ribbon,,,, XRD,Carter,,,10.1016/0025-5416(88)90353-9,,,,,,,,,,,,,,
60490a203e6da430a72133a0,Co70Si30,"Inoue, A., Furukawa, S., Masumoto, T.: J. Mater. Sci. 22 (1987) 1670-1676.",CR,Melt Spinning,Ribbon,Width X Thickness,1,0.02,TEM XRD,Carter,,,10.1007/BF01132390,,,,Arc Melting,Ar-gas,,,,,,,,,
60490a203e6da430a72133a1,Co71Cr12Zr17,"Nose, M., Kanehira, J., Ohnuma, S., Shirakawa, K., Masumoto, T.: J. Appl. Phys. 52 (1981)1911-1913.",AM,Melt Spinning,Ribbon,,,, XRD ,Carter,,,10.1063/1.329567,,,,Radio Frequency Melting,,,,,,,,,,
60490a203e6da430a72133a2,Co71V14Zr15,"Nose, M., Kanehira, J., Ohnuma, S., Shirakawa, K., Masumoto, T.: J. Appl. Phys. 52 (1981)1911-1913.",AM,Melt Spinning,Ribbon,,,,,Carter,,,10.1063/1.329567,,,,Radio Frequency Melting,Air,,,,,,,,,
60490a203e6da430a72133a3,Co72.5Cr10Zr17.5,"Nose, M., Kanehira, J., Ohnuma, S., Shirakawa, K., Masumoto, T.: J. Appl. Phys. 52 (1981)1911-1913.",AM,Melt Spinning,Ribbon,,,, XRD ,Carter,,,10.1063/1.329567,,,,Radio Frequency Melting,,,,,,,,,,
60490a203e6da430a72133a4,Co72.5V20Zr7.5,"Nose, M., Kanehira, J., Ohnuma, S., Shirakawa, K., Masumoto, T.: J. Appl. Phys. 52 (1981)1911-1913.",AM,Melt Spinning,Ribbon,,,,,Carter,,,10.1063/1.329567,,,,Radio Frequency Melting,Air,,,,,,,,,
60490a203e6da430a72133a5,Co72.8Cr20Zr7.2,"Nose, M., Kanehira, J., Ohnuma, S., Shirakawa, K., Masumoto, T.: J. Appl. Phys. 52 (1981)1911-1913.",AM,Melt Spinning,Ribbon,,,, XRD ,Carter,,,10.1063/1.329567,,,,Radio Frequency Melting,,,,,,,,,,
60490a203e6da430a72133a6,Co72.8Gd19.4Mo7.8,"Hasegawa, R., Argyle, B.E., Tao, L.-J.: AIP Conf. Proc. 24 (1974) 110-112.",AM,Melt Spinning,Thin Film,,,,,Carter,,,10.1063/1.30006,,,,Arc Melting,,,,,,,,,,
60490a203e6da430a72133a7,Co72.8V12Zr15.2,"Nose, M., Kanehira, J., Ohnuma, S., Shirakawa, K., Masumoto, T.: J. Appl. Phys. 52 (1981)1911-1913.",AM,Melt Spinning,Ribbon,,,,,Carter,,,10.1063/1.329567,,,,Radio Frequency Melting,Air,,,,,,,,,
