Repository: leschultz/Molecular-Dynamic-Characteristic-Temperatures-for-Predicting-Metallic-Glass-Forming-Ability

├── README.md
├── features
│   ├── MDF_DMREF_Metallic_Glasses_v5
│   │   ├── MDF_DMREF_Metallic_Glasses_v5.csv
│   │   └── update_metallic_glasses.py
│   ├── features_dmax_cts
│   │   ├── features_dmax_cts.csv
│   │   ├── features_dmax_cts.json
│   │   └── upload.py
│   ├── features_gfa_cts
│   │   ├── features_gfa_cts.csv
│   │   ├── features_gfa_cts.json
│   │   ├── requirements.txt
│   │   └── upload.py
│   └── prsd_features_gfa_cts
│       └── prsd_features_gfa_cts.csv
└── plots
    ├── classification
    │   ├── original
    │   │   ├── PR_positive.png
    │   │   └── PR_positive_data.csv
    │   └── prsd
    │       ├── PRSD_PR_positive_data.csv
    │       └── PR_positive_PRSD.png

File: features/MDF_DMREF_Metallic_Glasses_v5/MDF_DMREF_Metallic_Glasses_v5.csv (part 41 of 58)
_id,Composition,Reference,Is_Amorphous?,Casting,Type,Size_Measure,Size1,Size2,Characterization,From,Tg_[K],Tl_[K],DOI,Dmax_[mm],Tx_[K],Tm_[K],Melting,Environment,Sigma_[Mpa],Zmax_[mm],E_[GPA],Possion's_Ratio,v,Rc_[K/s],Fracture_Strength_[MPa],G_[GPa],Density_[g/cm^3]
60490a203e6da430a72133a8,Co72.9Cr17.1Zr10,"Kanomata, T., Endo, H., Kuboki, M., Kimura, H., Kaneko, T., Masumoto, T.: Mater. Sci.Eng. A 179/180 (1994) 351-354.",AM,Melt Spinning,Ribbon,Thickness,0.04,,,Carter,,,10.1016/0921-5093(94)90225-9,,,,Radio Frequency Melting,,,,,,,,,,
60490a203e6da430a72133a9,Co72Fe18Zr10,"Xu, R.-F., Guo, H.-Q., Shen, B.-G., Zhao, J.-G., Zhang, Z.: Mater. Sci. Eng. A 133 (1991)169-171.",AM,Melt Spinning,Ribbon,,,, XRD,Carter,,,10.1016/0921-5093(91)90041-K,,,,,,,,,,,,,,
60490a203e6da430a72133aa,Co72Fe18Zr10,"Hosoma, T., Nanao, S.: Proc. 4th Int. Conf. Rapidly Quenched Met., Sendai, Masumoto, T.,Suzuki, K. (eds.), The Japan Institute of Metals 2 (1982) 1125-1128.",AM,Melt Spinning,Ribbon,Width X Thickness,0.5-0.8,0.015, XRD,Carter,,,,,,,,,,,,,,,,,
60490a203e6da430a72133ab,Co72Mo12Zr16,"Mizoguchi, T., Hatta, S., Akiyama, K., Maeda, K., Takayama, S.: Proc. 4th Int. Conf.Rapidly Quenched Met., Sendai, Masumoto, T., Suzuki, K. (eds.), The Japan Institute ofMetals 2 (1982) 1195-1198.",AM,Melt Spinning,Ribbon,,,, XRD,Carter,,,,,,,Radio Frequency Melting,,,,,,,,,,
60490a203e6da430a72133ac,Co73Cr15Zr12,"Shirakawa, K., Fukamichi, K., Kanehira, J., Masumoto, T.: Proc. 4th Int. Conf. RapidlyQuenched Met., Sendai, Masumoto, T., Suzuki, K. (eds.), The Japan Institute of Metals 2(1982) 861-864.",AM,,,,,, XRD ,Carter,,,,,,,,,,,,,,,,,
60490a203e6da430a72133ad,Co73Cr17Zr10,"Shirakawa, K., Fukamichi, K., Kanehira, J., Masumoto, T.: Proc. 4th Int. Conf. RapidlyQuenched Met., Sendai, Masumoto, T., Suzuki, K. (eds.), The Japan Institute of Metals 2(1982) 861-864.",AM,,,,,, XRD ,Carter,,,,,,,,,,,,,,,,,
60490a203e6da430a72133ae,Co73Fe12Nb15,"Kazama, N.S., Fujimori, H., Hirose, K.: IEEE Trans. Magn. MG-18 (1982) 1185-1187.",AM,Deposition,Thin Film,,,,,Carter,,,,,,,,Ar-gas,,,,,,,,,
60490a203e6da430a72133af,Co73Gd12.9Mo14.1,"Hasegawa, R., Argyle, B.E., Tao, L.-J.: AIP Conf. Proc. 24 (1974) 110-112.",AM,Melt Spinning,Thin Film,,,,,Carter,,,10.1063/1.30006,,,,Arc Melting,,,,,,,,,,
60490a203e6da430a72133b0,Co73Mn12Nb15,"Kazama, N.S., Fujimori, H., Hirose, K.: IEEE Trans. Magn. MG-18 (1982) 1185-1187.",AM,Deposition,Thin Film,,,,,Carter,,,,,,,,Ar-gas,,,,,,,,,
60490a203e6da430a72133b1,Co73Nb15Ni12,"Kazama, N.S., Fujimori, H., Hirose, K.: IEEE Trans. Magn. MG-18 (1982) 1185-1187.",AM,Deposition,Thin Film,,,,,Carter,,,,,,,,,,,,,,,,,
60490a203e6da430a72133b2,Co74.5Cr8Zr17.5,"Nose, M., Kanehira, J., Ohnuma, S., Shirakawa, K., Masumoto, T.: J. Appl. Phys. 52 (1981)1911-1913.",AM,Melt Spinning,Ribbon,,,, XRD ,Carter,,,10.1063/1.329567,,,,Radio Frequency Melting,,,,,,,,,,
60490a203e6da430a72133b3,Co74.5Mo13Zr12.5,"Nose, M.: Doctor Thesis, Tohoku University, 1988.",AM,Melt Spinning,Ribbon,Width X Thickness,2,0.15,AXS  SEM  TEM  XRD,Carter,,,,,,,Radio Frequency Melting,,,,,,,,,,
60490a203e6da430a72133b4,Co74.5V10Zr15.5,"Nose, M., Kanehira, J., Ohnuma, S., Shirakawa, K., Masumoto, T.: J. Appl. Phys. 52 (1981)1911-1913.",AM,Melt Spinning,Ribbon,,,,,Carter,,,10.1063/1.329567,,,,Radio Frequency Melting,Air,,,,,,,,,
60490a203e6da430a72133b5,Co74.5W14Zr11.5,"Nose, M., Kanehira, J., Ohnuma, S., Shirakawa, K., Masumoto, T.: J. Appl. Phys. 52 (1981)1911-1913.",AM,Melt Spinning,Ribbon,,,,,Carter,,,10.1063/1.329567,,,,Radio Frequency Melting,Air,,,,,,,,,
60490a203e6da430a72133b6,Co74.8Mo20Zr5.2,"Mizoguchi, T., Hatta, S., Akiyama, K., Maeda, K., Takayama, S.: Proc. 4th Int. Conf.Rapidly Quenched Met., Sendai, Masumoto, T., Suzuki, K. (eds.), The Japan Institute ofMetals 2 (1982) 1195-1198.",AM,Melt Spinning,Ribbon,,,, XRD,Carter,,,,,,,Radio Frequency Melting,,,,,,,,,,
60490a203e6da430a72133b7,Co74Mo10Zr16,"Mizoguchi, T., Hatta, S., Akiyama, K., Maeda, K., Takayama, S.: Proc. 4th Int. Conf.Rapidly Quenched Met., Sendai, Masumoto, T., Suzuki, K. (eds.), The Japan Institute ofMetals 2 (1982) 1195-1198.",AM,Melt Spinning,Ribbon,,,, XRD,Carter,,,,,,,Radio Frequency Melting,,,,,,,,,,
60490a203e6da430a72133b8,Co74W12Zr14,"Nose, M., Kanehira, J., Ohnuma, S., Shirakawa, K., Masumoto, T.: J. Appl. Phys. 52 (1981)1911-1913.",AM,Melt Spinning,Ribbon,,,,,Carter,,,10.1063/1.329567,,,,Radio Frequency Melting,Air,,,,,,,,,
60490a203e6da430a72133b9,Co74W13Zr13,"Nose, M., Kanehira, J., Ohnuma, S., Shirakawa, K., Masumoto, T.: J. Appl. Phys. 52 (1981)1911-1913.",AM,Melt Spinning,Ribbon,,,,,Carter,,,10.1063/1.329567,,,,Radio Frequency Melting,Air,,,,,,,,,
60490a203e6da430a72133ba,Co75.4Cr12.6Zr12,"Nose, M.: Doctor Thesis, Tohoku University, 1988.",AM,Melt Spinning,Ribbon,Width X Thickness,2,0.15,AXS  SEM  TEM  XRD ,Carter,,,,,,,Radio Frequency Melting,Ar-gas,,,,,,,,,
60490a203e6da430a72133bb,Co75.6Gd8.4Mo16,"Hasegawa, R., Argyle, B.E., Tao, L.-J.: AIP Conf. Proc. 24 (1974) 110-112.",AM,Melt Spinning,Thin Film,,,,,Carter,,,10.1063/1.30006,,,,Arc Melting,,,,,,,,,,
60490a203e6da430a72133bc,Co75.7Mo8Zr16.3,"Mizoguchi, T., Hatta, S., Akiyama, K., Maeda, K., Takayama, S.: Proc. 4th Int. Conf.Rapidly Quenched Met., Sendai, Masumoto, T., Suzuki, K. (eds.), The Japan Institute ofMetals 2 (1982) 1195-1198.",AM,Melt Spinning,Ribbon,,,, XRD,Carter,,,,,,,Radio Frequency Melting,,,,,,,,,,
60490a203e6da430a72133bd,Co75.8V12Zr12.2,"Nose, M.: Doctor Thesis, Tohoku University, 1988.",AM,Melt Spinning,Ribbon,Width X Thickness,2,0.15,,Carter,,,,,,,Radio Frequency Melting,Ar-gas,,,,,,,,,
60490a203e6da430a72133be,Co75Cr10Zr15,"Shirakawa, K., Fukamichi, K., Kanehira, J., Masumoto, T.: Proc. 4th Int. Conf. RapidlyQuenched Met., Sendai, Masumoto, T., Suzuki, K. (eds.), The Japan Institute of Metals 2(1982) 861-864.",AM,,,,,, XRD ,Carter,,,,,,,,,,,,,,,,,
60490a203e6da430a72133bf,Co75Cr13Zr12,"Shirakawa, K., Fukamichi, K., Kanehira, J., Masumoto, T.: Proc. 4th Int. Conf. RapidlyQuenched Met., Sendai, Masumoto, T., Suzuki, K. (eds.), The Japan Institute of Metals 2(1982) 861-864.",AM,,,,,, XRD ,Carter,,,,,,,,,,,,,,,,,
60490a203e6da430a72133c0,Co75Cr15Zr10,"['Shirakawa, K., Fukamichi, K., Kanehira, J., Masumoto, T.: Proc. 4th Int. Conf. RapidlyQuenched Met., Sendai, Masumoto, T., Suzuki, K. (eds.), The Japan Institute of Metals 2(1982) 861-864.'
 'Naka, M., Miyake, M., Maeda, M., Okamoto, I., Arata, Y.: Proc. 5th Int. Conf. RapidlyQuenched Met., W√ºrzburg, Steeb, S., Warlimont, H. (eds.), Elsevier Science PublishersB.V. 2 (1985) 1473-1476.']",AM,,,,,, XRD ,Carter,,,,,,,,,,,,,,,,,
60490a203e6da430a72133c1,Co75Cr18Zr7,"Nose, M., Kanehira, J., Ohnuma, S., Shirakawa, K., Masumoto, T.: J. Appl. Phys. 52 (1981)1911-1913.",AM,Melt Spinning,Ribbon,,,, XRD ,Carter,,,10.1063/1.329567,,,,Radio Frequency Melting,,,,,,,,,,
60490a203e6da430a72133c2,Co75Fe10Nb15,"Morita, H., Fukushima, Y., Yamamoto, M., Fujimori, H.: J. Magn. Magn. Mater. 49 (1985)301-304.",AM,Deposition,Thin Film,,,,,Carter,,,10.1016/0304-8853(85)90162-3,,,,Arc Melting,Ar-gas,,,,,,,,,
60490a203e6da430a72133c3,Co75Mn10Nb15,"Kazama, N.S., Fujimori, H., Hirose, K.: IEEE Trans. Magn. MG-18 (1982) 1185-1187.",AM,Deposition,Thin Film,,,,,Carter,,,,,,,,Ar-gas,,,,,,,,,
60490a203e6da430a72133c4,Co75Si25,"Inoue, A., Furukawa, S., Masumoto, T.: J. Mater. Sci. 22 (1987) 1670-1676.",CR,Melt Spinning,Ribbon,Width X Thickness,1,0.02,TEM XRD,Carter,,,10.1007/BF01132390,,,,Arc Melting,Ar-gas,,,,,,,,,
60490a203e6da430a72133c5,Co75V18Zr7,"Nose, M., Kanehira, J., Ohnuma, S., Shirakawa, K., Masumoto, T.: J. Appl. Phys. 52 (1981)1911-1913.",AM,Melt Spinning,Ribbon,,,,,Carter,,,10.1063/1.329567,,,,Radio Frequency Melting,Air,,,,,,,,,
60490a203e6da430a72133c6,Co75W10Zr15,"Nose, M., Kanehira, J., Ohnuma, S., Shirakawa, K., Masumoto, T.: J. Appl. Phys. 52 (1981)1911-1913.",AM,Melt Spinning,Ribbon,,,,,Carter,,,10.1063/1.329567,,,,Radio Frequency Melting,Air,,,,,,,,,
60490a203e6da430a72133c7,Co76.3V8Zr15.7,"Nose, M., Kanehira, J., Ohnuma, S., Shirakawa, K., Masumoto, T.: J. Appl. Phys. 52 (1981)1911-1913.",AM,Melt Spinning,Ribbon,,,,,Carter,,,10.1063/1.329567,,,,Radio Frequency Melting,Air,,,,,,,,,
60490a203e6da430a72133c8,Co76.4W8Zr15.6,"Nose, M., Kanehira, J., Ohnuma, S., Shirakawa, K., Masumoto, T.: J. Appl. Phys. 52 (1981)1911-1913.",AM,Melt Spinning,Ribbon,,,,,Carter,,,10.1063/1.329567,,,,Radio Frequency Melting,Air,,,,,,,,,
60490a203e6da430a72133c9,Co76.5Cr6Zr17.5,"Nose, M., Kanehira, J., Ohnuma, S., Shirakawa, K., Masumoto, T.: J. Appl. Phys. 52 (1981)1911-1913.",AM,Melt Spinning,Ribbon,,,, XRD ,Carter,,,10.1063/1.329567,,,,Radio Frequency Melting,,,,,,,,,,
60490a203e6da430a72133ca,Co76Cr12Zr12,"Shirakawa, K., Fukamichi, K., Kanehira, J., Masumoto, T.: Proc. 4th Int. Conf. RapidlyQuenched Met., Sendai, Masumoto, T., Suzuki, K. (eds.), The Japan Institute of Metals 2(1982) 861-864.",AM,,,,,, XRD ,Carter,,,,,,,,,,,,,,,,,
60490a203e6da430a72133cb,Co77.2V16Zr6.8,"Nose, M., Kanehira, J., Ohnuma, S., Shirakawa, K., Masumoto, T.: J. Appl. Phys. 52 (1981)1911-1913.",AM,Melt Spinning,Ribbon,,,,,Carter,,,10.1063/1.329567,,,,Radio Frequency Melting,Air,,,,,,,,,
60490a203e6da430a72133cc,Co77.5Cr16Zr6.5,"Nose, M., Kanehira, J., Ohnuma, S., Shirakawa, K., Masumoto, T.: J. Appl. Phys. 52 (1981)1911-1913.",AM,Melt Spinning,Ribbon,,,, XRD ,Carter,,,10.1063/1.329567,,,,Radio Frequency Melting,,,,,,,,,,
60490a203e6da430a72133cd,Co77.5Mo6Zr16.5,"Mizoguchi, T., Hatta, S., Akiyama, K., Maeda, K., Takayama, S.: Proc. 4th Int. Conf.Rapidly Quenched Met., Sendai, Masumoto, T., Suzuki, K. (eds.), The Japan Institute ofMetals 2 (1982) 1195-1198.",AM,Melt Spinning,Ribbon,,,, XRD,Carter,,,,,,,Radio Frequency Melting,,,,,,,,,,
60490a203e6da430a72133ce,Co77Cr11.6Zr11.4,"Nose, M.: Doctor Thesis, Tohoku University, 1988.",AM,Melt Spinning,Ribbon,Width X Thickness,2,0.15,AXS  SEM  TEM  XRD ,Carter,,,,,,,Radio Frequency Melting,Ar-gas,,,,,,,,,
60490a203e6da430a72133cf,Co77Cr11Zr12,"Shirakawa, K., Fukamichi, K., Kanehira, J., Masumoto, T.: Proc. 4th Int. Conf. RapidlyQuenched Met., Sendai, Masumoto, T., Suzuki, K. (eds.), The Japan Institute of Metals 2(1982) 861-864.",AM,,,,,, XRD ,Carter,,,,,,,,,,,,,,,,,
60490a203e6da430a72133d0,Co77Cr13Zr10,"Shirakawa, K., Fukamichi, K., Kanehira, J., Masumoto, T.: Proc. 4th Int. Conf. RapidlyQuenched Met., Sendai, Masumoto, T., Suzuki, K. (eds.), The Japan Institute of Metals 2(1982) 861-864.",AM,,,,,, XRD ,Carter,,,,,,,,,,,,,,,,,
60490a203e6da430a72133d1,Co77Mn8Nb15,"Kazama, N.S., Fujimori, H., Hirose, K.: IEEE Trans. Magn. MG-18 (1982) 1185-1187.",AM,Deposition,Thin Film,,,,,Carter,,,,,,,,Ar-gas,,,,,,,,,
60490a203e6da430a72133d2,Co77Mo18Zr5,"Mizoguchi, T., Hatta, S., Akiyama, K., Maeda, K., Takayama, S.: Proc. 4th Int. Conf.Rapidly Quenched Met., Sendai, Masumoto, T., Suzuki, K. (eds.), The Japan Institute ofMetals 2 (1982) 1195-1198.",AM,Melt Spinning,Ribbon,,,, XRD,Carter,,,,,,,Radio Frequency Melting,,,,,,,,,,
60490a203e6da430a72133d3,Co77W14Zr9,"Nose, M., Kanehira, J., Ohnuma, S., Shirakawa, K., Masumoto, T.: J. Appl. Phys. 52 (1981)1911-1913.",AM,Melt Spinning,Ribbon,,,,,Carter,,,10.1063/1.329567,,,,Radio Frequency Melting,Air,,,,,,,,,
60490a203e6da430a72133d4,Co78.2W6Zr15.8,"Nose, M., Kanehira, J., Ohnuma, S., Shirakawa, K., Masumoto, T.: J. Appl. Phys. 52 (1981)1911-1913.",AM,Melt Spinning,Ribbon,,,,,Carter,,,10.1063/1.329567,,,,Radio Frequency Melting,Air,,,,,,,,,
60490a203e6da430a72133d5,Co78.5Cr4Zr17.5,"Nose, M., Kanehira, J., Ohnuma, S., Shirakawa, K., Masumoto, T.: J. Appl. Phys. 52 (1981)1911-1913.",AM,Melt Spinning,Ribbon,,,, XRD ,Carter,,,10.1063/1.329567,,,,Radio Frequency Melting,,,,,,,,,,
60490a203e6da430a72133d6,Co78Cr10Zr12,"Shirakawa, K., Fukamichi, K., Kanehira, J., Masumoto, T.: Proc. 4th Int. Conf. RapidlyQuenched Met., Sendai, Masumoto, T., Suzuki, K. (eds.), The Japan Institute of Metals 2(1982) 861-864.",AM,,,,,, XRD ,Carter,,,,,,,,,,,,,,,,,
60490a203e6da430a72133d7,Co78Cr11.2Zr10.8,"Nose, M.: Doctor Thesis, Tohoku University, 1988.",AM,Melt Spinning,Ribbon,Width X Thickness,2,0.15,AXS  SEM  TEM  XRD ,Carter,,,,,,,Radio Frequency Melting,Ar-gas,,,,,,,,,
60490a203e6da430a72133d8,Co78Mo10.8Zr11.2,"Nose, M.: Doctor Thesis, Tohoku University, 1988.",AM,Melt Spinning,Ribbon,Width X Thickness,2,0.15,AXS  SEM  TEM  XRD,Carter,,,,,,,Radio Frequency Melting,,,,,,,,,,
60490a203e6da430a72133d9,Co78V6Zr16,"Nose, M., Kanehira, J., Ohnuma, S., Shirakawa, K., Masumoto, T.: J. Appl. Phys. 52 (1981)1911-1913.",AM,Melt Spinning,Ribbon,,,,,Carter,,,10.1063/1.329567,,,,Radio Frequency Melting,Air,,,,,,,,,
60490a203e6da430a72133da,Co78W8Zr14,"Nose, M.: Doctor Thesis, Tohoku University, 1988.",AM,Melt Spinning,Ribbon,Width X Thickness,2,0.15,,Carter,,,,,,,Radio Frequency Melting,Ar-gas,,,,,,,,,
60490a203e6da430a72133db,Co79.2V10.6Zr10.2,"Nose, M.: Doctor Thesis, Tohoku University, 1988.",AM,Melt Spinning,Ribbon,Width X Thickness,2,0.15,,Carter,,,,,,,Radio Frequency Melting,Ar-gas,,,,,,,,,
60490a203e6da430a72133dc,Co79.5Mo10Zr10.5,"Nose, M.: Doctor Thesis, Tohoku University, 1988.",AM,Melt Spinning,Ribbon,Width X Thickness,2,0.15,AXS  SEM  TEM  XRD,Carter,,,,,,,Radio Frequency Melting,,,,,,,,,,
60490a203e6da430a72133dd,Co79.5V14Zr6.5,"Nose, M., Kanehira, J., Ohnuma, S., Shirakawa, K., Masumoto, T.: J. Appl. Phys. 52 (1981)1911-1913.",AM,Melt Spinning,Ribbon,,,,,Carter,,,10.1063/1.329567,,,,Radio Frequency Melting,Air,,,,,,,,,
60490a203e6da430a72133de,Co79.5W13Zr7.5,"Nose, M., Kanehira, J., Ohnuma, S., Shirakawa, K., Masumoto, T.: J. Appl. Phys. 52 (1981)1911-1913.",AM,Melt Spinning,Ribbon,,,,,Carter,,,10.1063/1.329567,,,,Radio Frequency Melting,Air,,,,,,,,,
60490a203e6da430a72133df,Co79.7Mo4Zr16.3,"Mizoguchi, T., Hatta, S., Akiyama, K., Maeda, K., Takayama, S.: Proc. 4th Int. Conf.Rapidly Quenched Met., Sendai, Masumoto, T., Suzuki, K. (eds.), The Japan Institute ofMetals 2 (1982) 1195-1198.",AM,Melt Spinning,Ribbon,,,, XRD,Carter,,,,,,,Radio Frequency Melting,,,,,,,,,,
60490a203e6da430a72133e0,Co79Cr10.6Zr10.4,"Nose, M.: Doctor Thesis, Tohoku University, 1988.",AM,Melt Spinning,Ribbon,Width X Thickness,2,0.15,AXS  SEM  TEM  XRD ,Carter,,,,,,,Radio Frequency Melting,Ar-gas,,,,,,,,,
60490a203e6da430a72133e1,Co79Cr11Zr10,"Shirakawa, K., Fukamichi, K., Kanehira, J., Masumoto, T.: Proc. 4th Int. Conf. RapidlyQuenched Met., Sendai, Masumoto, T., Suzuki, K. (eds.), The Japan Institute of Metals 2(1982) 861-864.",AM,,,,,, XRD ,Carter,,,,,,,,,,,,,,,,,
60490a203e6da430a72133e2,Co79Fe6Nb15,"Kazama, N.S., Fujimori, H., Hirose, K.: IEEE Trans. Magn. MG-18 (1982) 1185-1187.",AM,Deposition,Thin Film,,,,,Carter,,,,,,,,Ar-gas,,,,,,,,,
60490a203e6da430a72133e3,Co79Mn6Nb15,"Kazama, N.S., Fujimori, H., Hirose, K.: IEEE Trans. Magn. MG-18 (1982) 1185-1187.",AM,Deposition,Thin Film,,,,,Carter,,,,,,,,Ar-gas,,,,,,,,,
60490a203e6da430a72133e4,Co79Mo16Zr5,"Mizoguchi, T., Hatta, S., Akiyama, K., Maeda, K., Takayama, S.: Proc. 4th Int. Conf.Rapidly Quenched Met., Sendai, Masumoto, T., Suzuki, K. (eds.), The Japan Institute ofMetals 2 (1982) 1195-1198.",AM,Melt Spinning,Ribbon,,,, XRD,Carter,,,,,,,Radio Frequency Melting,,,,,,,,,,
60490a203e6da430a72133e5,Co7Fe63Tb30,"Song, K., Naoe, M., Ito, H.: Mater. Sci. Eng. A 134 (1991) 1264-1267.",AM,Deposition,Thin Film,,,,,Carter,,,10.1016/0921-5093(91)90970-X,,,,,Ar-gas,,,,,,,,,
60490a203e6da430a72133e6,Co7Nb33Ni55Zr5,"Hu, H.T., Chen, L.Y., Wang, X.D., Cao, Q.P., Jiang, J.Z.: Journal of Alloys and Compounds 460 (2008) 714–718.",AM,Melt Casting,Rod,,,,,Carter,876.0,1482.0,10.1016/j.jallcom.2008.01.075,3.0,909.0,1408.0,,,,,,,,,,,
60490a203e6da430a72133e7,Co7Ni71P22,"Budurov, S., Fotty, V., Toncheva, S., Kovacheva, R.: Mater. Sci. Eng. A 133 (1991) 455-457.",CR,Melt Spinning,Ribbon,Thickness,0.025-0.045,,XRD,Carter,,,10.1016/0921-5093(91)90109-Z,,,,Radio Frequency Melting,,,,,,,,,,
60490a203e6da430a72133e8,Co7Ni72P21,"Budurov, S., Fotty, V., Toncheva, S., Kovacheva, R.: Mater. Sci. Eng. A 133 (1991) 455-457.",AM,Melt Spinning,Ribbon,Thickness,0.025-0.045,,XRD,Carter,,,10.1016/0921-5093(91)90109-Z,,,,Radio Frequency Melting,,,,,,,,,,
60490a203e6da430a72133e9,Co7Ni73.5P19.5,"Budurov, S., Fotty, V., Toncheva, S., Kovacheva, R.: Mater. Sci. Eng. A 133 (1991) 455-457.",AM,Melt Spinning,Ribbon,Thickness,0.025-0.045,,XRD,Carter,,,10.1016/0921-5093(91)90109-Z,,,,Radio Frequency Melting,,,,,,,,,,
60490a203e6da430a72133ea,Co7Ni75P18,"Budurov, S., Fotty, V., Toncheva, S., Kovacheva, R.: Mater. Sci. Eng. A 133 (1991) 455-457.",AM,Melt Spinning,Ribbon,Thickness,0.025-0.045,,XRD,Carter,,,10.1016/0921-5093(91)90109-Z,,,,Radio Frequency Melting,,,,,,,,,,
60490a203e6da430a72133eb,Co7Ni76P17,"Budurov, S., Fotty, V., Toncheva, S., Kovacheva, R.: Mater. Sci. Eng. A 133 (1991) 455-457.",CR,Melt Spinning,Ribbon,Thickness,0.025-0.045,,XRD,Carter,,,10.1016/0921-5093(91)90109-Z,,,,Radio Frequency Melting,,,,,,,,,,
60490a203e6da430a72133ec,Co8.5Fe76.5Tb15,"Song, K., Naoe, M., Ito, H.: Mater. Sci. Eng. A 134 (1991) 1264-1267.",AM,Deposition,Thin Film,,,,,Carter,,,10.1016/0921-5093(91)90970-X,,,,,Ar-gas,,,,,,,,,
60490a203e6da430a72133ed,Co80.5W7Zr12.5,"Nose, M.: Doctor Thesis, Tohoku University, 1988.",AM,Melt Spinning,Ribbon,Width X Thickness,2,0.15,,Carter,,,,,,,Radio Frequency Melting,Ar-gas,,,,,,,,,
60490a203e6da430a72133ee,Co80Cr10Zr10,"['Shirakawa, K., Fukamichi, K., Kanehira, J., Masumoto, T.: Proc. 4th Int. Conf. RapidlyQuenched Met., Sendai, Masumoto, T., Suzuki, K. (eds.), The Japan Institute of Metals 2(1982) 861-864.'
 'Naka, M., Miyake, M., Maeda, M., Okamoto, I., Arata, Y.: Proc. 5th Int. Conf. RapidlyQuenched Met., W√ºrzburg, Steeb, S., Warlimont, H. (eds.), Elsevier Science PublishersB.V. 2 (1985) 1473-1476.'
 'Nose, M.: Doctor Thesis, Tohoku University, 1988.']",AM,,,,,[nan '0.03' '0.15'],[' XRD ' 'AXS  SEM  TEM  XRD '],Carter,,,,,,,,,,,,,,,,,
60490a203e6da430a72133ef,Co80Cr14Zr6,"Nose, M., Kanehira, J., Ohnuma, S., Shirakawa, K., Masumoto, T.: J. Appl. Phys. 52 (1981)1911-1913.",AM,Melt Spinning,Ribbon,,,, XRD ,Carter,,,10.1063/1.329567,,,,Radio Frequency Melting,,,,,,,,,,
60490a203e6da430a72133f0,Co80Fe10Zr10,"Chen, J.-C., Wang, Z.-X., Zhan, W.-S., Zhao, J.-G., Shen, B.-G., Zheng X.N., Chen, Q.-H.:Mater. Sci. Eng. 99 (1988) 215-217.",AM,Melt Spinning,Ribbon,,,, XRD,Carter,,,10.1016/0025-5416(88)90353-9,,,,,,,,,,,,,,
60490a203e6da430a72133f1,Co80Fe10Zr10,"Nose, M.: Doctor Thesis, Tohoku University, 1988.",AM,Melt Spinning,Ribbon,Width X Thickness,2,0.15,AXS  SEM  TEM  XRD,Carter,,,,,,,,,,,,,,,,,
60490a203e6da430a72133f2,Co80Mo10Zr10,"Nose, M.: Doctor Thesis, Tohoku University, 1988.",AM,Melt Spinning,Ribbon,Width X Thickness,2,0.15,AXS  SEM  TEM  XRD,Carter,,,,,,,Radio Frequency Melting,,,,,,,,,,
60490a203e6da430a72133f3,Co80Mo9.5Zr10.5,"Mizoguchi, T., Hatta, S., Akiyama, K., Maeda, K., Takayama, S.: Proc. 4th Int. Conf.Rapidly Quenched Met., Sendai, Masumoto, T., Suzuki, K. (eds.), The Japan Institute ofMetals 2 (1982) 1195-1198.",AM,Melt Spinning,Ribbon,Thickness, 0.03-,, XRD,Carter,,,,,,,Radio Frequency Melting,,,,,,,,,,
60490a203e6da430a72133f4,Co80Nb10Zr10,"Ohnuma, S., Hayashide, M., Matsumoto, F., Fujimori, H., Masumoto, T.: Sci. Rep. Res.Inst. Tohoku Univ. Ser. A 35 (1990) 74-83.",AM,Deposition,Thin Film,,,,,Carter,,,,,,,,Ar-gas,,,,,,,,,
60490a203e6da430a72133f5,Co80Ni10Zr10,"Nose, M.: Doctor Thesis, Tohoku University, 1988.",AM,Melt Spinning,Ribbon,Width X Thickness,2,0.15,AXS  SEM  TEM  XRD,Carter,,,,,,,Radio Frequency Melting,,,,,,,,,,
60490a203e6da430a72133f6,Co80Si20,"Inoue, A., Furukawa, S., Masumoto, T.: J. Mater. Sci. 22 (1987) 1670-1676.",CR,Melt Spinning,Ribbon,Width X Thickness,1,0.02,TEM XRD,Carter,,,10.1007/BF01132390,,,,Arc Melting,Ar-gas,,,,,,,,,
60490a203e6da430a72133f7,Co80V10Zr10,"Nose, M.: Doctor Thesis, Tohoku University, 1988.",AM,Melt Spinning,Ribbon,Width X Thickness,2,0.15,,Carter,,,,,,,Radio Frequency Melting,Ar-gas,,,,,,,,,
60490a203e6da430a72133f8,Co80V4Zr16,"Nose, M., Kanehira, J., Ohnuma, S., Shirakawa, K., Masumoto, T.: J. Appl. Phys. 52 (1981)1911-1913.",AM,Melt Spinning,Ribbon,,,,,Carter,,,10.1063/1.329567,,,,Radio Frequency Melting,Air,,,,,,,,,
60490a203e6da430a72133f9,Co80W10Zr10,"Nose, M.: Doctor Thesis, Tohoku University, 1988.",AM,Melt Spinning,Ribbon,Width X Thickness,2,0.15,,Carter,,,,,,,Radio Frequency Melting,Ar-gas,,,,,,,,,
60490a203e6da430a72133fa,Co80W4Zr16,"Nose, M., Kanehira, J., Ohnuma, S., Shirakawa, K., Masumoto, T.: J. Appl. Phys. 52 (1981)1911-1913.",AM,Melt Spinning,Ribbon,,,,,Carter,,,10.1063/1.329567,,,,Radio Frequency Melting,Air,,,,,,,,,
60490a203e6da430a72133fb,Co81.2Cr9.6Zr9.2,"Nose, M.: Doctor Thesis, Tohoku University, 1988.",AM,Melt Spinning,Ribbon,Width X Thickness,2,0.15,AXS  SEM  TEM  XRD ,Carter,,,,,,,Radio Frequency Melting,Ar-gas,,,,,,,,,
60490a203e6da430a72133fc,Co81.5Fe3.5Nb15,"Morita, H., Fukushima, Y., Yamamoto, M., Fujimori, H.: J. Magn. Magn. Mater. 49 (1985)301-304.",AM,Deposition,Thin Film,,,,,Carter,,,10.1016/0304-8853(85)90162-3,,,,Arc Melting,Ar-gas,,,,,,,,,
60490a203e6da430a72133fd,Co81.5Nb13.5Zr5,"Budurov, S., Fotty, V., Toncheva, S., Kovacheva, R.: Mater. Sci. Eng. A 133 (1991) 455-457.",AM,Mechanical,Powder,,,,,Carter,,,10.1016/0921-5093(91)90109-Z,,,,,,,,,,,,,,
60490a203e6da430a72133fe,Co81.5V12Zr6.5,"Nose, M., Kanehira, J., Ohnuma, S., Shirakawa, K., Masumoto, T.: J. Appl. Phys. 52 (1981)1911-1913.",AM,Melt Spinning,Ribbon,,,,,Carter,,,10.1063/1.329567,,,,Radio Frequency Melting,Air,,,,,,,,,
60490a203e6da430a72133ff,Co81.6Mo9Zr9.4,"Nose, M.: Doctor Thesis, Tohoku University, 1988.",AM,Melt Spinning,Ribbon,Width X Thickness,2,0.15,AXS  SEM  TEM  XRD,Carter,,,,,,,Radio Frequency Melting,,,,,,,,,,
60490a203e6da430a7213400,Co81.8V9Zr9.2,"Nose, M.: Doctor Thesis, Tohoku University, 1988.",AM,Melt Spinning,Ribbon,Width X Thickness,2,0.15,,Carter,,,,,,,Radio Frequency Melting,Ar-gas,,,,,,,,,
60490a203e6da430a7213401,Co81Cr2Zr17,"Nose, M., Kanehira, J., Ohnuma, S., Shirakawa, K., Masumoto, T.: J. Appl. Phys. 52 (1981)1911-1913.",AM,Melt Spinning,Ribbon,,,, XRD ,Carter,,,10.1063/1.329567,,,,Radio Frequency Melting,,,,,,,,,,
60490a203e6da430a7213402,Co81Cr9Zr10,"Shirakawa, K., Fukamichi, K., Kanehira, J., Masumoto, T.: Proc. 4th Int. Conf. RapidlyQuenched Met., Sendai, Masumoto, T., Suzuki, K. (eds.), The Japan Institute of Metals 2(1982) 861-864.",AM,,,,,, XRD ,Carter,,,,,,,,,,,,,,,,,
60490a203e6da430a7213403,Co81Fe4Nb15,"Kazama, N.S., Fujimori, H., Hirose, K.: IEEE Trans. Magn. MG-18 (1982) 1185-1187.",AM,Deposition,Thin Film,,,,,Carter,,,,,,,,Ar-gas,,,,,,,,,
60490a203e6da430a7213404,Co81Mn4Nb15,"Kazama, N.S., Fujimori, H., Hirose, K.: IEEE Trans. Magn. MG-18 (1982) 1185-1187.",AM,Deposition,Thin Film,,,,,Carter,,,,,,,,Ar-gas,,,,,,,,,
60490a203e6da430a7213405,Co81Mo14Zr5,"Mizoguchi, T., Hatta, S., Akiyama, K., Maeda, K., Takayama, S.: Proc. 4th Int. Conf.Rapidly Quenched Met., Sendai, Masumoto, T., Suzuki, K. (eds.), The Japan Institute ofMetals 2 (1982) 1195-1198.",AM,Melt Spinning,Ribbon,,,, XRD,Carter,,,,,,,Radio Frequency Melting,,,,,,,,,,
60490a203e6da430a7213406,Co81Ni9Zr10,"Kimura, H., Takada, F.: Mater. Sci. Eng. 97 (1988) 53-57.",AM,Mechanical,Powder,,,,XRD,Carter,,,10.1016/0025-5416(88)90011-0,,,,,,,,,,,,,,
60490a203e6da430a7213407,Co82.2W6.6Zr11.2,"Nose, M.: Doctor Thesis, Tohoku University, 1988.",AM,Melt Spinning,Ribbon,Width X Thickness,2,0.15,,Carter,,,,,,,Radio Frequency Melting,Ar-gas,,,,,,,,,
60490a203e6da430a7213408,Co82.4Mo8.6Zr9,"Nose, M.: Doctor Thesis, Tohoku University, 1988.",AM,Melt Spinning,Ribbon,Width X Thickness,2,0.15,AXS  SEM  TEM  XRD,Carter,,,,,,,Radio Frequency Melting,,,,,,,,,,
60490a203e6da430a7213409,Co82Cr10Zr8,"Shirakawa, K., Fukamichi, K., Kanehira, J., Masumoto, T.: Proc. 4th Int. Conf. RapidlyQuenched Met., Sendai, Masumoto, T., Suzuki, K. (eds.), The Japan Institute of Metals 2(1982) 861-864.",AM,,,,,, XRD ,Carter,,,,,,,,,,,,,,,,,
60490a203e6da430a721340a,Co82Cr12Zr6,"Nose, M., Kanehira, J., Ohnuma, S., Shirakawa, K., Masumoto, T.: J. Appl. Phys. 52 (1981)1911-1913.",AM,Melt Spinning,Ribbon,,,, XRD ,Carter,,,10.1063/1.329567,,,,Radio Frequency Melting,,,,,,,,,,
60490a203e6da430a721340b,Co82Cr8Zr10,"Shirakawa, K., Fukamichi, K., Kanehira, J., Masumoto, T.: Proc. 4th Int. Conf. RapidlyQuenched Met., Sendai, Masumoto, T., Suzuki, K. (eds.), The Japan Institute of Metals 2(1982) 861-864.",AM,,,,,, XRD ,Carter,,,,,,,,,,,,,,,,,
60490a203e6da430a721340c,Co82Mo2Zr16,"Mizoguchi, T., Hatta, S., Akiyama, K., Maeda, K., Takayama, S.: Proc. 4th Int. Conf.Rapidly Quenched Met., Sendai, Masumoto, T., Suzuki, K. (eds.), The Japan Institute ofMetals 2 (1982) 1195-1198.",AM,Melt Spinning,Ribbon,,,, XRD,Carter,,,,,,,Radio Frequency Melting,,,,,,,,,,
60490a203e6da430a721340d,Co82V2Zr16,"Nose, M., Kanehira, J., Ohnuma, S., Shirakawa, K., Masumoto, T.: J. Appl. Phys. 52 (1981)1911-1913.",AM,Melt Spinning,Ribbon,,,,,Carter,,,10.1063/1.329567,,,,Radio Frequency Melting,Air,,,,,,,,,
60490a203e6da430a721340e,Co82W12Zr6,"Nose, M., Kanehira, J., Ohnuma, S., Shirakawa, K., Masumoto, T.: J. Appl. Phys. 52 (1981)1911-1913.",AM,Melt Spinning,Ribbon,,,,,Carter,,,10.1063/1.329567,,,,Radio Frequency Melting,Air,,,,,,,,,
60490a203e6da430a721340f,Co82W2Zr16,"Nose, M., Kanehira, J., Ohnuma, S., Shirakawa, K., Masumoto, T.: J. Appl. Phys. 52 (1981)1911-1913.",AM,Melt Spinning,Ribbon,,,,,Carter,,,10.1063/1.329567,,,,Radio Frequency Melting,Air,,,,,,,,,
60490a203e6da430a7213410,Co83.4Cr8.3Zr8.3,"Nose, M.: Doctor Thesis, Tohoku University, 1988.",AM,Melt Spinning,Ribbon,Width X Thickness,2,0.15,AXS  SEM  TEM  XRD ,Carter,,,,,,,Radio Frequency Melting,Ar-gas,,,,,,,,,
60490a203e6da430a7213411,Co83.5V10Zr6.5,"Nose, M., Kanehira, J., Ohnuma, S., Shirakawa, K., Masumoto, T.: J. Appl. Phys. 52 (1981)1911-1913.",AM,Melt Spinning,Ribbon,,,,,Carter,,,10.1063/1.329567,,,,Radio Frequency Melting,Air,,,,,,,,,
60490a203e6da430a7213412,Co83Cr5Zr12,"Shirakawa, K., Fukamichi, K., Kanehira, J., Masumoto, T.: Proc. 4th Int. Conf. RapidlyQuenched Met., Sendai, Masumoto, T., Suzuki, K. (eds.), The Japan Institute of Metals 2(1982) 861-864.",AM,,,,,, XRD ,Carter,,,,,,,,,,,,,,,,,
60490a203e6da430a7213413,Co83Fe2Nb15,"Kazama, N.S., Fujimori, H., Hirose, K.: IEEE Trans. Magn. MG-18 (1982) 1185-1187.",AM,Deposition,Thin Film,,,,,Carter,,,,,,,,Ar-gas,,,,,,,,,
60490a203e6da430a7213414,Co83Mn2Nb15,"Kazama, N.S., Fujimori, H., Hirose, K.: IEEE Trans. Magn. MG-18 (1982) 1185-1187.",AM,Deposition,Thin Film,,,,,Carter,,,,,,,,Ar-gas,,,,,,,,,
60490a203e6da430a7213415,Co83Mo12Zr5,"Mizoguchi, T., Hatta, S., Akiyama, K., Maeda, K., Takayama, S.: Proc. 4th Int. Conf.Rapidly Quenched Met., Sendai, Masumoto, T., Suzuki, K. (eds.), The Japan Institute ofMetals 2 (1982) 1195-1198.",AM,Melt Spinning,Ribbon,,,, XRD,Carter,,,,,,,Radio Frequency Melting,,,,,,,,,,
60490a203e6da430a7213416,Co84.8Mo10Zr5.2,"Mizoguchi, T., Hatta, S., Akiyama, K., Maeda, K., Takayama, S.: Proc. 4th Int. Conf.Rapidly Quenched Met., Sendai, Masumoto, T., Suzuki, K. (eds.), The Japan Institute ofMetals 2 (1982) 1195-1198.",AM,Melt Spinning,Ribbon,,,, XRD,Carter,,,,,,,Radio Frequency Melting,,,,,,,,,,
60490a203e6da430a7213417,Co84.8W10Zr5.2,"Nose, M., Kanehira, J., Ohnuma, S., Shirakawa, K., Masumoto, T.: J. Appl. Phys. 52 (1981)1911-1913.",AM,Melt Spinning,Ribbon,,,,,Carter,,,10.1063/1.329567,,,,Radio Frequency Melting,Air,,,,,,,,,
60490a203e6da430a7213418,Co84Cr10Zr6,"Nose, M., Kanehira, J., Ohnuma, S., Shirakawa, K., Masumoto, T.: J. Appl. Phys. 52 (1981)1911-1913.",AM,Melt Spinning,Ribbon,,,, XRD ,Carter,,,10.1063/1.329567,,,,Radio Frequency Melting,,,,,,,,,,
60490a203e6da430a7213419,Co84V8Zr8,"Nose, M.: Doctor Thesis, Tohoku University, 1988.",AM,Melt Spinning,Ribbon,Width X Thickness,2,0.15,,Carter,,,,,,,Radio Frequency Melting,Ar-gas,,,,,,,,,
60490a203e6da430a721341a,Co84W6Zr10,"Nose, M.: Doctor Thesis, Tohoku University, 1988.",AM,Melt Spinning,Ribbon,Width X Thickness,2,0.15,,Carter,,,,,,,Radio Frequency Melting,Ar-gas,,,,,,,,,
60490a203e6da430a721341b,Co84Zr16,"Nose, M., Kanehira, J., Ohnuma, S., Shirakawa, K., Masumoto, T.: J. Appl. Phys. 52 (1981)1911-1913.",AM,Melt Spinning,Ribbon,,,, XRD ,Carter,,,10.1063/1.329567,,,,Radio Frequency Melting,,,,,,,,,,
60490a203e6da430a721341c,Co84Zr16,"Mizoguchi, T., Hatta, S., Akiyama, K., Maeda, K., Takayama, S.: Proc. 4th Int. Conf.Rapidly Quenched Met., Sendai, Masumoto, T., Suzuki, K. (eds.), The Japan Institute ofMetals 2 (1982) 1195-1198.",AM,Melt Spinning,Ribbon,,,, XRD,Carter,,,,,,,Radio Frequency Melting,,,,,,,,,,
60490a203e6da430a721341d,Co85.5Cr8Zr6.5,"Nose, M., Kanehira, J., Ohnuma, S., Shirakawa, K., Masumoto, T.: J. Appl. Phys. 52 (1981)1911-1913.",AM,Melt Spinning,Ribbon,,,, XRD ,Carter,,,10.1063/1.329567,,,,Radio Frequency Melting,,,,,,,,,,
60490a203e6da430a721341e,Co85.5W5Zr9.5,"Nose, M.: Doctor Thesis, Tohoku University, 1988.",AM,Melt Spinning,Ribbon,Width X Thickness,2,0.15,,Carter,,,,,,,Radio Frequency Melting,Ar-gas,,,,,,,,,
60490a203e6da430a721341f,Co85Cr5Zr10,"['Shirakawa, K., Fukamichi, K., Kanehira, J., Masumoto, T.: Proc. 4th Int. Conf. RapidlyQuenched Met., Sendai, Masumoto, T., Suzuki, K. (eds.), The Japan Institute of Metals 2(1982) 861-864.'
 'Naka, M., Miyake, M., Maeda, M., Okamoto, I., Arata, Y.: Proc. 5th Int. Conf. RapidlyQuenched Met., W√ºrzburg, Steeb, S., Warlimont, H. (eds.), Elsevier Science PublishersB.V. 2 (1985) 1473-1476.'
 'Nose, M.: Doctor Thesis, Tohoku University, 1988.']",AM,,,,,[nan '0.03' '0.15'],[' XRD ' 'AXS  SEM  TEM  XRD '],Carter,,,,,,,,,,,,,,,,,
60490a203e6da430a7213420,Co85Fe5Zr10,"Nose, M.: Doctor Thesis, Tohoku University, 1988.",AM,Melt Spinning,Ribbon,Width X Thickness,2,0.15,AXS  SEM  TEM  XRD,Carter,,,,,,,,,,,,,,,,,
60490a203e6da430a7213421,Co85Fe5Zr10,"Chen, J.-C., Wang, Z.-X., Zhan, W.-S., Zhao, J.-G., Shen, B.-G., Zheng X.N., Chen, Q.-H.:Mater. Sci. Eng. 99 (1988) 215-217.",AM,Melt Spinning,Ribbon,,,, XRD,Carter,,,10.1016/0025-5416(88)90353-9,,,,,,,,,,,,,,
60490a203e6da430a7213422,Co85Mo5Zr10,"Nose, M.: Doctor Thesis, Tohoku University, 1988.",AM,Melt Spinning,Ribbon,Width X Thickness,2,0.15,AXS  SEM  TEM  XRD,Carter,,,,,,,Radio Frequency Melting,,,,,,,,,,
60490a203e6da430a7213423,Co85Nb15,"Morita, H., Fukushima, Y., Yamamoto, M., Fujimori, H.: J. Magn. Magn. Mater. 49 (1985)301-304.",AM,Deposition,Thin Film,,,,,Carter,,,10.1016/0304-8853(85)90162-3,,,,Arc Melting,Ar-gas,,,,,,,,,
60490a203e6da430a7213424,Co85Nb15,"Kazama, N.S., Fujimori, H., Hirose, K.: IEEE Trans. Magn. MG-18 (1982) 1185-1187.",AM,Deposition,Thin Film,,,,,Carter,,,,,,,,Ar-gas,,,,,,,,,
60490a203e6da430a7213425,Co85Ni5Zr10,"Nose, M.: Doctor Thesis, Tohoku University, 1988.",AM,Melt Spinning,Ribbon,Width X Thickness,2,0.15,AXS  SEM  TEM  XRD,Carter,,,,,,,Radio Frequency Melting,,,,,,,,,,
60490a203e6da430a7213426,Co85Si15,"Inoue, A., Furukawa, S., Masumoto, T.: J. Mater. Sci. 22 (1987) 1670-1676.",CR,Melt Spinning,Ribbon,Width X Thickness,1,0.02,TEM XRD,Carter,,,10.1007/BF01132390,,,,Arc Melting,Ar-gas,,,,,,,,,
60490a203e6da430a7213427,Co85Si5Zr10,"Nose, M.: Doctor Thesis, Tohoku University, 1988.",AM,Melt Spinning,Ribbon,Width X Thickness,2,0.15,SEM  TEM  XRD ,Carter,,,,,,,Radio Frequency Melting,Ar-gas,,,,,,,,,
60490a203e6da430a7213428,Co85V5Zr10,"Nose, M.: Doctor Thesis, Tohoku University, 1988.",AM,Melt Spinning,Ribbon,Width X Thickness,2,0.15,,Carter,,,,,,,Radio Frequency Melting,Ar-gas,,,,,,,,,
60490a203e6da430a7213429,Co85V8Zr7,"Nose, M., Kanehira, J., Ohnuma, S., Shirakawa, K., Masumoto, T.: J. Appl. Phys. 52 (1981)1911-1913.",AM,Melt Spinning,Ribbon,,,,,Carter,,,10.1063/1.329567,,,,Radio Frequency Melting,Air,,,,,,,,,
60490a203e6da430a721342a,Co85W5Zr10,"Nose, M.: Doctor Thesis, Tohoku University, 1988.",AM,Melt Spinning,Ribbon,Width X Thickness,2,0.15,,Carter,,,,,,,Radio Frequency Melting,Ar-gas,,,,,,,,,
60490a203e6da430a721342b,Co85Zr15,"Hirota, A., Ebidzuka, K., Habazaki, H., Kawashima, A., Asami, K., Hashimoto, K.: Proc.Symp. Corros. Electrochem. Catal. Metastable Metals, and Intermetallics, Clayton, C.R.,Hashimoto, K. (eds.), Pennington: The Electrochem. Soc., 1993, p. 381-392.",AM,Melt Spinning,Ribbon,,,, XRD,Carter,,,,,,,,,,,,,,,,,
60490a203e6da430a721342c,Co86.2Mo6.4Zr7.4,"Nose, M.: Doctor Thesis, Tohoku University, 1988.",AM,Melt Spinning,Ribbon,Width X Thickness,2,0.15,AXS  SEM  TEM  XRD,Carter,,,,,,,Radio Frequency Melting,,,,,,,,,,
60490a203e6da430a721342d,Co86.5Mo8Zr5.5,"Mizoguchi, T., Hatta, S., Akiyama, K., Maeda, K., Takayama, S.: Proc. 4th Int. Conf.Rapidly Quenched Met., Sendai, Masumoto, T., Suzuki, K. (eds.), The Japan Institute ofMetals 2 (1982) 1195-1198.",AM,Melt Spinning,Ribbon,,,, XRD,Carter,,,,,,,Radio Frequency Melting,,,,,,,,,,
60490a203e6da430a721342e,Co86.5V6Zr7.5,"Nose, M., Kanehira, J., Ohnuma, S., Shirakawa, K., Masumoto, T.: J. Appl. Phys. 52 (1981)1911-1913.",AM,Melt Spinning,Ribbon,,,,,Carter,,,10.1063/1.329567,,,,Radio Frequency Melting,Air,,,,,,,,,
60490a203e6da430a721342f,Co86.8W8Zr5.2,"Nose, M., Kanehira, J., Ohnuma, S., Shirakawa, K., Masumoto, T.: J. Appl. Phys. 52 (1981)1911-1913.",AM,Melt Spinning,Ribbon,,,,,Carter,,,10.1063/1.329567,,,,Radio Frequency Melting,Air,,,,,,,,,
60490a203e6da430a7213430,Co87.2Cr6Zr6.8,"Nose, M., Kanehira, J., Ohnuma, S., Shirakawa, K., Masumoto, T.: J. Appl. Phys. 52 (1981)1911-1913.",AM,Melt Spinning,Ribbon,,,, XRD ,Carter,,,10.1063/1.329567,,,,Radio Frequency Melting,,,,,,,,,,
60490a203e6da430a7213431,Co88.5Cr4Zr7.5,"Nose, M., Kanehira, J., Ohnuma, S., Shirakawa, K., Masumoto, T.: J. Appl. Phys. 52 (1981)1911-1913.",AM,Melt Spinning,Ribbon,,,, XRD ,Carter,,,10.1063/1.329567,,,,Radio Frequency Melting,,,,,,,,,,
60490a203e6da430a7213432,Co88.5W6Zr5.5,"Nose, M., Kanehira, J., Ohnuma, S., Shirakawa, K., Masumoto, T.: J. Appl. Phys. 52 (1981)1911-1913.",AM,Melt Spinning,Ribbon,,,,,Carter,,,10.1063/1.329567,,,,Radio Frequency Melting,Air,,,,,,,,,
60490a203e6da430a7213433,Co88Mo6Zr6,"Mizoguchi, T., Hatta, S., Akiyama, K., Maeda, K., Takayama, S.: Proc. 4th Int. Conf.Rapidly Quenched Met., Sendai, Masumoto, T., Suzuki, K. (eds.), The Japan Institute ofMetals 2 (1982) 1195-1198.",AM,Melt Spinning,Ribbon,,,, XRD,Carter,,,,,,,Radio Frequency Melting,,,,,,,,,,
60490a203e6da430a7213434,Co88Ni2Zr10,"Nose, M.: Doctor Thesis, Tohoku University, 1988.",AM,Melt Spinning,Ribbon,Width X Thickness,2,0.15,AXS  SEM  TEM  XRD,Carter,,,,,,,Radio Frequency Melting,,,,,,,,,,
60490a203e6da430a7213435,Co88Si2Zr10,"Nose, M.: Doctor Thesis, Tohoku University, 1988.",AM,Melt Spinning,Ribbon,Width X Thickness,2,0.15, SEM  TEM  XRD ,Carter,,,,,,,Radio Frequency Melting,Ar-gas,,,,,,,,,
60490a203e6da430a7213436,Co88V4Zr8,"Nose, M., Kanehira, J., Ohnuma, S., Shirakawa, K., Masumoto, T.: J. Appl. Phys. 52 (1981)1911-1913.",AM,Melt Spinning,Ribbon,,,,,Carter,,,10.1063/1.329567,,,,Radio Frequency Melting,Air,,,,,,,,,
60490a203e6da430a7213437,Co88Zr12,"Shirakawa, K., Fukamichi, K., Kanehira, J., Masumoto, T.: Proc. 4th Int. Conf. RapidlyQuenched Met., Sendai, Masumoto, T., Suzuki, K. (eds.), The Japan Institute of Metals 2(1982) 861-864.",AM,,,,,, XRD ,Carter,,,,,,,,,,,,,,,,,
60490a203e6da430a7213438,Co89.5V2Zr8.5,"Nose, M., Kanehira, J., Ohnuma, S., Shirakawa, K., Masumoto, T.: J. Appl. Phys. 52 (1981)1911-1913.",AM,Melt Spinning,Ribbon,,,,,Carter,,,10.1063/1.329567,,,,Radio Frequency Melting,Air,,,,,,,,,
60490a203e6da430a7213439,Co89.7Cr2Zr8.3,"Nose, M., Kanehira, J., Ohnuma, S., Shirakawa, K., Masumoto, T.: J. Appl. Phys. 52 (1981)1911-1913.",AM,Melt Spinning,Ribbon,,,, XRD ,Carter,,,10.1063/1.329567,,,,Radio Frequency Melting,,,,,,,,,,
60490a203e6da430a721343a,Co89.8W4Zr6.2,"Nose, M., Kanehira, J., Ohnuma, S., Shirakawa, K., Masumoto, T.: J. Appl. Phys. 52 (1981)1911-1913.",AM,Melt Spinning,Ribbon,,,,,Carter,,,10.1063/1.329567,,,,Radio Frequency Melting,Air,,,,,,,,,
60490a203e6da430a721343b,Co89Mo4Zr7,"Mizoguchi, T., Hatta, S., Akiyama, K., Maeda, K., Takayama, S.: Proc. 4th Int. Conf.Rapidly Quenched Met., Sendai, Masumoto, T., Suzuki, K. (eds.), The Japan Institute ofMetals 2 (1982) 1195-1198.",AM,Melt Spinning,Ribbon,,,, XRD,Carter,,,,,,,Radio Frequency Melting,,,,,,,,,,
60490a203e6da430a721343c,Co89Nb8.5Zr2.5,"Nose, M., Mitera, M., Shirakawa, K., Kimura, T., Masumoto, T., Fujimori, H.: Nippon OyoJiki Gakkaishi (in Japanese)  17 (1993) 247-252.",AM,Deposition,Thin Film,,,,,Carter,,,10.3379/jmsjmag.17.247,,,,,Ar-gas,,,,,,,,,
60490a203e6da430a721343d,Co90.2W2Zr7.8,"Nose, M., Kanehira, J., Ohnuma, S., Shirakawa, K., Masumoto, T.: J. Appl. Phys. 52 (1981)1911-1913.",AM,Melt Spinning,Ribbon,,,,,Carter,,,10.1063/1.329567,,,,Radio Frequency Melting,Air,,,,,,,,,
60490a203e6da430a721343e,Co90Mo2Zr8,"Mizoguchi, T., Hatta, S., Akiyama, K., Maeda, K., Takayama, S.: Proc. 4th Int. Conf.Rapidly Quenched Met., Sendai, Masumoto, T., Suzuki, K. (eds.), The Japan Institute ofMetals 2 (1982) 1195-1198.",AM,Melt Spinning,Ribbon,,,, XRD,Carter,,,,,,,Radio Frequency Melting,,,,,,,,,,
60490a203e6da430a721343f,Co90Si10,"Inoue, A., Furukawa, S., Masumoto, T.: J. Mater. Sci. 22 (1987) 1670-1676.",CR,Melt Spinning,Ribbon,Width X Thickness,1,0.02,TEM XRD,Carter,,,10.1007/BF01132390,,,,Arc Melting,Ar-gas,,,,,,,,,
60490a203e6da430a7213440,Co90Zr10,"Rosenberg, M., Hardebusch, U., Schoene-Warnefeld, A., Wernhard, R., Fukamichi, K.: J.Phys. F 18 (1988) 259-273.",AM,Melt Spinning,Ribbon,,,, XRD,Carter,,,10.1088/0305-4608/18/2/009,,,,,,,,,,,,,,
60490a203e6da430a7213441,Co90Zr10,"['Nose, M.: Doctor Thesis, Tohoku University, 1988.'
 'Shirakawa, K., Fukamichi, K., Kanehira, J., Masumoto, T.: Proc. 4th Int. Conf. RapidlyQuenched Met., Sendai, Masumoto, T., Suzuki, K. (eds.), The Japan Institute of Metals 2(1982) 861-864.'
 'Naka, M., Miyake, M., Maeda, M., Okamoto, I., Arata, Y.: Proc. 5th Int. Conf. RapidlyQuenched Met., W√ºrzburg, Steeb, S., Warlimont, H. (eds.), Elsevier Science PublishersB.V. 2 (1985) 1473-1476.'
 'Shirakawa, K., Fukamichi, K., Kaneko, T., Masumoto, T.: Sci. Rep. Res. Inst. TohokuUniv. Ser. A 31 (1983) 54-78.']",AM,Melt Spinning,Ribbon,Width X Thickness,2,['0.15' nan '0.03'],"['AXS SEM TEM XRD' 'SEM  TEM XRD' ' XRD ' 'AXS  SEM  TEM  XRD ' ' XRD'
 'AXS  SEM  TEM  XRD' 'SEM  TEM  XRD ' nan]",Carter,,,,,,,Radio Frequency Melting,Ar-gas,,,,,,,,,
60490a203e6da430a7213442,Co90Zr10,"Noh, T.-H., Inoue, A., Fujimori, H., Masumoto, T.: J. Non-Cryst. Solids 152 (1993) 212-218.",AM,Melt Spinning,Ribbon,Width X Thickness,1,0.02, XRD,Carter,,,10.1016/0022-3093(93)90254-U,,,,,,,,,,,,,,
60490a203e6da430a7213443,Co90Zr10,"Chen, J.-C., Wang, Z.-X., Zhan, W.-S., Zhao, J.-G., Shen, B.-G., Zheng X.N., Chen, Q.-H.:Mater. Sci. Eng. 99 (1988) 215-217.",AM,Melt Spinning,Ribbon,,,, XRD,Carter,,,10.1016/0025-5416(88)90353-9,,,,,,,,,,,,,,
60490a203e6da430a7213444,Co90Zr10,"Shen, B.-G., Guo, H.-Q., Yang, L.-Y., Gou, H.-Q., Zhao, J.-G.: Mater. Sci. Eng. A 133(1991) 165-168.",AM,Melt Spinning,Ribbon,Width X Thickness,1,0.02-0.03,TEM XRD,Carter,,,10.1016/0921-5093(91)90040-T,,,,Arc Melting,Ar-gas,,,,,,,,,
60490a203e6da430a7213445,Co91Zr9,"['Kimura, H., Inoue, A., Murakami, Y., Masumoto, T.: Sci. Rep. Res. Inst. Tohoku Univ. Ser.A 36 (1992) 213-223.'
 'Mizoguchi, T., Hatta, S., Akiyama, K., Maeda, K., Takayama, S.: Proc. 4th Int. Conf.Rapidly Quenched Met., Sendai, Masumoto, T., Suzuki, K. (eds.), The Japan Institute ofMetals 2 (1982) 1195-1198.']",AM,Melt Spinning,Ribbon,Width X Thickness,1,0.02,['TEM XRD' ' XRD'],Carter,,,,,,,['Arc Melting' 'Radio Frequency Melting'],Ar-gas,,,,,,,,,
60490a203e6da430a7213446,Co91Zr9,"Nose, M., Kanehira, J., Ohnuma, S., Shirakawa, K., Masumoto, T.: J. Appl. Phys. 52 (1981)1911-1913.",AM,Melt Spinning,Ribbon,,,, XRD ,Carter,,,10.1063/1.329567,,,,Radio Frequency Melting,,,,,,,,,,
60490a203e6da430a7213447,Co95Si5,"Inoue, A., Furukawa, S., Masumoto, T.: J. Mater. Sci. 22 (1987) 1670-1676.",CR,Melt Spinning,Ribbon,Width X Thickness,1,0.02,TEM XRD,Carter,,,10.1007/BF01132390,,,,Arc Melting,Ar-gas,,,,,,,,,
60490a203e6da430a7213448,Co9Fe81Zr10,"Shirakawa, K., Fukamichi, K., Kaneko, T., Masumoto, T.: Sci. Rep. Res. Inst. TohokuUniv. Ser. A 31 (1983) 54-78.",AM,Melt Spinning,Ribbon,,,, XRD,Carter,,,,,,,,,,,,,,,,,
