Repository: leschultz/Molecular-Dynamic-Characteristic-Temperatures-for-Predicting-Metallic-Glass-Forming-Ability

├── README.md
├── features
│   ├── MDF_DMREF_Metallic_Glasses_v5
│   │   ├── MDF_DMREF_Metallic_Glasses_v5.csv
│   │   └── update_metallic_glasses.py
│   ├── features_dmax_cts
│   │   ├── features_dmax_cts.csv
│   │   ├── features_dmax_cts.json
│   │   └── upload.py
│   ├── features_gfa_cts
│   │   ├── features_gfa_cts.csv
│   │   ├── features_gfa_cts.json
│   │   ├── requirements.txt
│   │   └── upload.py
│   └── prsd_features_gfa_cts
│       └── prsd_features_gfa_cts.csv
└── plots
    ├── classification
    │   ├── original
    │   │   ├── PR_positive.png
    │   │   └── PR_positive_data.csv
    │   └── prsd
    │       ├── PRSD_PR_positive_data.csv
    │       └── PR_positive_PRSD.png

File: features/MDF_DMREF_Metallic_Glasses_v5/MDF_DMREF_Metallic_Glasses_v5.csv (part 42 of 58)
_id,Composition,Reference,Is_Amorphous?,Casting,Type,Size_Measure,Size1,Size2,Characterization,From,Tg_[K],Tl_[K],DOI,Dmax_[mm],Tx_[K],Tm_[K],Melting,Environment,Sigma_[Mpa],Zmax_[mm],E_[GPA],Possion's_Ratio,v,Rc_[K/s],Fracture_Strength_[MPa],G_[GPa],Density_[g/cm^3]
60490a203e6da430a7213449,Co9Fe81Zr10,"Noh, T.-H., Inoue, A., Fujimori, H., Masumoto, T.: J. Non-Cryst. Solids 152 (1993) 212-218.",AM,Melt Spinning,Ribbon,Width X Thickness,1,0.02, XRD,Carter,,,10.1016/0022-3093(93)90254-U,,,,,,,,,,,,,,
60490a203e6da430a721344a,Co9Ni69.5P21.5,"Budurov, S., Fotty, V., Toncheva, S., Kovacheva, R.: Mater. Sci. Eng. A 133 (1991) 455-457.",CR,Melt Spinning,Ribbon,Thickness,0.025-0.045,,XRD,Carter,,,10.1016/0921-5093(91)90109-Z,,,,Radio Frequency Melting,,,,,,,,,,
60490a203e6da430a721344b,Co9Ni72P19,"Budurov, S., Fotty, V., Toncheva, S., Kovacheva, R.: Mater. Sci. Eng. A 133 (1991) 455-457.",AM,Melt Spinning,Ribbon,Thickness,0.025-0.045,,XRD,Carter,,,10.1016/0921-5093(91)90109-Z,,,,Radio Frequency Melting,,,,,,,,,,
60490a203e6da430a721344c,Co9Ni74P17,"Budurov, S., Fotty, V., Toncheva, S., Kovacheva, R.: Mater. Sci. Eng. A 133 (1991) 455-457.",CR,Melt Spinning,Ribbon,Thickness,0.025-0.045,,XRD,Carter,,,10.1016/0921-5093(91)90109-Z,,,,Radio Frequency Melting,,,,,,,,,,
60490a203e6da430a721344d,Cr0.5Pd79.5Si20,"Hasegawa, R., Tsuei, C.C.: Phys. Rev. B 2 (1970) 1631-1643.",AM,Melt Spinning,Ribbon,,,,,Carter,,,10.1103/PhysRevB.2.1631,,,,,,,,,,,,,,
60490a203e6da430a721344e,Cr10Fe80Zr10,"Naka, M., Miyake, M., Maeda, M., Okamoto, I., Arata, Y.: Proc. 5th Int. Conf. RapidlyQuenched Met., W√ºrzburg, Steeb, S., Warlimont, H. (eds.), Elsevier Science PublishersB.V. 2 (1985) 1473-1476.",AM,Melt Spinning,Ribbon,Width X Thickness,2,0.03,XRD,Carter,,,,,,,,,,,,,,,,,
60490a203e6da430a721344f,Cr10Fe80Zr10,"Lu, Z.C., Xianyu, Z., Shen, B.G., Liu, J.: Mater. Sci. Eng. A 181/182 (1994) 1001-1003.",AM,Melt Spinning,Ribbon,Width X Thickness,1.5,0.02-0.03,XRD,Carter,,,10.1016/0921-5093(94)90788-9,,,,Radio Frequency Melting,Ar-gas,,,,,,,,,
60490a203e6da430a7213450,Cr10Ni29.7Zr60.3,"Mizutani, U., Mishima, C., Goto, T.: J. Phys. Condens. Matter 1 (1989) 1831-1842.",AM,Melt Spinning,Ribbon,,,, XRD,Carter,,,10.1088/0953-8984/1/10/004,,,,Radio Frequency Melting,,,,,,,,,,
60490a203e6da430a7213451,Cr10Ni50Zr40,"Ebizuka, K., Habazaki, H., Akiyama, E., Kawashima, A., Asami, K., Hashimoto, K.: Mater.Sci. Eng. A 181/182 (1994) 1091-1094.",AM,Melt Spinning,Ribbon,,,,SEM  XRD,Carter,,,10.1016/0921-5093(94)90808-7,,,,Radio Frequency Melting,,,,,,,,,,
60490a203e6da430a7213452,Cr10Ni70P20,"Naka, M., Hashimoto, K., Masumoto, T.: J. Non-Cryst. Solids 34 (1979) 257-266.",AM,Melt Spinning,Ribbon,,,, XRD,Carter,,,10.1016/0022-3093(79)90040-1,,,,Radio Frequency Melting,,,,,,,,,,
60490a203e6da430a7213453,Cr10Ni70P20,"Naka, M., Hashimoto, K., Masumoto, T.: Sci. Rep. Res. Inst. Tohoku Univ. Ser. A 28(1980) 156-163.",AM,Melt Spinning,Ribbon,Width X Thickness,2,0.03, XRD,Carter,,,,,,,Radio Frequency Melting,,,,,,,,,,
60490a203e6da430a7213454,Cr10Ni70P20,"Kawashima, A., Asami, K., Hashimoto, K.: J. Non-Cryst. Solids 70 (1985) 69-83.",AM,Melt Spinning,Ribbon,Width X Thickness,5, 0.02-0.03,SEM  XRD,Carter,,,10.1016/0022-3093(85)90094-8,,,,Radio Frequency Melting,,,,,,,,,,
60490a203e6da430a7213455,Cr10Ni71P19,"Zhang, B.-P., Habazaki, H., Kawashima, A., Asami, K., Hashimoto, K.: Corros. Sci. 33(1992) 667-679.",AM,Melt Spinning,Ribbon,Width X Thickness,0.5-1.0,20-0.03, XRD,Carter,,,10.1016/0010-938X(92)90101-8,,,,Radio Frequency Melting,,,,,,,,,,
60490a203e6da430a7213456,Cr10Si15Zr75,"Inoue, A., Chen, H.S., Krause, J.T., Masumoto, T.: J. Non-Cryst. Solids 68 (1984) 63-73.",AM,Melt Spinning,Ribbon,Width X Thickness,1,0.02,,Carter,,,10.1016/0022-3093(84)90034-6,,,,Radio Frequency Melting,,,,,,,,,,
60490a203e6da430a7213457,Cr10Si15Zr75,"Inoue, A., Takahashi, Y., Suryanarayana, C., Masumoto, T.: J. Mater. Sci. 17 (1982) 3253-3262.",AM,Melt Spinning,Ribbon,,,,,Carter,,,,,,,,Ar-gas,,,,,,,,,
60490a203e6da430a7213458,Cr14Ni68P18,"Jiang, H.G., Wang, J.T., Ding, B.Z.: J. Non-Cryst. Solids 156-158 (1993) 837-840.",AM,Melt Spinning,Ribbon,Width X Thickness,3,0.02, XRD,Carter,,,10.1016/0022-3093(93)90081-8,,,,Radio Frequency Melting,,,,,,,,,,
60490a203e6da430a7213459,Cr15Fe75Zr10,"Naka, M., Miyake, M., Maeda, M., Okamoto, I., Arata, Y.: Proc. 5th Int. Conf. RapidlyQuenched Met., W√ºrzburg, Steeb, S., Warlimont, H. (eds.), Elsevier Science PublishersB.V. 2 (1985) 1473-1476.",AM,Melt Spinning,Ribbon,Width X Thickness,2,0.03,XRD,Carter,,,,,,,,,,,,,,,,,
60490a203e6da430a721345a,Cr15Ni15Zr70,"Ebizuka, K., Habazaki, H., Akiyama, E., Kawashima, A., Asami, K., Hashimoto, K.: Mater.Sci. Eng. A 181/182 (1994) 1091-1094.",AM,Melt Spinning,Ribbon,,,,SEM  XRD,Carter,,,10.1016/0921-5093(94)90808-7,,,,Radio Frequency Melting,,,,,,,,,,
60490a203e6da430a721345b,Cr15Ni25Zr60,"Ebizuka, K., Habazaki, H., Akiyama, E., Kawashima, A., Asami, K., Hashimoto, K.: Mater.Sci. Eng. A 181/182 (1994) 1091-1094.",AM,Melt Spinning,Ribbon,,,,SEM  XRD,Carter,,,10.1016/0921-5093(94)90808-7,,,,Radio Frequency Melting,,,,,,,,,,
60490a203e6da430a721345c,Cr15Ni28.05Zr56.95,"Zehringer, R., Oelhafen, P., G√ºntherodt, H.-J., Yamada, Y., Mizutani, U.: Mater. Sci. Eng.99 (1988) 317-320.",AM,Melt Spinning,,,,, XRD,Carter,,,10.1016/0025-5416(88)90348-5,,,,Radio Frequency Melting,,,,,,,,,,
60490a203e6da430a721345d,Cr15Ni28.05Zr56.95,"Mizutani, U., Mishima, C., Goto, T.: J. Phys. Condens. Matter 1 (1989) 1831-1842.",AM,Melt Spinning,Ribbon,,,, XRD,Carter,,,10.1088/0953-8984/1/10/004,,,,Radio Frequency Melting,,,,,,,,,,
60490a203e6da430a721345e,Cr15Ni35Zr50,"Ebizuka, K., Habazaki, H., Akiyama, E., Kawashima, A., Asami, K., Hashimoto, K.: Mater.Sci. Eng. A 181/182 (1994) 1091-1094.",AM,Melt Spinning,Ribbon,,,,SEM  XRD,Carter,,,10.1016/0921-5093(94)90808-7,,,,Radio Frequency Melting,,,,,,,,,,
60490a203e6da430a721345f,Cr15Ni45Zr40,"Ebizuka, K., Habazaki, H., Akiyama, E., Kawashima, A., Asami, K., Hashimoto, K.: Mater.Sci. Eng. A 181/182 (1994) 1091-1094.",AM,Melt Spinning,Ribbon,,,,SEM  XRD,Carter,,,10.1016/0921-5093(94)90808-7,,,,Radio Frequency Melting,,,,,,,,,,
60490a203e6da430a7213460,Cr15Ni65P20,"Naka, M., Hashimoto, K., Masumoto, T.: Sci. Rep. Res. Inst. Tohoku Univ. Ser. A 28(1980) 156-163.",AM,Melt Spinning,Ribbon,Width X Thickness,2,0.03, XRD,Carter,,,,,,,Radio Frequency Melting,,,,,,,,,,
60490a203e6da430a7213461,Cr15Ni66P19,"Zhang, B.-P., Habazaki, H., Kawashima, A., Asami, K., Hashimoto, K.: Corros. Sci. 33(1992) 667-679.",AM,Melt Spinning,Ribbon,Width X Thickness,0.5-1.0,20-0.03, XRD,Carter,,,10.1016/0010-938X(92)90101-8,,,,Radio Frequency Melting,,,,,,,,,,
60490a203e6da430a7213462,Cr15Si15Zr70,"Inoue, A., Takahashi, Y., Suryanarayana, C., Masumoto, T.: J. Mater. Sci. 17 (1982) 3253-3262.",AM,Melt Spinning,Ribbon,,,,,Carter,,,,,,,,Ar-gas,,,,,,,,,
60490a203e6da430a7213463,Cr17Fe73Zr10,"Naka, M., Miyake, M., Maeda, M., Okamoto, I., Arata, Y.: Proc. 5th Int. Conf. RapidlyQuenched Met., W√ºrzburg, Steeb, S., Warlimont, H. (eds.), Elsevier Science PublishersB.V. 2 (1985) 1473-1476.",AM,Melt Spinning,Ribbon,Width X Thickness,2,0.03,XRD,Carter,,,,,,,,,,,,,,,,,
60490a203e6da430a7213464,Cr18Ni62P20,"Kawashima, A., Asami, K., Hashimoto, K.: J. Non-Cryst. Solids 70 (1985) 69-83.",AM,Melt Spinning,Ribbon,Width X Thickness,5, 0.02-0.03,SEM  XRD,Carter,,,10.1016/0022-3093(85)90094-8,,,,Radio Frequency Melting,,,,,,,,,,
60490a203e6da430a7213465,Cr19Mo19Ni62,"Park, P.Y., Akiyama, E., Habazaki, H., Kawashima, A., Asami, K., Hashimoto, K.: Corros.Sci. 36 (1994) 1395-1410.",AM,Deposition,Thin Film,,,,,Carter,,,10.1016/0010-938X(94)90188-0,,,,,Ar-gas,,,,,,,,,
60490a203e6da430a7213466,Cr19Mo66Ni15,"Park, P.Y., Akiyama, E., Habazaki, H., Kawashima, A., Asami, K., Hashimoto, K.: Corros.Sci. 36 (1994) 1395-1410.",CR,Deposition,Thin Film,,,,,Carter,,,10.1016/0010-938X(94)90188-0,,,,,Ar-gas,,,,,,,,,
60490a203e6da430a7213467,Cr1Ge18Pd81,"Ilonca, G.: Proc. 4th Int. Conf. Rapidly Quenched Met., Sendai, Masumoto, T., Suzuki, K.(eds.), The Japan Institute of Metals 2 (1982) 843-846.",AM,Deposition,Thin Film,,,,,Carter,,,,,,,Radio Frequency Melting,Ar-gas,,,,,,,,,
60490a203e6da430a7213468,Cr1Pd79Si20,"Hasegawa, R., Tsuei, C.C.: Phys. Rev. B 2 (1970) 1631-1643.",AM,Melt Spinning,Ribbon,,,,,Carter,,,10.1103/PhysRevB.2.1631,,,,,,,,,,,,,,
60490a203e6da430a7213469,Cr20Fe70Zr10,"Naka, M., Miyake, M., Maeda, M., Okamoto, I., Arata, Y.: Proc. 5th Int. Conf. RapidlyQuenched Met., W√ºrzburg, Steeb, S., Warlimont, H. (eds.), Elsevier Science PublishersB.V. 2 (1985) 1473-1476.",AM,Melt Spinning,Ribbon,Width X Thickness,2,0.03,XRD,Carter,,,,,,,,,,,,,,,,,
60490a203e6da430a721346a,Cr20Ni26.4Zr53.6,"Mizutani, U., Mishima, C., Goto, T.: J. Phys. Condens. Matter 1 (1989) 1831-1842.",AM,Melt Spinning,Ribbon,,,, XRD,Carter,,,10.1088/0953-8984/1/10/004,,,,Radio Frequency Melting,,,,,,,,,,
60490a203e6da430a721346b,Cr20Ni60P20,"Naka, M., Hashimoto, K., Masumoto, T.: Sci. Rep. Res. Inst. Tohoku Univ. Ser. A 28(1980) 156-163.",AM,Melt Spinning,Ribbon,Width X Thickness,2,0.03, XRD,Carter,,,,,,,Radio Frequency Melting,,,,,,,,,,
60490a203e6da430a721346c,Cr20Ni60P20,"Naka, M., Hashimoto, K., Masumoto, T.: J. Non-Cryst. Solids 34 (1979) 257-266.",AM,Melt Spinning,Ribbon,,,, XRD,Carter,,,10.1016/0022-3093(79)90040-1,,,,Radio Frequency Melting,,,,,,,,,,
60490a203e6da430a721346d,Cr20Ni61P19,"Zhang, B.-P., Habazaki, H., Kawashima, A., Asami, K., Hashimoto, K.: Corros. Sci. 33(1992) 667-679.",AM,Melt Spinning,Ribbon,Width X Thickness,0.5-1.0,20-0.03, XRD,Carter,,,10.1016/0010-938X(92)90101-8,,,,Radio Frequency Melting,,,,,,,,,,
60490a203e6da430a721346e,Cr20Si15Zr65,"Inoue, A., Takahashi, Y., Suryanarayana, C., Masumoto, T.: J. Mater. Sci. 17 (1982) 3253-3262.",AM,Melt Spinning,Ribbon,,,,,Carter,,,,,,,,Ar-gas,,,,,,,,,
60490a203e6da430a721346f,Cr20Si15Zr65,"Inoue, A., Chen, H.S., Krause, J.T., Masumoto, T.: J. Non-Cryst. Solids 68 (1984) 63-73.",AM,Melt Spinning,Ribbon,Width X Thickness,1,0.02,,Carter,,,10.1016/0022-3093(84)90034-6,,,,Radio Frequency Melting,,,,,,,,,,
60490a203e6da430a7213470,Cr22Mo57Ni21,"Park, P.Y., Akiyama, E., Habazaki, H., Kawashima, A., Asami, K., Hashimoto, K.: Corros.Sci. 36 (1994) 1395-1410.",AM,Deposition,Thin Film,,,,,Carter,,,10.1016/0010-938X(94)90188-0,,,,,Ar-gas,,,,,,,,,
60490a203e6da430a7213471,Cr22Mo61Ni17,"Park, P.Y., Akiyama, E., Habazaki, H., Kawashima, A., Asami, K., Hashimoto, K.: Corros.Sci. 36 (1994) 1395-1410.",AC,Deposition,Thin Film,,,,,Carter,,,10.1016/0010-938X(94)90188-0,,,,,Ar-gas,,,,,,,,,
60490a203e6da430a7213472,Cr23Fe55P22,"Onodera, H.: Sci. Rep. Res. Inst. Tohoku Univ. Ser. A 36 (1992) 200-212.",AM,Melt Spinning,Ribbon,Width X Thickness,1, 0.01-0.02,SEM  XRD ,Carter,,,,,,,Radio Frequency Melting,,,,,,,,,,
60490a203e6da430a7213473,Cr23Mo43Ni34,"Park, P.Y., Akiyama, E., Habazaki, H., Kawashima, A., Asami, K., Hashimoto, K.: Corros.Sci. 36 (1994) 1395-1410.",AM,Deposition,Thin Film,,,,,Carter,,,10.1016/0010-938X(94)90188-0,,,,,Ar-gas,,,,,,,,,
60490a203e6da430a7213474,Cr24Fe56.5P19.5,"Onodera, H.: Sci. Rep. Res. Inst. Tohoku Univ. Ser. A 36 (1992) 200-212.",AM,Melt Spinning,Ribbon,Width X Thickness,1, 0.01-0.02,SEM  XRD ,Carter,,,,,,,Radio Frequency Melting,,,,,,,,,,
60490a203e6da430a7213475,Cr25Fe57.5P17.5,"Onodera, H.: Sci. Rep. Res. Inst. Tohoku Univ. Ser. A 36 (1992) 200-212.",AM,Melt Spinning,Ribbon,Width X Thickness,1, 0.01-0.02,SEM  XRD ,Carter,,,,,,,Radio Frequency Melting,,,,,,,,,,
60490a203e6da430a7213476,Cr25Fe65Zr10,"Naka, M., Miyake, M., Maeda, M., Okamoto, I., Arata, Y.: Proc. 5th Int. Conf. RapidlyQuenched Met., W√ºrzburg, Steeb, S., Warlimont, H. (eds.), Elsevier Science PublishersB.V. 2 (1985) 1473-1476.",AM,Melt Spinning,Ribbon,Width X Thickness,2,0.03,XRD,Carter,,,,,,,,,,,,,,,,,
60490a203e6da430a7213477,Cr25Ni56P19,"Zhang, B.-P., Habazaki, H., Kawashima, A., Asami, K., Hashimoto, K.: Corros. Sci. 33(1992) 667-679.",AM,Melt Spinning,Ribbon,Width X Thickness,0.5-1.0,20-0.03, XRD,Carter,,,10.1016/0010-938X(92)90101-8,,,,Radio Frequency Melting,,,,,,,,,,
60490a203e6da430a7213478,Cr26Fe59.5P14.5,"Onodera, H.: Sci. Rep. Res. Inst. Tohoku Univ. Ser. A 36 (1992) 200-212.",AM,Melt Spinning,Ribbon,Width X Thickness,1, 0.01-0.02,SEM  XRD ,Carter,,,,,,,Radio Frequency Melting,,,,,,,,,,
60490a203e6da430a7213479,Cr26Fe60.5P13.5,"Onodera, H.: Sci. Rep. Res. Inst. Tohoku Univ. Ser. A 36 (1992) 200-212.",AM,Melt Spinning,Ribbon,Width X Thickness,1, 0.01-0.02,SEM  XRD ,Carter,,,,,,,Radio Frequency Melting,,,,,,,,,,
60490a203e6da430a721347a,Cr2Fe78P20,"Cadet, P., Keddam, M., Takenouti, H.: Proc. 4th Int. Conf. Rapidly Quenched Met., Sendai,Masumoto, T., Suzuki, K. (eds.), The Japan Institute of Metals 2 (1982) 1447-1451.",AM,Melt Spinning,Ribbon,Width X Thickness,0.08,0.013,SEM ,Carter,,,,,,,Radio Frequency Melting,,,,,,,,,,
60490a203e6da430a721347b,Cr2Fe88Zr10,"Lu, Z.C., Xianyu, Z., Shen, B.G., Liu, J.: Mater. Sci. Eng. A 181/182 (1994) 1001-1003.",AM,Melt Spinning,Ribbon,Width X Thickness,1.5,0.02-0.03,XRD,Carter,,,10.1016/0921-5093(94)90788-9,,,,Radio Frequency Melting,Ar-gas,,,,,,,,,
60490a203e6da430a721347c,Cr2Pd78Si20,"Hasegawa, R., Tsuei, C.C.: Phys. Rev. B 2 (1970) 1631-1643.",AM,Melt Spinning,Ribbon,,,,,Carter,,,10.1103/PhysRevB.2.1631,,,,,,,,,,,,,,
60490a203e6da430a721347d,Cr30Ni51P19,"Zhang, B.-P., Habazaki, H., Kawashima, A., Asami, K., Hashimoto, K.: Corros. Sci. 33(1992) 667-679.",AM,Melt Spinning,Ribbon,Width X Thickness,0.5-1.0,20-0.03, XRD,Carter,,,10.1016/0010-938X(92)90101-8,,,,Radio Frequency Melting,,,,,,,,,,
60490a203e6da430a721347e,Cr32Mo25Ni43,"Park, P.Y., Akiyama, E., Habazaki, H., Kawashima, A., Asami, K., Hashimoto, K.: Corros.Sci. 36 (1994) 1395-1410.",AM,Deposition,Thin Film,,,,,Carter,,,10.1016/0010-938X(94)90188-0,,,,,Ar-gas,,,,,,,,,
60490a203e6da430a721347f,Cr33Ni0.05Zr66.95,"Zehringer, R., Oelhafen, P., G√ºntherodt, H.-J., Yamada, Y., Mizutani, U.: Mater. Sci. Eng.99 (1988) 317-320.",AM,Melt Spinning,Ribbon,,,, XRD,Carter,,,10.1016/0025-5416(88)90348-5,,,,Radio Frequency Melting,,,,,,,,,,
60490a203e6da430a7213480,Cr33Ni0.15Zr66.85,"Zehringer, R., Oelhafen, P., G√ºntherodt, H.-J., Yamada, Y., Mizutani, U.: Mater. Sci. Eng.99 (1988) 317-320.",AM,Melt Spinning,Ribbon,,,, XRD,Carter,,,10.1016/0025-5416(88)90348-5,,,,Radio Frequency Melting,,,,,,,,,,
60490a203e6da430a7213481,Cr33Ni0.1Zr66.9,"Zehringer, R., Oelhafen, P., G√ºntherodt, H.-J., Yamada, Y., Mizutani, U.: Mater. Sci. Eng.99 (1988) 317-320.",AM,Melt Spinning,Ribbon,,,, XRD,Carter,,,10.1016/0025-5416(88)90348-5,,,,Radio Frequency Melting,,,,,,,,,,
60490a203e6da430a7213482,Cr33Ni0.2Zr66.8,"Zehringer, R., Oelhafen, P., G√ºntherodt, H.-J., Yamada, Y., Mizutani, U.: Mater. Sci. Eng.99 (1988) 317-320.",AM,Melt Spinning,Ribbon,,,, XRD,Carter,,,10.1016/0025-5416(88)90348-5,,,,Radio Frequency Melting,,,,,,,,,,
60490a203e6da430a7213483,Cr35Mo38Ni27,"Park, P.Y., Akiyama, E., Habazaki, H., Kawashima, A., Asami, K., Hashimoto, K.: Corros.Sci. 36 (1994) 1395-1410.",AM,Deposition,Thin Film,,,,,Carter,,,10.1016/0010-938X(94)90188-0,,,,,Ar-gas,,,,,,,,,
60490a203e6da430a7213484,Cr38Mo25Ni37,"Park, P.Y., Akiyama, E., Habazaki, H., Kawashima, A., Asami, K., Hashimoto, K.: Corros.Sci. 36 (1994) 1395-1410.",AM,Deposition,Thin Film,,,,,Carter,,,10.1016/0010-938X(94)90188-0,,,,,Ar-gas,,,,,,,,,
60490a203e6da430a7213485,Cr39Mo33Ni28,"Park, P.Y., Akiyama, E., Habazaki, H., Kawashima, A., Asami, K., Hashimoto, K.: Corros.Sci. 36 (1994) 1395-1410.",AM,Deposition,Thin Film,,,,,Carter,,,10.1016/0010-938X(94)90188-0,,,,,Ar-gas,,,,,,,,,
60490a203e6da430a7213486,Cr3Ge18Zr79,"Ilonca, G.: Proc. 4th Int. Conf. Rapidly Quenched Met., Sendai, Masumoto, T., Suzuki, K.(eds.), The Japan Institute of Metals 2 (1982) 843-846.",AM,Deposition,Thin Film,,,,,Carter,,,,,,,Radio Frequency Melting,Ar-gas,,,,,,,,,
60490a203e6da430a7213487,Cr3Ni77P20,"Naka, M., Hashimoto, K., Masumoto, T.: Sci. Rep. Res. Inst. Tohoku Univ. Ser. A 28(1980) 156-163.",AM,Melt Spinning,Ribbon,Width X Thickness,2,0.03, XRD,Carter,,,,,,,Radio Frequency Melting,,,,,,,,,,
60490a203e6da430a7213488,Cr3Ni77P20,"Naka, M., Hashimoto, K., Masumoto, T.: J. Non-Cryst. Solids 34 (1979) 257-266.",AM,Melt Spinning,Ribbon,,,, XRD,Carter,,,10.1016/0022-3093(79)90040-1,,,,Radio Frequency Melting,,,,,,,,,,
60490a203e6da430a7213489,Cr3Pd77Si20,"Hasegawa, R., Tsuei, C.C.: Phys. Rev. B 2 (1970) 1631-1643.",AM,Melt Spinning,Ribbon,,,,,Carter,,,10.1103/PhysRevB.2.1631,,,,,,,,,,,,,,
60490a203e6da430a721348a,Cr40Mo44Ni16,"Park, P.Y., Akiyama, E., Habazaki, H., Kawashima, A., Asami, K., Hashimoto, K.: Corros.Sci. 36 (1994) 1395-1410.",AM,Deposition,Thin Film,,,,,Carter,,,10.1016/0010-938X(94)90188-0,,,,,Ar-gas,,,,,,,,,
60490a203e6da430a721348b,Cr40Ni40P20,"Zhang, B.-P., Habazaki, H., Kawashima, A., Asami, K., Hashimoto, K.: Corros. Sci. 34(1993) 201-215.",AM,Melt Spinning,Ribbon,Width X Thickness,0.5-1.0,0.02-0.03, TEM  XRD,Carter,,,10.1016/0010-938X(93)90002-X,,,,Radio Frequency Melting,,,,,,,,,,
60490a203e6da430a721348c,Cr42Mo27Ni31,"Park, P.Y., Akiyama, E., Habazaki, H., Kawashima, A., Asami, K., Hashimoto, K.: Corros.Sci. 36 (1994) 1395-1410.",AM,Deposition,Thin Film,,,,,Carter,,,10.1016/0010-938X(94)90188-0,,,,,Ar-gas,,,,,,,,,
60490a203e6da430a721348d,Cr43.5Ni40.5P16,"Zhang, B.-P., Habazaki, H., Kawashima, A., Asami, K., Hiraga, K., Hashimoto, K.: Corros.Sci. 32 (1991) 433-442.",AM,Melt Spinning,Ribbon,Width X Thickness,0.5-1.0,0.01-0.03, XRD,Carter,,,10.1016/0010-938X(91)90124-8,,,,,,,,,,,,,,
60490a203e6da430a721348e,Cr46Mo20Ni34,"Park, P.Y., Akiyama, E., Habazaki, H., Kawashima, A., Asami, K., Hashimoto, K.: Corros.Sci. 36 (1994) 1395-1410.",AM,Deposition,Thin Film,,,,,Carter,,,10.1016/0010-938X(94)90188-0,,,,,Ar-gas,,,,,,,,,
60490a203e6da430a721348f,Cr48Mo26Ni26,"Park, P.Y., Akiyama, E., Habazaki, H., Kawashima, A., Asami, K., Hashimoto, K.: Corros.Sci. 36 (1994) 1395-1410.",AM,Deposition,Thin Film,,,,,Carter,,,10.1016/0010-938X(94)90188-0,,,,,Ar-gas,,,,,,,,,
60490a203e6da430a7213490,Cr48Mo30Ni22,"Park, P.Y., Akiyama, E., Habazaki, H., Kawashima, A., Asami, K., Hashimoto, K.: Corros.Sci. 36 (1994) 1395-1410.",AM,Deposition,Thin Film,,,,,Carter,,,10.1016/0010-938X(94)90188-0,,,,,Ar-gas,,,,,,,,,
60490a203e6da430a7213491,Cr4Fe76P20,"Cadet, P., Keddam, M., Takenouti, H.: Proc. 4th Int. Conf. Rapidly Quenched Met., Sendai,Masumoto, T., Suzuki, K. (eds.), The Japan Institute of Metals 2 (1982) 1447-1451.",AM,Melt Spinning,Ribbon,Width X Thickness,0.08,0.013,SEM ,Carter,,,,,,,Radio Frequency Melting,,,,,,,,,,
60490a203e6da430a7213492,Cr4Fe86Zr10,"Lu, Z.C., Xianyu, Z., Shen, B.G., Liu, J.: Mater. Sci. Eng. A 181/182 (1994) 1001-1003.",AM,Melt Spinning,Ribbon,Width X Thickness,1.5,0.02-0.03,XRD,Carter,,,10.1016/0921-5093(94)90788-9,,,,Radio Frequency Melting,Ar-gas,,,,,,,,,
60490a203e6da430a7213493,Cr4Fe86Zr10,"Naka, M., Miyake, M., Maeda, M., Okamoto, I., Arata, Y.: Proc. 5th Int. Conf. RapidlyQuenched Met., W√ºrzburg, Steeb, S., Warlimont, H. (eds.), Elsevier Science PublishersB.V. 2 (1985) 1473-1476.",AM,Melt Spinning,Ribbon,Width X Thickness,2,0.03,XRD,Carter,,,,,,,,,,,,,,,,,
60490a203e6da430a7213494,Cr4Ge18Zr78,"Ilonca, G.: Proc. 4th Int. Conf. Rapidly Quenched Met., Sendai, Masumoto, T., Suzuki, K.(eds.), The Japan Institute of Metals 2 (1982) 843-846.",AM,Deposition,Thin Film,,,,,Carter,,,,,,,Radio Frequency Melting,Ar-gas,,,,,,,,,
60490a203e6da430a7213495,Cr4Pd76Si20,"Hasegawa, R., Tsuei, C.C.: Phys. Rev. B 2 (1970) 1631-1643.",AM,Melt Spinning,Ribbon,,,,,Carter,,,10.1103/PhysRevB.2.1631,,,,,,,,,,,,,,
60490a203e6da430a7213496,Cr50Ni30P20,"Zhang, B.-P., Habazaki, H., Kawashima, A., Asami, K., Hashimoto, K.: Corros. Sci. 34(1993) 201-215.",AM,Melt Spinning,Ribbon,Width X Thickness,0.5-1.0,0.02-0.03, TEM  XRD,Carter,,,10.1016/0010-938X(93)90002-X,,,,Radio Frequency Melting,,,,,,,,,,
60490a203e6da430a7213497,Cr52Mo10Ni38,"Park, P.Y., Akiyama, E., Habazaki, H., Kawashima, A., Asami, K., Hashimoto, K.: Corros.Sci. 36 (1994) 1395-1410.",AM,Deposition,Thin Film,,,,,Carter,,,10.1016/0010-938X(94)90188-0,,,,,Ar-gas,,,,,,,,,
60490a203e6da430a7213498,Cr52Mo12Ni36,"Park, P.Y., Akiyama, E., Habazaki, H., Kawashima, A., Asami, K., Hashimoto, K.: Corros.Sci. 36 (1994) 1395-1410.",AM,Deposition,Thin Film,,,,,Carter,,,10.1016/0010-938X(94)90188-0,,,,,Ar-gas,,,,,,,,,
60490a203e6da430a7213499,Cr53Mo29Ni18,"Park, P.Y., Akiyama, E., Habazaki, H., Kawashima, A., Asami, K., Hashimoto, K.: Corros.Sci. 36 (1994) 1395-1410.",AM,Deposition,Thin Film,,,,,Carter,,,10.1016/0010-938X(94)90188-0,,,,,Ar-gas,,,,,,,,,
60490a203e6da430a721349a,Cr54Mo16Ni30,"Park, P.Y., Akiyama, E., Habazaki, H., Kawashima, A., Asami, K., Hashimoto, K.: Corros.Sci. 36 (1994) 1395-1410.",AM,Deposition,Thin Film,,,,,Carter,,,10.1016/0010-938X(94)90188-0,,,,,Ar-gas,,,,,,,,,
60490a203e6da430a721349b,Cr54Mo30Ni16,"Park, P.Y., Akiyama, E., Habazaki, H., Kawashima, A., Asami, K., Hashimoto, K.: Corros.Sci. 36 (1994) 1395-1410.",AM,Deposition,Thin Film,,,,,Carter,,,10.1016/0010-938X(94)90188-0,,,,,Ar-gas,,,,,,,,,
60490a203e6da430a721349c,Cr55.93Ni28.93P15.14,"Zhang, B.-P., Habazaki, H., Kawashima, A., Asami, K., Hiraga, K., Hashimoto, K.: Corros.Sci. 32 (1991) 433-442.",AM,Melt Spinning,Ribbon,Width X Thickness,0.5-1.0,0.01-0.03, XRD,Carter,,,10.1016/0010-938X(91)90124-8,,,,,,,,,,,,,,
60490a203e6da430a721349d,Cr56Mo5Ni39,"Park, P.Y., Akiyama, E., Habazaki, H., Kawashima, A., Asami, K., Hashimoto, K.: Corros.Sci. 36 (1994) 1395-1410.",AM,Deposition,Thin Film,,,,,Carter,,,10.1016/0010-938X(94)90188-0,,,,,Ar-gas,,,,,,,,,
60490a203e6da430a721349e,Cr58Ni27P15,"Zhang, B.-P., Habazaki, H., Kawashima, A., Asami, K., Hiraga, K., Hashimoto, K.: Corros.Sci. 32 (1991) 433-442.",AM,Melt Spinning,Ribbon,Width X Thickness,0.5-1.0,0.01-0.03, XRD,Carter,,,10.1016/0010-938X(91)90124-8,,,,,,,,,,,,,,
60490a203e6da430a721349f,Cr59.81Ni25.31P14.88,"Zhang, B.-P., Habazaki, H., Kawashima, A., Asami, K., Hiraga, K., Hashimoto, K.: Corros.Sci. 32 (1991) 433-442.",AM,Melt Spinning,Ribbon,Width X Thickness,0.5-1.0,0.01-0.03, XRD,Carter,,,10.1016/0010-938X(91)90124-8,,,,,,,,,,,,,,
60490a203e6da430a72134a0,Cr5Ge18Zr77,"Ilonca, G.: Proc. 4th Int. Conf. Rapidly Quenched Met., Sendai, Masumoto, T., Suzuki, K.(eds.), The Japan Institute of Metals 2 (1982) 843-846.",AM,Deposition,Thin Film,,,,,Carter,,,,,,,Radio Frequency Melting,Ar-gas,,,,,,,,,
60490a203e6da430a72134a1,Cr5Ni31.35Zr63.65,"Mizutani, U., Mishima, C., Goto, T.: J. Phys. Condens. Matter 1 (1989) 1831-1842.",AM,Melt Spinning,Ribbon,,,, XRD,Carter,,,10.1088/0953-8984/1/10/004,,,,Radio Frequency Melting,,,,,,,,,,
60490a203e6da430a72134a2,Cr5Ni55Zr40,"Ebizuka, K., Habazaki, H., Akiyama, E., Kawashima, A., Asami, K., Hashimoto, K.: Mater.Sci. Eng. A 181/182 (1994) 1091-1094.",AM,Melt Spinning,Ribbon,,,,SEM  XRD,Carter,,,10.1016/0921-5093(94)90808-7,,,,Radio Frequency Melting,,,,,,,,,,
60490a203e6da430a72134a3,Cr5Ni75P20,"Naka, M., Hashimoto, K., Masumoto, T.: J. Non-Cryst. Solids 34 (1979) 257-266.",AM,Melt Spinning,Ribbon,,,, XRD,Carter,,,10.1016/0022-3093(79)90040-1,,,,Radio Frequency Melting,,,,,,,,,,
60490a203e6da430a72134a4,Cr5Ni75P20,"Naka, M., Hashimoto, K., Masumoto, T.: Sci. Rep. Res. Inst. Tohoku Univ. Ser. A 28(1980) 156-163.",AM,Melt Spinning,Ribbon,Width X Thickness,2,0.03, XRD,Carter,,,,,,,Radio Frequency Melting,,,,,,,,,,
60490a203e6da430a72134a5,Cr5Ni75P20,"Kawashima, A., Asami, K., Hashimoto, K.: J. Non-Cryst. Solids 70 (1985) 69-83.",AM,Melt Spinning,Ribbon,Width X Thickness,5, 0.02-0.03,SEM  XRD,Carter,,,10.1016/0022-3093(85)90094-8,,,,Radio Frequency Melting,,,,,,,,,,
60490a203e6da430a72134a6,Cr5Ni76P19,"Zhang, B.-P., Habazaki, H., Kawashima, A., Asami, K., Hashimoto, K.: Corros. Sci. 33(1992) 667-679.",AM,Melt Spinning,Ribbon,Width X Thickness,0.5-1.0,20-0.03, XRD,Carter,,,10.1016/0010-938X(92)90101-8,,,,Radio Frequency Melting,,,,,,,,,,
60490a203e6da430a72134a7,Cr5Pd75Si20,"Hasegawa, R., Tsuei, C.C.: Phys. Rev. B 2 (1970) 1631-1643.",AM,Melt Spinning,Ribbon,,,,,Carter,,,10.1103/PhysRevB.2.1631,,,,,,,,,,,,,,
60490a203e6da430a72134a8,Cr5Si15Zr80,"Inoue, A., Takahashi, Y., Suryanarayana, C., Masumoto, T.: J. Mater. Sci. 17 (1982) 3253-3262.",AM,Melt Spinning,Ribbon,,,,,Carter,,,,,,,,Ar-gas,,,,,,,,,
60490a203e6da430a72134a9,Cr60Ni20P20,"Zhang, B.-P., Habazaki, H., Kawashima, A., Asami, K., Hashimoto, K.: Corros. Sci. 34(1993) 201-215.",AM,Melt Spinning,Ribbon,Width X Thickness,0.5-1.0,0.02-0.03, TEM  XRD,Carter,,,10.1016/0010-938X(93)90002-X,,,,Radio Frequency Melting,,,,,,,,,,
60490a203e6da430a72134aa,Cr69.6Ni16.2P14.2,"Zhang, B.-P., Habazaki, H., Kawashima, A., Asami, K., Hiraga, K., Hashimoto, K.: Corros.Sci. 32 (1991) 433-442.",AC,Melt Spinning,Ribbon,Width X Thickness,0.5-1.0,0.01-0.03, XRD,Carter,,,10.1016/0010-938X(91)90124-8,,,,,,,,,,,,,,
60490a203e6da430a72134ab,Cr6Fe74P20,"Cadet, P., Keddam, M., Takenouti, H.: Proc. 4th Int. Conf. Rapidly Quenched Met., Sendai,Masumoto, T., Suzuki, K. (eds.), The Japan Institute of Metals 2 (1982) 1447-1451.",AM,Melt Spinning,Ribbon,Width X Thickness,0.08,0.013,SEM ,Carter,,,,,,,Radio Frequency Melting,,,,,,,,,,
60490a203e6da430a72134ac,Cr6Fe84Zr10,"Naka, M., Miyake, M., Maeda, M., Okamoto, I., Arata, Y.: Proc. 5th Int. Conf. RapidlyQuenched Met., W√ºrzburg, Steeb, S., Warlimont, H. (eds.), Elsevier Science PublishersB.V. 2 (1985) 1473-1476.",AM,Melt Spinning,Ribbon,Width X Thickness,2,0.03,XRD,Carter,,,,,,,,,,,,,,,,,
60490a203e6da430a72134ad,Cr6Pd74Si20,"Hasegawa, R., Tsuei, C.C.: Phys. Rev. B 2 (1970) 1631-1643.",AM,Melt Spinning,Ribbon,,,,,Carter,,,10.1103/PhysRevB.2.1631,,,,,,,,,,,,,,
60490a203e6da430a72134ae,Cr70Ni10P20,"Zhang, B.-P., Habazaki, H., Kawashima, A., Asami, K., Hashimoto, K.: Corros. Sci. 34(1993) 201-215.",OT,Melt Spinning,Ribbon,Width X Thickness,0.5-1.0,0.02-0.03, TEM  XRD,Carter,,,10.1016/0010-938X(93)90002-X,,,,Radio Frequency Melting,,,,,,,,,,
60490a203e6da430a72134af,Cr72.5Ni13.5P14,"Zhang, B.-P., Habazaki, H., Kawashima, A., Asami, K., Hiraga, K., Hashimoto, K.: Corros.Sci. 32 (1991) 433-442.",CR,Melt Spinning,Ribbon,Width X Thickness,0.5-1.0,0.01-0.03, XRD,Carter,,,10.1016/0010-938X(91)90124-8,,,,,,,,,,,,,,
60490a203e6da430a72134b0,Cr73Fe10P17,"Myung, W.-N., Yang, S.-J., Kim, H.-G., Masumoto, T.: Mater. Sci. Eng. A 133 (1991) 418-422.",AM,Melt Spinning,Ribbon,,,,SEM  XRD ,Carter,,,10.1016/0921-5093(91)90100-2,,,,,,,,,,,,,,
60490a203e6da430a72134b1,Cr74Fe9P17,"Myung, W.-N., Yang, S.-J., Kim, H.-G., Masumoto, T.: Mater. Sci. Eng. A 133 (1991) 418-422.",AM,Melt Spinning,Ribbon,,,,SEM  XRD ,Carter,,,10.1016/0921-5093(91)90100-2,,,,,,,,,,,,,,
60490a203e6da430a72134b2,Cr7Fe76P17,"Myung, W.-N., Yang, S.-J., Kim, H.-G., Masumoto, T.: Mater. Sci. Eng. A 133 (1991) 418-422.",AM,Melt Spinning,Ribbon,,,,SEM  XRD ,Carter,,,10.1016/0921-5093(91)90100-2,,,,,,,,,,,,,,
60490a203e6da430a72134b3,Cr7Fe83Zr10,"Lu, Z.C., Xianyu, Z., Shen, B.G., Liu, J.: Mater. Sci. Eng. A 181/182 (1994) 1001-1003.",AM,Melt Spinning,Ribbon,Width X Thickness,1.5,0.02-0.03,XRD,Carter,,,10.1016/0921-5093(94)90788-9,,,,Radio Frequency Melting,Ar-gas,,,,,,,,,
60490a203e6da430a72134b4,Cr7Ge18Zr75,"Ilonca, G.: Proc. 4th Int. Conf. Rapidly Quenched Met., Sendai, Masumoto, T., Suzuki, K.(eds.), The Japan Institute of Metals 2 (1982) 843-846.",AM,Deposition,Thin Film,,,,,Carter,,,,,,,Radio Frequency Melting,Ar-gas,,,,,,,,,
60490a203e6da430a72134b5,Cr7Ni73P20,"Kawashima, A., Asami, K., Hashimoto, K.: J. Non-Cryst. Solids 70 (1985) 69-83.",AM,Melt Spinning,Ribbon,Width X Thickness,5, 0.02-0.03,SEM  XRD,Carter,,,10.1016/0022-3093(85)90094-8,,,,Radio Frequency Melting,,,,,,,,,,
60490a203e6da430a72134b6,Cr7Pd73Si20,"Hasegawa, R., Tsuei, C.C.: Phys. Rev. B 2 (1970) 1631-1643.",AM,Melt Spinning,Ribbon,,,,,Carter,,,10.1103/PhysRevB.2.1631,,,,,,,,,,,,,,
60490a203e6da430a72134b7,Cr8.5Nb3Ni69P19.5,,,,,,,,,Ben,660.0,1136.0,10.1038/ncomms10313,,,,,,,,,,,,,,
60490a203e6da430a72134b8,Cr8.5Nb3Ni69P19.5,,,,,,,,,Lane,660.0,1136.0,10.1038/ncomms10313,1.0,,,,,,,,,,,,,
60490a203e6da430a72134b9,Cr80P20,"Zhang, B.-P., Habazaki, H., Kawashima, A., Asami, K., Hashimoto, K.: Corros. Sci. 34(1993) 201-215.",AC,Melt Spinning,Ribbon,Width X Thickness,0.5-1.0,0.02-0.03, TEM  XRD,Carter,,,10.1016/0010-938X(93)90002-X,,,,Radio Frequency Melting,,,,,,,,,,
60490a203e6da430a72134ba,Cr87P13,"Zhang, B.-P., Habazaki, H., Kawashima, A., Asami, K., Hiraga, K., Hashimoto, K.: Corros.Sci. 32 (1991) 433-442.",CR,Melt Spinning,Ribbon,Width X Thickness,0.5-1.0,0.01-0.03, XRD,Carter,,,10.1016/0010-938X(91)90124-8,,,,,,,,,,,,,,
60490a203e6da430a72134bb,Cr8Fe72P20,"Im, B.-M., Akiyama, E., Habazaki, H., Kawashima, A., Asami, K., Hashimoto, K.: Corros.Sci. 36 (1994) 1537-1550.",AM,Melt Spinning,Ribbon,,,,SEM  XRD ,Carter,,,10.1016/0010-938X(94)90051-5,,,,Radio Frequency Melting,Ar-gas,,,,,,,,,
60490a203e6da430a72134bc,Cr8Fe72P20,"Cadet, P., Keddam, M., Takenouti, H.: Proc. 4th Int. Conf. Rapidly Quenched Met., Sendai,Masumoto, T., Suzuki, K. (eds.), The Japan Institute of Metals 2 (1982) 1447-1451.",AM,Melt Spinning,Ribbon,Width X Thickness,0.08,0.013,SEM ,Carter,,,,,,,Radio Frequency Melting,,,,,,,,,,
60490a203e6da430a72134bd,Cr8Fe82Zr10,"Naka, M., Miyake, M., Maeda, M., Okamoto, I., Arata, Y.: Proc. 5th Int. Conf. RapidlyQuenched Met., W√ºrzburg, Steeb, S., Warlimont, H. (eds.), Elsevier Science PublishersB.V. 2 (1985) 1473-1476.",AM,Melt Spinning,Ribbon,Width X Thickness,2,0.03,XRD,Carter,,,,,,,,,,,,,,,,,
60490a203e6da430a72134be,Cu1.7Pd81.8Si16.5," Chen, H.S.: Acta Metall. 22 (1974) 1505-1511.",AM,,Foil,Width X Thickness,3,0.05,TEM  XRD ,Carter,,,,,,,,,,,,,,,,,
60490a203e6da430a72134bf,Cu10.3Mg80Ni3.4Y6.3,"Ma, H., Shi, L.-L., Xu, J., Ma, E.: Journal of Materials Research 22 (2007) 314–325.",AM,Melt Casting,Rod,,,,,Carter,,,10.1557/jmr.2007.0032,4.0,,,,,430.0,,,,,,,,
60490a203e6da430a72134c0,Cu10Gd10Mg75Ni5,"Yuan, G., Amiya, K., Inoue, A.: Journal of Non-Crystalline Solids 351 (2005) 729–735.",AM,,Rod,,,,,Carter,426.0,,10.1016/j.jnoncrysol.2005.01.061,3.0,470.0,,,,,,,,,,,,
60490a203e6da430a72134c1,Cu10Hf20Ni70,"Zhang, T., Inoue, A., Masumoto, T.: Mater. Sci. Eng. A 181/182 (1994) 1423-1426. ",AM,Melt Spinning,Ribbon,Width X Thickness,1,0.02,TEM XRD,Carter,,,10.1016/0921-5093(94)90877-X,,,,Radio Frequency Melting,Ar-gas,,,,,,,,,
60490a203e6da430a72134c2,Cu10Hf30Ni60,"Zhang, T., Inoue, A., Masumoto, T.: Mater. Sci. Eng. A 181/182 (1994) 1423-1426. ",AM,Melt Spinning,Ribbon,Width X Thickness,1,0.02,TEM XRD,Carter,,,10.1016/0921-5093(94)90877-X,,,,Radio Frequency Melting,Ar-gas,,,,,,,,,
60490a203e6da430a72134c3,Cu10Hf40Ni50,"Zhang, T., Inoue, A., Masumoto, T.: Mater. Sci. Eng. A 181/182 (1994) 1423-1426. ",AM,Melt Spinning,Ribbon,Width X Thickness,1,0.02,TEM XRD,Carter,,,10.1016/0921-5093(94)90877-X,,,,Radio Frequency Melting,Ar-gas,,,,,,,,,
60490a203e6da430a72134c4,Cu10Hf50Ni40,"Zhang, T., Inoue, A., Masumoto, T.: Mater. Sci. Eng. A 181/182 (1994) 1423-1426. ",AM,Melt Spinning,Ribbon,Width X Thickness,1,0.02,TEM XRD,Carter,,,10.1016/0921-5093(94)90877-X,,,,Radio Frequency Melting,Ar-gas,,,,,,,,,
60490a203e6da430a72134c5,Cu10Hf60Ni30,"Zhang, T., Inoue, A., Masumoto, T.: Mater. Sci. Eng. A 181/182 (1994) 1423-1426. ",AM,Melt Spinning,Ribbon,Width X Thickness,1,0.02,TEM XRD,Carter,,,10.1016/0921-5093(94)90877-X,,,,Radio Frequency Melting,Ar-gas,,,,,,,,,
60490a203e6da430a72134c6,Cu10Hf70Ni20,"Zhang, T., Inoue, A., Masumoto, T.: Mater. Sci. Eng. A 181/182 (1994) 1423-1426. ",AM,Melt Spinning,Ribbon,Width X Thickness,1,0.02,TEM XRD,Carter,,,10.1016/0921-5093(94)90877-X,,,,Radio Frequency Melting,Ar-gas,,,,,,,,,
60490a203e6da430a72134c7,Cu10Hf75Ni15,"Zhang, T., Inoue, A., Masumoto, T.: Mater. Sci. Eng. A 181/182 (1994) 1423-1426. ",AM,Melt Spinning,Ribbon,Width X Thickness,1,0.02,TEM XRD,Carter,,,10.1016/0921-5093(94)90877-X,,,,Radio Frequency Melting,Ar-gas,,,,,,,,,
60490a203e6da430a72134c8,Cu10Hf80Ni10,"Zhang, T., Inoue, A., Masumoto, T.: Mater. Sci. Eng. A 181/182 (1994) 1423-1426. ",CR,Melt Spinning,Ribbon,Width X Thickness,1,0.02,TEM XRD,Carter,,,10.1016/0921-5093(94)90877-X,,,,Radio Frequency Melting,Ar-gas,,,,,,,,,
60490a203e6da430a72134c9,Cu10La10Mg80,"Kohinata, M.: Master Dissertation, Tohoku University, 1990.",CR,Melt Spinning,Ribbon,Width X Thickness,1,0.02,AXS SEM TEM XRD,Carter,,,,,,,Radio Frequency Melting,Ar-gas,,,,,,,,,
60490a203e6da430a72134ca,Cu10La40Mg50,"Kohinata, M.: Master Dissertation, Tohoku University, 1990.",AC,Melt Spinning,Ribbon,Width X Thickness,1,0.02,AXS SEM TEM XRD,Carter,,,,,,,Radio Frequency Melting,Ar-gas,,,,,,,,,
60490a203e6da430a72134cb,Cu10Mg60Y30,"Kim, S.-G.: Doctor Thesis, Tohoku University, 1992.",AC,Melt Spinning,Ribbon,Width X Thickness,1,0.02,AXS  SEM  TEM  XRD,Carter,,,,,,,,,,,,,,,,,
60490a203e6da430a72134cc,Cu10Mg65Nd25,"Kim, S.-G.: Doctor Thesis, Tohoku University, 1992.",CR,Melt Spinning,Ribbon,Width X Thickness,1,0.02,AXS SEM TEM XRD,Carter,,,,,,,Radio Frequency Melting,,,,,,,,,,
60490a203e6da430a72134cd,Cu10Mg65Y10Zn15,"Yuan, G., Zhang, T., Inoue, A.: Materials Transactions 44 (2003) 2271–2275.",AM,,,,,,,Carter,425.0,,10.2320/matertrans.44.2271,,455.0,710.0,,,,,,,,,,,
60490a203e6da430a72134ce,Cu10Mg65Y25,"Kim, S.G., Inoue, A., Masumoto, T.: Mater. Trans. JIM 31 (1990) 929-934.",AM,Melt Spinning,Ribbon,,,, TEM  XRD,Carter,,,10.2320/matertrans1989.31.929,,,,,,,,,,,,,,
60490a203e6da430a72134cf,Cu10Mg65Y25,"Kim, S.-G.: Doctor Thesis, Tohoku University, 1992.",AM,Melt Spinning,Ribbon,Width X Thickness,1,0.02,AXS  SEM  TEM  XRD,Carter,,,,,,,,,,,,,,,,,
60490a203e6da430a72134d0,Cu10Mg70Nd20,"Kim, S.-G.: Doctor Thesis, Tohoku University, 1992.",AM,Melt Spinning,Ribbon,Width X Thickness,1,0.02,AXS SEM TEM XRD,Carter,,,,,,,Radio Frequency Melting,,,,,,,,,,
60490a203e6da430a72134d1,Cu10Mg70Y20,"Kim, S.G., Inoue, A., Masumoto, T.: Mater. Trans. JIM 31 (1990) 929-934.",AM,Melt Spinning,Ribbon,,,, TEM  XRD,Carter,,,10.2320/matertrans1989.31.929,,,,,,,,,,,,,,
60490a203e6da430a72134d2,Cu10Mg70Y20,"Kim, S.-G.: Doctor Thesis, Tohoku University, 1992.",AM,Melt Spinning,Ribbon,Width X Thickness,1,0.02,AXS  SEM  TEM  XRD,Carter,,,,,,,,,,,,,,,,,
60490a203e6da430a72134d3,Cu10Mg70Y20,"Niikura, A., Tsai, A.-P., Inoue, A., Masumoto, T.: J. Non-Cryst. Solids 159 (1993) 229-234.",AM,Melt Spinning,Ribbon,,,, SEM  TEM  XRD,Carter,,,10.1016/0022-3093(93)90227-O,,,,,,,,,,,,,,
60490a203e6da430a72134d4,Cu10Mg75Nd15,"Kim, S.-G.: Doctor Thesis, Tohoku University, 1992.",AM,Melt Spinning,Ribbon,Width X Thickness,1,0.02,AXS SEM TEM XRD,Carter,,,,,,,Radio Frequency Melting,,,,,,,,,,
60490a203e6da430a72134d5,Cu10Mg75Y15,"Niikura, A., Tsai, A.-P., Inoue, A., Masumoto, T.: J. Non-Cryst. Solids 159 (1993) 229-234.",AM,Melt Spinning,Ribbon,,,, SEM  TEM  XRD,Carter,,,10.1016/0022-3093(93)90227-O,,,,,,,,,,,,,,
60490a203e6da430a72134d6,Cu10Mg80Nd10,"Kim, S.-G.: Doctor Thesis, Tohoku University, 1992.",AM,Melt Spinning,Ribbon,Width X Thickness,1,0.02,AXS SEM TEM XRD,Carter,,,,,,,Radio Frequency Melting,,,,,,,,,,
60490a203e6da430a72134d7,Cu10Mg80Y10,"Kim, S.G., Inoue, A., Masumoto, T.: Mater. Trans. JIM 31 (1990) 929-934.",AM,Melt Spinning,Ribbon,,,, TEM  XRD,Carter,,,10.2320/matertrans1989.31.929,,,,,,,,,,,,,,
60490a203e6da430a72134d8,Cu10Mg80Y10,,,,,,,,,Ben,427.0,,10.1016/j.msea.2007.01.033,,448.0,,,,,1.5,,,,,,,
60490a203e6da430a72134d9,Cu10Mg80Y10,"Kim, S.-G.: Doctor Thesis, Tohoku University, 1992.",AM,Melt Spinning,Ribbon,Width X Thickness,1,0.02,AXS  SEM  TEM  XRD,Carter,,,,,,,,,,,,,,,,,
60490a203e6da430a72134da,Cu10Mg80Y10,"A. Inoue, A. Kato, T. Zhang, S.G. Kim, T. Masumoto, Mater. Trans. JIM32 (1991) 609. ",AM,,Wedge,,,,,Carter,427.0,,10.2320/matertrans1989.32.609,,448.0,,,,,1.5,,,,,,,
60490a203e6da430a72134db,Cu10Mg80Y10,"Niikura, A., Tsai, A.-P., Inoue, A., Masumoto, T.: J. Non-Cryst. Solids 159 (1993) 229-234.",AM,Melt Spinning,Ribbon,,,, SEM  TEM  XRD,Carter,,,10.1016/0022-3093(93)90227-O,,,,,,,,,,,,,,
60490a203e6da430a72134dc,Cu10Mg85Nd5,"Kim, S.-G.: Doctor Thesis, Tohoku University, 1992.",AM,Melt Spinning,Ribbon,Width X Thickness,1,0.02,AXS SEM TEM XRD,Carter,,,,,,,Radio Frequency Melting,,,,,,,,,,
60490a203e6da430a72134dd,Cu10Mg85Y5,"Niikura, A., Tsai, A.-P., Inoue, A., Masumoto, T.: J. Non-Cryst. Solids 159 (1993) 229-234.",AM,Melt Spinning,Ribbon,,,, SEM  TEM  XRD,Carter,,,10.1016/0022-3093(93)90227-O,,,,,,,,,,,,,,
60490a203e6da430a72134de,Cu10Mg85Y5,"Kim, S.G., Inoue, A., Masumoto, T.: Mater. Trans. JIM 31 (1990) 929-934.",AM,Melt Spinning,Ribbon,,,, TEM  XRD,Carter,,,10.2320/matertrans1989.31.929,,,,,,,,,,,,,,
60490a203e6da430a72134df,Cu10Mg85Y5,"Kim, S.-G.: Doctor Thesis, Tohoku University, 1992.",AM,Melt Spinning,Ribbon,Width X Thickness,1,0.02,AXS  SEM  TEM  XRD,Carter,,,,,,,,,,,,,,,,,
60490a203e6da430a72134e0,Cu10Mg89Y1,"Kim, S.-G.: Doctor Thesis, Tohoku University, 1992.",CR,Melt Spinning,Ribbon,Width X Thickness,1,0.02,AXS  SEM  TEM  XRD,Carter,,,,,,,,,,,,,,,,,
60490a203e6da430a72134e1,Cu10Mg90,"['Kohinata, M.: Master Dissertation, Tohoku University, 1990.'
 'Kim, S.-G.: Doctor Thesis, Tohoku University, 1992.']",['CR' 'AC'],Melt Spinning,Ribbon,Width X Thickness,1,0.02,AXS SEM TEM XRD,Carter,,,,,,,Radio Frequency Melting,Ar-gas,,,,,,,,,
60490a203e6da430a72134e2,Cu10Ni10Ti80,"Aoki, K., Masumoto, T.: MRS Int. Meet. Advanced Materials 3 (1989) 393-398.",CR,Melt Spinning,Ribbon,,,, TEM XRD,Carter,,,,,,,Arc Melting,,,,,,,,,,
60490a203e6da430a72134e3,Cu10Ni10Zr80,"Zhang, T., Inoue, A., Masumoto, T.: Mater. Sci. Eng. A 181/182 (1994) 1423-1426. ",CR,Melt Spinning,Ribbon,Width X Thickness,1,0.2,TEM  XRD,Carter,,,10.1016/0921-5093(94)90877-X,,,,Radio Frequency Melting,,,,,,,,,,
60490a203e6da430a72134e4,Cu10Ni20Ti70,"Aoki, K., Masumoto, T.: MRS Int. Meet. Advanced Materials 3 (1989) 393-398.",AM,Melt Spinning,Ribbon,,,, TEM XRD,Carter,,,,,,,Arc Melting,,,,,,,,,,
60490a203e6da430a72134e5,Cu10Ni20Zr70,"Zhang, T., Inoue, A., Masumoto, T.: Mater. Sci. Eng. A 181/182 (1994) 1423-1426. ",AM,Melt Spinning,Ribbon,Width X Thickness,1,0.2,TEM  XRD,Carter,,,10.1016/0921-5093(94)90877-X,,,,Radio Frequency Melting,,,,,,,,,,
60490a203e6da430a72134e6,Cu10Ni29.7Zr60.3,"Mizutani, U., Mishima, C., Goto, T.: J. Phys. Condens. Matter 1 (1989) 1831-1842.",AM,Melt Spinning,Ribbon,,,, XRD,Carter,,,10.1088/0953-8984/1/10/004,,,,Radio Frequency Melting,,,,,,,,,,
60490a203e6da430a72134e7,Cu10Ni30Ti60,"Aoki, K., Masumoto, T.: MRS Int. Meet. Advanced Materials 3 (1989) 393-398.",AM,Melt Spinning,Ribbon,,,, TEM XRD,Carter,,,,,,,Arc Melting,,,,,,,,,,
60490a203e6da430a72134e8,Cu10Ni30Zr60,"Zhang, T., Inoue, A., Masumoto, T.: Mater. Sci. Eng. A 181/182 (1994) 1423-1426. ",AM,Melt Spinning,Ribbon,Width X Thickness,1,0.2,TEM  XRD,Carter,,,10.1016/0921-5093(94)90877-X,,,,Radio Frequency Melting,,,,,,,,,,
60490a203e6da430a72134e9,Cu10Ni40Ti50,"Aoki, K., Masumoto, T.: MRS Int. Meet. Advanced Materials 3 (1989) 393-398.",AC,Melt Spinning,Ribbon,,,, TEM XRD,Carter,,,,,,,Arc Melting,,,,,,,,,,
60490a203e6da430a72134ea,Cu10Ni40Ti50,"Furuya, Y., Kimura, H., Masumoto, T.: Mater. Sci. Eng. A 181/182 (1994) 1076-1080.",CR,Melt Spinning,Ribbon,Width X Thickness,2.0-4.0,0.03-0.6,SEM  TEM XRD,Carter,,,10.1016/0921-5093(94)90805-2,,,,Arc Melting,,,,,,,,,,
60490a203e6da430a72134eb,Cu10Ni40Zr50,"Zhang, T., Inoue, A., Masumoto, T.: Mater. Sci. Eng. A 181/182 (1994) 1423-1426. ",AM,Melt Spinning,Ribbon,Width X Thickness,1,0.2,TEM  XRD,Carter,,,10.1016/0921-5093(94)90877-X,,,,Radio Frequency Melting,,,,,,,,,,
60490a203e6da430a72134ec,Cu10Ni50Ti40,"Aoki, K., Masumoto, T.: MRS Int. Meet. Advanced Materials 3 (1989) 393-398.",AC,Melt Spinning,Ribbon,,,, TEM XRD,Carter,,,,,,,Arc Melting,,,,,,,,,,
60490a203e6da430a72134ed,Cu10Ni50Zr40,"Zhang, T., Inoue, A., Masumoto, T.: Mater. Sci. Eng. A 181/182 (1994) 1423-1426. ",AM,Melt Spinning,Ribbon,Width X Thickness,1,0.2,TEM  XRD,Carter,,,10.1016/0921-5093(94)90877-X,,,,Radio Frequency Melting,,,,,,,,,,
60490a203e6da430a72134ee,Cu10Ni60Ti30,"Aoki, K., Masumoto, T.: MRS Int. Meet. Advanced Materials 3 (1989) 393-398.",CR,Melt Spinning,Ribbon,,,, TEM XRD,Carter,,,,,,,Arc Melting,,,,,,,,,,
60490a203e6da430a72134ef,Cu10Ni60Zr30,"Zhang, T., Inoue, A., Masumoto, T.: Mater. Sci. Eng. A 181/182 (1994) 1423-1426. ",AM,Melt Spinning,Ribbon,Width X Thickness,1,0.2,TEM  XRD,Carter,,,10.1016/0921-5093(94)90877-X,,,,Radio Frequency Melting,,,,,,,,,,
