Repository: leschultz/Molecular-Dynamic-Characteristic-Temperatures-for-Predicting-Metallic-Glass-Forming-Ability

├── README.md
├── features
│   ├── MDF_DMREF_Metallic_Glasses_v5
│   │   ├── MDF_DMREF_Metallic_Glasses_v5.csv
│   │   └── update_metallic_glasses.py
│   ├── features_dmax_cts
│   │   ├── features_dmax_cts.csv
│   │   ├── features_dmax_cts.json
│   │   └── upload.py
│   ├── features_gfa_cts
│   │   ├── features_gfa_cts.csv
│   │   ├── features_gfa_cts.json
│   │   ├── requirements.txt
│   │   └── upload.py
│   └── prsd_features_gfa_cts
│       └── prsd_features_gfa_cts.csv
└── plots
    ├── classification
    │   ├── original
    │   │   ├── PR_positive.png
    │   │   └── PR_positive_data.csv
    │   └── prsd
    │       ├── PRSD_PR_positive_data.csv
    │       └── PR_positive_PRSD.png

File: features/MDF_DMREF_Metallic_Glasses_v5/MDF_DMREF_Metallic_Glasses_v5.csv (part 43 of 58)
_id,Composition,Reference,Is_Amorphous?,Casting,Type,Size_Measure,Size1,Size2,Characterization,From,Tg_[K],Tl_[K],DOI,Dmax_[mm],Tx_[K],Tm_[K],Melting,Environment,Sigma_[Mpa],Zmax_[mm],E_[GPA],Possion's_Ratio,v,Rc_[K/s],Fracture_Strength_[MPa],G_[GPa],Density_[g/cm^3]
60490a203e6da430a72134f0,Cu10Ni68P22,"Budurov, S., Fotty, V., Toncheva, S., Kovacheva, R.: Mater. Sci. Eng. A 133 (1991) 455-457.",AM,Melt Spinning,Ribbon,Thickness,0.025-0.045,, SEM  XRD,Carter,,,10.1016/0921-5093(91)90109-Z,,,,,,,,,,,,,,
60490a203e6da430a72134f1,Cu10Ni70P20,"Budurov, S., Fotty, V., Toncheva, S., Kovacheva, R.: Mater. Sci. Eng. A 133 (1991) 455-457.",AM,Melt Spinning,Ribbon,Thickness,0.025-0.045,, SEM  XRD,Carter,,,10.1016/0921-5093(91)90109-Z,,,,,,,,,,,,,,
60490a203e6da430a72134f2,Cu10Ni70Ti20,"Aoki, K., Masumoto, T.: MRS Int. Meet. Advanced Materials 3 (1989) 393-398.",CR,Melt Spinning,Ribbon,,,, TEM XRD,Carter,,,,,,,Arc Melting,,,,,,,,,,
60490a203e6da430a72134f3,Cu10Ni72P18,"Budurov, S., Fotty, V., Toncheva, S., Kovacheva, R.: Mater. Sci. Eng. A 133 (1991) 455-457.",AM,Melt Spinning,Ribbon,Thickness,0.025-0.045,, SEM  XRD,Carter,,,10.1016/0921-5093(91)90109-Z,,,,,,,,,,,,,,
60490a203e6da430a72134f4,Cu10Ni80Ti10,"Aoki, K., Masumoto, T.: MRS Int. Meet. Advanced Materials 3 (1989) 393-398.",CR,Melt Spinning,Ribbon,,,, TEM XRD,Carter,,,,,,,Arc Melting,,,,,,,,,,
60490a203e6da430a72134f5,Cu10P15Pd75,"Ellner, M., El-Boragy, M., Predel, B.: Proc. 5th Int. Conf. Rapidly Quenched Met.,W√ºrzburg, Steeb, S., Warlimont, H. (eds.), Elsevier Science Publishers B.V. 1 (1985) 183-186.",AM,Melt Spinning,Ribbon,Thickness,,,,Carter,,,10.1016/B978-0-444-86939-5.50046-4,,,,Radio Frequency Melting,,,,,,,,,,
60490a203e6da430a72134f6,Cu10Pd70Si20,"Massalski, T.B., Mizutani, U., Hartwig, K.T., Hopper, R.W.: Proc. 3rd Int. Conf. Rapidly Quenched Met., London, Cantor, B. (ed.), The Metals Society 2 (1978) 81-88.",AM,Melt Spinning,Ribbon,Width X Thickness,1.5-2.0,0.03,TEM  XRD ,Carter,,,,,,,,,,,,,,,,,
60490a203e6da430a72134f7,Cu10Pd73.5Si16.5,"Q.J. Chen, J. Shen, D.L. Zhang, H.B. Fan, J.F. Sun, D.G. McCartney, Mater.Sci. Eng. A 433 (2006) 155. ",AM,Melt Casting,Rod,,,,,Carter,645.0,1136.0,10.1016/j.msea.2006.06.053,2.0,685.0,,,,,,,,,,,,
60490a203e6da430a72134f8,Cu10Pd73.5Si16.5,,,,,,,,,Ben,645.0,1136.0,10.1016/j.jallcom.2008.07.087,2.0,685.0,,,,,,,,,,,,
60490a203e6da430a72134f9,Cu10Pd73.5Si16.5," Chen, H.S.: Acta Metall. 22 (1974) 1505-1511.",AM,,Foil,Width X Thickness,3,0.05,TEM  XRD ,Carter,,,,,,,,,,,,,,,,,
60490a203e6da430a72134fa,Cu10Pd73.5Si16.5,"Z.P. Lu, H. Tan, Y. Li, S.C. Ng, Scripta Mater. 42 (2000) 667.",AM,Melt Casting,Wedge,,,,,Carter,645.0,1135.9,10.1016/S1359-6462(99)00417-0,,685.0,,,,,2.0,,,,,,,
60490a203e6da430a72134fb,Cu10Pd73.5Si16.5,"Chen, H.S., Turnbull, D.: Acta Metall. 17 (1969) 1021-1031.",AM,,Foil,Thickness,0.01-0.06,,TEM  XRD ,Carter,,,10.1016/0001-6160(69)90048-0,,,,,,,,,,,,,,
60490a203e6da430a72134fc,Cu10Pd73.5Si16.5,,,,,,,,,Lane,645.0,1136.0,10.1016/j.jallcom.2008.07.087,2.0,685.0,,,,,,,,,,,,
60490a203e6da430a72134fd,Cu10Pd73Si17,"Massalski, T.B., Mizutani, U., Hartwig, K.T., Hopper, R.W.: Proc. 3rd Int. Conf. Rapidly Quenched Met., London, Cantor, B. (ed.), The Metals Society 2 (1978) 81-88.",AM,Melt Spinning,Ribbon,Width X Thickness,1.5-2.0,0.03,TEM  XRD ,Carter,,,,,,,,,,,,,,,,,
60490a203e6da430a72134fe,Cu10Pd74.2Si15.8,"Chen, H.S., Park, B.K.: Acta Metall. 21 (1973) 395-400.",AM,,Disk,Thickness,12,,TEM  XRD ,Carter,,,10.1016/0001-6160(73)90196-X,,,,,,,,,,,,,,
60490a203e6da430a72134ff,Cu10Si15Zr75,"Inoue, A., Takahashi, Y., Suryanarayana, C., Masumoto, T.: J. Mater. Sci. 17 (1982) 3253-3262.",AM,,,,,,,Carter,,,,,,,,Ar-gas,,,,,,,,,
60490a203e6da430a7213500,Cu10Ti90,"Aoki, K., Masumoto, T.: MRS Int. Meet. Advanced Materials 3 (1989) 393-398.",CR,Melt Spinning,Ribbon,,,,['XRD' ' TEM XRD'],Carter,,,,,,,Arc Melting,Ar-gas,,,,,,,,,
60490a203e6da430a7213501,Cu11.88Mg77Y6.12Zn5,"Hui, X., Dong, W., Chen, G.L., Yao, K.F.: Acta Materialia 55 (2007) 907–920.",AM,,,,,,,Carter,409.0,734.2,10.1016/j.actamat.2006.09.012,,455.0,702.9,,,,,,,,,,,
60490a203e6da430a7213502,Cu11Pd69.5Si19.5,"Chen, H.S., Turnbull, D.: Acta Metall. 17 (1969) 1021-1031.",AM,,Foil,Thickness,0.01-0.06,,TEM  XRD ,Carter,,,10.1016/0001-6160(69)90048-0,,,,,,,,,,,,,,
60490a203e6da430a7213503,Cu12.5Pd70.5Si17,"Massalski, T.B., Mizutani, U., Hartwig, K.T., Hopper, R.W.: Proc. 3rd Int. Conf. Rapidly Quenched Met., London, Cantor, B. (ed.), The Metals Society 2 (1978) 81-88.",AM,Melt Spinning,Ribbon,Width X Thickness,1.5-2.0,0.03,TEM  XRD ,Carter,,,,,,,,,,,,,,,,,
60490a203e6da430a7213504,Cu12.5Pd71Si16.5," Chen, H.S.: Acta Metall. 22 (1974) 1505-1511.",AM,,['Foil' 'Ribbon'],Width X Thickness,3,['0.05' '0.03'],['TEM  XRD ' ' XRD '],Carter,,,,,,,,,,,,,,,,,
60490a203e6da430a7213505,Cu12Ni67P21,"Budurov, S., Fotty, V., Toncheva, S., Kovacheva, R.: Mater. Sci. Eng. A 133 (1991) 455-457.",CR,Melt Spinning,Ribbon,Thickness,0.025-0.045,, SEM  XRD,Carter,,,10.1016/0921-5093(91)90109-Z,,,,,,,,,,,,,,
60490a203e6da430a7213506,Cu12Ni68P20,"Budurov, S., Fotty, V., Toncheva, S., Kovacheva, R.: Mater. Sci. Eng. A 133 (1991) 455-457.",AM,Melt Spinning,Ribbon,Thickness,0.025-0.045,, SEM  XRD,Carter,,,10.1016/0921-5093(91)90109-Z,,,,,,,,,,,,,,
60490a203e6da430a7213507,Cu12Pd66Si22,"Massalski, T.B., Mizutani, U., Hartwig, K.T., Hopper, R.W.: Proc. 3rd Int. Conf. Rapidly Quenched Met., London, Cantor, B. (ed.), The Metals Society 2 (1978) 81-88.",AM,Melt Spinning,Ribbon,Width X Thickness,1.5-2.0,0.03,TEM  XRD ,Carter,,,,,,,,,,,,,,,,,
60490a203e6da430a7213508,Cu12Pd71.5Si16.5,"Z.P. Lu, H. Tan, Y. Li, S.C. Ng, Scripta Mater. 42 (2000) 667.",AM,Melt Casting,Wedge,,,,,Carter,652.0,1153.6,10.1016/S1359-6462(99)00417-0,,680.0,,,,,2.0,,,,,,,
60490a203e6da430a7213509,Cu12Pd71.5Si16.5,,,,,,,,,Ben,652.0,1154.0,10.1016/j.jallcom.2008.07.087,2.0,680.0,,,,,,,,,,,,
60490a203e6da430a721350a,Cu12Pd71.5Si16.5,"Q.J. Chen, J. Shen, D.L. Zhang, H.B. Fan, J.F. Sun, D.G. McCartney, Mater.Sci. Eng. A 433 (2006) 155. ",AM,Melt Casting,Rod,,,,,Carter,652.0,1154.0,10.1016/j.msea.2006.06.053,2.0,680.0,,,,,,,,,,,,
60490a203e6da430a721350b,Cu12Pd71.5Si16.5,,,,,,,,,Lane,652.0,1154.0,10.1016/j.jallcom.2008.07.087,2.0,680.0,,,,,,,,,,,,
60490a203e6da430a721350c,Cu12Pd72.5Si15.5,"Chen, H.S., Park, B.K.: Acta Metall. 21 (1973) 395-400.",AM,,Disk,Thickness,13,,TEM  XRD ,Carter,,,10.1016/0001-6160(73)90196-X,,,,,,,,,,,,,,
60490a203e6da430a721350d,Cu13.23Mg75.15Y6.61Zn5.01,"Wang, J.-F., Wu, X., Pan, F.-S., Tang, A.-T., Ding, P.-D., Liu, R.-P.: Transactions of Nonferrous Metals Society of China 18 (2008) s278–s282.",AC,Melt Cast,Rod,,,,,Carter,417.2,745.0,10.1016/S1003-6326(10)60217-8,,451.7,717.1,,,,,,,,,,,
60490a203e6da430a721350e,Cu13Ni37Ti50,"Matsumoto, M., Shindo, D., Furuya, Y., Aoki, K., Masumoto, T.: Mater. Sci. Eng. A181/182 (1994) 1317-1319.",CR,Melt Spinning,Ribbon,Width X Thickness,2,0.03, TEM XRD,Carter,,,10.1016/0921-5093(94)90854-0,,,,Arc Melting,,,,,,,,,,
60490a203e6da430a721350f,Cu13Ni37Ti50,"Furuya, Y., Kimura, H., Masumoto, T.: Mater. Sci. Eng. A 181/182 (1994) 1076-1080.",CR,Melt Spinning,Ribbon,Width X Thickness,2.0-4.0,0.03-0.6,SEM  TEM XRD,Carter,,,10.1016/0921-5093(94)90805-2,,,,Arc Melting,,,,,,,,,,
60490a203e6da430a7213510,Cu13Ni66P21,"Budurov, S., Fotty, V., Toncheva, S., Kovacheva, R.: Mater. Sci. Eng. A 133 (1991) 455-457.",CR,Melt Spinning,Ribbon,Thickness,0.025-0.045,, SEM  XRD,Carter,,,10.1016/0921-5093(91)90109-Z,,,,,,,,,,,,,,
60490a203e6da430a7213511,Cu13Ni67P20,"Budurov, S., Fotty, V., Toncheva, S., Kovacheva, R.: Mater. Sci. Eng. A 133 (1991) 455-457.",CR,Melt Spinning,Ribbon,Thickness,0.025-0.045,, SEM  XRD,Carter,,,10.1016/0921-5093(91)90109-Z,,,,,,,,,,,,,,
60490a203e6da430a7213512,Cu13Ni69P18,"Budurov, S., Fotty, V., Toncheva, S., Kovacheva, R.: Mater. Sci. Eng. A 133 (1991) 455-457.",CR,Melt Spinning,Ribbon,Thickness,0.025-0.045,, SEM  XRD,Carter,,,10.1016/0921-5093(91)90109-Z,,,,,,,,,,,,,,
60490a203e6da430a7213513,Cu14.4Ni65.6P20,"Bakonyi, I., Ebert, H., Socher, W., Voitlander, J., Furo, I., Banki, P., Loas, A.,Mizutani, U.: Mater. Sci. Eng. 99 (1988) 301-304.",AM,Melt Spinning,Ribbon,,,, SEM  XRD,Carter,,,10.1016/0025-5416(88)90344-8,,,,,,,,,,,,,,
60490a203e6da430a7213514,Cu14.5Mg75Y7Zn3.5,"Li, Z.G., Hui, X., Zhang, C.M., Chen, G.L.: Journal of Alloys and Compounds 454 (2008) 168–173.",AC,Melt Cast,Rod,,,,,Carter,402.0,731.0,10.1016/j.jallcom.2006.12.101,,442.0,700.0,,,,,,,,,,,
60490a203e6da430a7213515,Cu14.5Pd69Si16.5,"Chen, H.S., Turnbull, D.: Acta Metall. 17 (1969) 1021-1031.",AM,,Foil,Thickness,0.01-0.06,,TEM  XRD ,Carter,,,10.1016/0001-6160(69)90048-0,,,,,,,,,,,,,,
60490a203e6da430a7213516,Cu14.7Ni5.3P22.5Pt57.5,"J. Schroers, W.L. Johnson, Phys. Rev. Lett. 93 (2004) 255506.",AM,Melt Casting,Wedge,,,,,Carter,508.0,795.0,10.1103/PhysRevLett.93.255506,,606.0,,,,,16.0,,,,,,,
60490a203e6da430a7213517,Cu14.7Ni5.3P22.5Pt57.5,"Schroers, J., Johnson, W.L.: Applied Physics Letters 84 (2004) 3666–3668.",AM,Melt Casting,Rod,,,,,Carter,508.0,,10.1063/1.1738945,16.0,606.0,,,,,,,,,,,,
60490a203e6da430a7213518,Cu14.7Ni5.3P22.5Pt57.5,,,,,,,,,Ben,508.0,795.0,10.1016/j.msea.2007.01.033,,606.0,,,,,16.0,,,,,,,
60490a203e6da430a7213519,Cu14Ni20Ti17Zr49,,AM,Melt Cast,Rod,,,,,Carter,631.0,1087.0,10.1016/j.commatsci.2016.02.037,3.0,669.0,,,,,,,,,,,,
60490a203e6da430a721351a,Cu14Ni66P20,"Budurov, S., Fotty, V., Toncheva, S., Kovacheva, R.: Mater. Sci. Eng. A 133 (1991) 455-457.",CR,Melt Spinning,Ribbon,Thickness,0.025-0.045,, SEM  XRD,Carter,,,10.1016/0921-5093(91)90109-Z,,,,,,,,,,,,,,
60490a203e6da430a721351b,Cu14Ni68P18,"Budurov, S., Fotty, V., Toncheva, S., Kovacheva, R.: Mater. Sci. Eng. A 133 (1991) 455-457.",CR,Melt Spinning,Ribbon,Thickness,0.025-0.045,, SEM  XRD,Carter,,,10.1016/0921-5093(91)90109-Z,,,,,,,,,,,,,,
60490a203e6da430a721351c,Cu14Pd70.8Si15.2,"Turnbull, D.: Scr. Metall. 11 (1977) 1131-1136.",AM,,,,,,TEM  XRD ,Carter,,,10.1016/0036-9748(77)90320-9,,,,,,,,,,,,,,
60490a203e6da430a721351d,Cu14Pd70.9Si15.1,"Chen, H.S., Park, B.K.: Acta Metall. 21 (1973) 395-400.",AM,,Disk,Thickness,14,,TEM  XRD ,Carter,,,10.1016/0001-6160(73)90196-X,,,,,,,,,,,,,,
60490a203e6da430a721351e,Cu15.88Mg71.17Y7.94Zn5.01,"Wang, J.-F., Wu, X., Pan, F.-S., Tang, A.-T., Ding, P.-D., Liu, R.-P.: Transactions of Nonferrous Metals Society of China 18 (2008) s278–s282.",AM,Melt Cast,Rod,,,,,Carter,409.8,743.6,10.1016/S1003-6326(10)60217-8,,446.2,709.4,,,,,,,,,,,
60490a203e6da430a721351f,Cu15Gd10Mg75,"Yuan, G., Amiya, K., Inoue, A.: Journal of Non-Crystalline Solids 351 (2005) 729–735.",AM,Melt Casting,Rod,,,,,Carter,421.0,,10.1016/j.jnoncrysol.2005.01.061,2.5,452.0,,,,,,,,,,,,
60490a203e6da430a7213520,Cu15Hf18Ni35Ti32,"Ochin, P., Kolomytsev, V., Pasko, A., Sezonenko, A., Vermaut, Ph., Prima, F., Portier, R.: Journal of Alloys and Compounds 434–435 (2007) 268–271.",AM,,,,,,,Carter,722.0,,10.1016/j.jallcom.2006.08.298,,766.0,,,,744.0,,75.6,,,,,,
60490a203e6da430a7213521,Cu15Hf55Ni30,"Zhang, T., Inoue, A., Masumoto, T.: Mater. Sci. Eng. A 181/182 (1994) 1423-1426. ",AM,Melt Spinning,Ribbon,Width X Thickness,1,0.02,TEM XRD,Carter,,,10.1016/0921-5093(94)90877-X,,,,Radio Frequency Melting,Ar-gas,,,,,,,,,
60490a203e6da430a7213522,Cu15La10Mg75,"Kohinata, M.: Master Dissertation, Tohoku University, 1990.",AC,Melt Spinning,Ribbon,Width X Thickness,1,0.02,AXS SEM TEM XRD,Carter,,,,,,,Radio Frequency Melting,Ar-gas,,,,,,,,,
60490a203e6da430a7213523,Cu15La15Mg70,"Kohinata, M.: Master Dissertation, Tohoku University, 1990.",AC,Melt Spinning,Ribbon,Width X Thickness,1,0.02,AXS SEM TEM XRD,Carter,,,,,,,Radio Frequency Melting,Ar-gas,,,,,,,,,
60490a203e6da430a7213524,Cu15La30Mg55,"Kohinata, M.: Master Dissertation, Tohoku University, 1990.",AC,Melt Spinning,Ribbon,Width X Thickness,1,0.02,AXS SEM TEM XRD,Carter,,,,,,,Radio Frequency Melting,Ar-gas,,,,,,,,,
60490a203e6da430a7213525,Cu15La40Mg45,"Kohinata, M.: Master Dissertation, Tohoku University, 1990.",AM,Melt Spinning,Ribbon,Width X Thickness,1,0.02,AXS SEM TEM XRD,Carter,,,,,,,Radio Frequency Melting,Ar-gas,,,,,,,,,
60490a203e6da430a7213526,Cu15La5Mg80,"Kohinata, M.: Master Dissertation, Tohoku University, 1990.",AM,Melt Spinning,Ribbon,Width X Thickness,1,0.02,AXS SEM TEM XRD,Carter,,,,,,,Radio Frequency Melting,Ar-gas,,,,,,,,,
60490a203e6da430a7213527,Cu15Mg60Nd25,"Kim, S.-G.: Doctor Thesis, Tohoku University, 1992.",AC,Melt Spinning,Ribbon,Width X Thickness,1,0.02,AXS SEM TEM XRD,Carter,,,,,,,Radio Frequency Melting,,,,,,,,,,
60490a203e6da430a7213528,Cu15Mg60Y10Zn15,"Yuan, G., Zhang, T., Inoue, A.: Materials Transactions 44 (2003) 2271–2275.",AM,Melt Spinning,Ribbon,,,,,Carter,428.0,,10.2320/matertrans.44.2271,,459.0,,,,,,,,,,,,
60490a203e6da430a7213529,Cu15Mg65Nd20,"Kim, S.-G.: Doctor Thesis, Tohoku University, 1992.",AM,Melt Spinning,Ribbon,Width X Thickness,1,0.02,AXS SEM TEM XRD,Carter,,,,,,,Radio Frequency Melting,,,,,,,,,,
60490a203e6da430a721352a,Cu15Mg65Y10Zn10,"Yuan, G., Zhang, T., Inoue, A.: Materials Transactions 44 (2003) 2271–2275.",AM,Melt Spinning,Ribbon,,,,,Carter,,,10.2320/matertrans.44.2271,,467.0,704.0,,,,,,,,,,,
60490a203e6da430a721352b,Cu15Mg70Nd15,"Kim, S.-G.: Doctor Thesis, Tohoku University, 1992.",AM,Melt Spinning,Ribbon,Width X Thickness,1,0.02,AXS SEM TEM XRD,Carter,,,,,,,Radio Frequency Melting,,,,,,,,,,
60490a203e6da430a721352c,Cu15Mg70Y10Zn5,"Li, Z.G., Hui, X., Zhang, C.M., Chen, G.L.: Journal of Alloys and Compounds 454 (2008) 168–173.",AM,Melt Cast,Rod,,,,,Carter,411.0,747.0,10.1016/j.jallcom.2006.12.101,3.0,456.0,701.0,,,,,,,,,,,
60490a203e6da430a721352d,Cu15Mg70Y15,"Kim, S.G., Inoue, A., Masumoto, T.: Mater. Trans. JIM 31 (1990) 929-934.",AM,Melt Spinning,Ribbon,,,, TEM  XRD,Carter,,,10.2320/matertrans1989.31.929,,,,,,,,,,,,,,
60490a203e6da430a721352e,Cu15Mg70Y15,"Kim, S.-G.: Doctor Thesis, Tohoku University, 1992.",AM,Melt Spinning,Ribbon,Width X Thickness,1,0.02,AXS  SEM  TEM  XRD,Carter,,,,,,,,,,,,,,,,,
60490a203e6da430a721352f,Cu15Mg75Nd10,"Kim, S.-G.: Doctor Thesis, Tohoku University, 1992.",AM,Melt Spinning,Ribbon,Width X Thickness,1,0.02,AXS SEM TEM XRD,Carter,,,,,,,Radio Frequency Melting,,,,,,,,,,
60490a203e6da430a7213530,Cu15Mg75Y10,"Niikura, A., Tsai, A.-P., Inoue, A., Masumoto, T.: J. Non-Cryst. Solids 159 (1993) 229-234.",AM,Melt Spinning,Ribbon,,,, SEM  TEM  XRD,Carter,,,10.1016/0022-3093(93)90227-O,,,,,,,,,,,,,,
60490a203e6da430a7213531,Cu15Mg80Nd5,"Kim, S.-G.: Doctor Thesis, Tohoku University, 1992.",AM,Melt Spinning,Ribbon,Width X Thickness,1,0.02,AXS SEM TEM XRD,Carter,,,,,,,Radio Frequency Melting,,,,,,,,,,
60490a203e6da430a7213532,Cu15Mg80Y5,"Kim, S.-G.: Doctor Thesis, Tohoku University, 1992.",AM,Melt Spinning,Ribbon,Width X Thickness,1,0.02,AXS  SEM  TEM  XRD,Carter,,,,,,,,,,,,,,,,,
60490a203e6da430a7213533,Cu15Mg80Y5,"Kim, S.G., Inoue, A., Masumoto, T.: Mater. Trans. JIM 31 (1990) 929-934.",AM,Melt Spinning,Ribbon,,,, TEM  XRD,Carter,,,10.2320/matertrans1989.31.929,,,,,,,,,,,,,,
60490a203e6da430a7213534,Cu15Mg84Y1,"Kim, S.-G.: Doctor Thesis, Tohoku University, 1992.",AC,Melt Spinning,Ribbon,Width X Thickness,1,0.02,AXS  SEM  TEM  XRD,Carter,,,,,,,,,,,,,,,,,
60490a203e6da430a7213535,Cu15Mg85,"Kohinata, M.: Master Dissertation, Tohoku University, 1990.",AC,Melt Spinning,Ribbon,Width X Thickness,1,0.02,AXS SEM TEM XRD,Carter,,,,,,,Radio Frequency Melting,Ar-gas,,,,,,,,,
60490a203e6da430a7213536,Cu15Ni10Ti75,"Aoki, K., Masumoto, T.: MRS Int. Meet. Advanced Materials 3 (1989) 393-398.",CR,Melt Spinning,Ribbon,,,, TEM XRD,Carter,,,,,,,Arc Melting,,,,,,,,,,
60490a203e6da430a7213537,Cu15Ni25Zr60,"Zhang, T., Inoue, A., Masumoto, T.: Mater. Sci. Eng. A 181/182 (1994) 1423-1426. ",AM,Melt Spinning,Ribbon,Width X Thickness,1,0.2,TEM  XRD,Carter,,,10.1016/0921-5093(94)90877-X,,,,Radio Frequency Melting,,,,,,,,,,
60490a203e6da430a7213538,Cu15Ni28.05Zr56.95,"Zehringer, R., Oelhafen, P., G√ºntherodt, H.-J., Yamada, Y., Mizutani, U.: Mater. Sci. Eng.99 (1988) 317-320.",AM,Melt Spinning,Ribbon,,,, XRD,Carter,,,10.1016/0025-5416(88)90348-5,,,,Radio Frequency Melting,,,,,,,,,,
60490a203e6da430a7213539,Cu15Ni28.05Zr56.95,"Mizutani, U., Mishima, C., Goto, T.: J. Phys. Condens. Matter 1 (1989) 1831-1842.",AM,Melt Spinning,Ribbon,,,, XRD,Carter,,,10.1088/0953-8984/1/10/004,,,,Radio Frequency Melting,,,,,,,,,,
60490a203e6da430a721353a,Cu15Ni30Zr55,"Zhang, T., Inoue, A., Masumoto, T.: Mater. Sci. Eng. A 181/182 (1994) 1423-1426. ",AM,Melt Spinning,Ribbon,Width X Thickness,1,0.2,TEM  XRD,Carter,,,10.1016/0921-5093(94)90877-X,,,,Radio Frequency Melting,,,,,,,,,,
60490a203e6da430a721353b,Cu15Ni35Ti50,"Furuya, Y., Kimura, H., Masumoto, T.: Mater. Sci. Eng. A 181/182 (1994) 1076-1080.",CR,Melt Spinning,Ribbon,Width X Thickness,2.0-4.0,0.03-0.6,SEM  TEM XRD,Carter,,,10.1016/0921-5093(94)90805-2,,,,Arc Melting,,,,,,,,,,
60490a203e6da430a721353c,Cu15Ni5Ti80,"Aoki, K., Masumoto, T.: MRS Int. Meet. Advanced Materials 3 (1989) 393-398.",AC,Melt Spinning,Ribbon,,,, TEM XRD,Carter,,,,,,,Arc Melting,,,,,,,,,,
60490a203e6da430a721353d,Cu15Ni67Ti18,"Sundaresan, R., Jackson, A.G., Krishnamurthy, S., Froes, F.H.: Mater. Sci. Eng. 97 (1988)115-119.",AM,Mechanical,Powder,,,,TEM XRD,Carter,,,10.1016/0025-5416(88)90023-7,,,,,,,,,,,,,,
60490a203e6da430a721353e,Cu15Ni69Ti16,"Sundaresan, R., Jackson, A.G., Krishnamurthy, S., Froes, F.H.: Mater. Sci. Eng. 97 (1988)115-119.",AM,Mechanical,Powder,,,,TEM XRD,Carter,,,10.1016/0025-5416(88)90023-7,,,,Arc Melting,,,,,,,,,,
60490a203e6da430a721353f,Cu15Pd68.5Si16.5," Chen, H.S.: Acta Metall. 22 (1974) 1505-1511.",AM,,Foil,Width X Thickness,3,0.05,TEM  XRD ,Carter,,,,,,,,,,,,,,,,,
60490a203e6da430a7213540,Cu15Pd69Si16,"Massalski, T.B., Mizutani, U., Hartwig, K.T., Hopper, R.W.: Proc. 3rd Int. Conf. Rapidly Quenched Met., London, Cantor, B. (ed.), The Metals Society 2 (1978) 81-88.",AM,Melt Spinning,Ribbon,Width X Thickness,1.5-2.0,0.03,TEM  XRD ,Carter,,,,,,,,,,,,,,,,,
60490a203e6da430a7213541,Cu15Si15Zr70,"Inoue, A., Takahashi, Y., Suryanarayana, C., Masumoto, T.: J. Mater. Sci. 17 (1982) 3253-3262.",AM,,,,,,,Carter,,,,,,,,Ar-gas,,,,,,,,,
60490a203e6da430a7213542,Cu16.32Mg68Ni5.44Y10.24,"Ma, H., Shi, L.-L., Xu, J., Ma, E.: Journal of Materials Research 22 (2007) 314–325.",AM,Melt Cast,Rod,,,,,Carter,424.0,,10.1557/jmr.2007.0032,,465.0,734.0,,,,,,,,,,,
60490a203e6da430a7213543,Cu16.5Pd67Si16.5,"Yoshino, H., Chiba, S., Okutomi, T., Shimanuki, S., Inomata, K.: Proc. 4th Int. Conf.Rapidly Quenched Met., Sendai, Masumoto, T., Suzuki, K. (eds.), The Japan Institute ofMetals 1 (1982) 623-626.",AM,Melt Spinning,Ribbon,Width X Thickness,3,0.03, XRD ,Carter,,,,,,,,,,,,,,,,,
60490a203e6da430a7213544,Cu16Mg60Y24,"Niikura, A., Tsai, A.-P., Inoue, A., Masumoto, T.: J. Non-Cryst. Solids 159 (1993) 229-234.",AM,Melt Spinning,Ribbon,,,, SEM  TEM  XRD,Carter,,,10.1016/0022-3093(93)90227-O,,,,,,,,,,,,,,
60490a203e6da430a7213545,Cu16Ni23Ti61,"Jergel, M., Mrafko, P.: J. Non-Cryst. Solids 85 (1986) 149-161.",AM,Melt Spinning,Ribbon,Width X Thickness,6,0.04, TEM XRD,Carter,,,10.1016/0022-3093(86)90087-6,,,,,,,,,,,,,,
60490a203e6da430a7213546,Cu16Ni23Ti61,"Cervinka, L.: J. Non-Cryst. Solids 156-158 (1993) 94-97.",AM,,,,,, TEM XRD,Carter,,,10.1016/0022-3093(93)90137-M,,,,Arc Melting,,,,,,,,,,
60490a203e6da430a7213547,Cu17.85Mg65Ni5.95Y11.2,"Ma, H., Shi, L.-L., Xu, J., Ma, E.: Journal of Materials Research 22 (2007) 314–325.",AM,Melt Casting,Rod,,,,,Carter,426.0,,10.1557/jmr.2007.0032,4.0,466.0,742.0,,,,,,,,,,,
60490a203e6da430a7213548,Cu17Ni20Ti14Zr49,,AM,Melt Casting,Rod,,,,,Carter,625.0,1095.0,10.1016/j.commatsci.2016.02.037,4.0,674.0,,,,,,,,,,,,
60490a203e6da430a7213549,Cu18Mg65Ni6Y11,"Ma, H., Shi, L.-L., Xu, J., Li, X., Ma, E.: J. Mater. Res. (9) (2006) 2204-2214.",AM,Melt Casting,Rod,,,,,Carter,426.0,787.0,10.1557/jmr.2006.0294,5.0,466.0,742.0,,,,,,,,,,,
60490a203e6da430a721354a,Cu18Ni39.67P14Pt28.33,"J. Schroers, W.L. Johnson, Phys. Rev. Lett. 93 (2004) 255506.",AM,Melt Casting,Wedge,,,,,Carter,515.0,873.0,10.1103/PhysRevLett.93.255506,,589.0,,,,,20.0,,,,,,,
60490a203e6da430a721354b,Cu18Ni39.67P14Pt28.33,,,,,,,,,Ben,515.0,873.0,10.1016/j.msea.2007.01.033,,589.0,,,,,20.0,,,,,,,
60490a203e6da430a721354c,Cu19Pd64.5Si16.5,,,,,,,,,Ben,640.0,1234.3,10.1016/S1359-6462(99)00417-0,,,1167.1,,,,0.1,,,,,,,
60490a203e6da430a721354d,Cu19Pd64.5Si16.5,"Chen, H.S., Turnbull, D.: Acta Metall. 17 (1969) 1021-1031.",AM,,Foil,Thickness,0.01-0.06,,TEM  XRD ,Carter,,,10.1016/0001-6160(69)90048-0,,,,,,,,,,,,,,
60490a203e6da430a721354e,Cu1Mg79Y20,"Kim, S.-G.: Doctor Thesis, Tohoku University, 1992.",AC,Melt Spinning,Ribbon,Width X Thickness,1,0.02,AXS  SEM  TEM  XRD,Carter,,,,,,,,,,,,,,,,,
60490a203e6da430a721354f,Cu1Mg84Y15,"Kim, S.-G.: Doctor Thesis, Tohoku University, 1992.",AM,Melt Spinning,Ribbon,Width X Thickness,1,0.02,AXS  SEM  TEM  XRD,Carter,,,,,,,,,,,,,,,,,
60490a203e6da430a7213550,Cu1Mg89Y10,"Kim, S.-G.: Doctor Thesis, Tohoku University, 1992.",CR,Melt Spinning,Ribbon,Width X Thickness,1,0.02,AXS  SEM  TEM  XRD,Carter,,,,,,,,,,,,,,,,,
60490a203e6da430a7213551,Cu1Ni75P24,"Budurov, S., Fotty, V., Toncheva, S., Kovacheva, R.: Mater. Sci. Eng. A 133 (1991) 455-457.",CR,Melt Spinning,Ribbon,Thickness,0.025-0.045,, SEM  XRD,Carter,,,10.1016/0921-5093(91)90109-Z,,,,,,,,,,,,,,
60490a203e6da430a7213552,Cu1Ni83P16,"Budurov, S., Fotty, V., Toncheva, S., Kovacheva, R.: Mater. Sci. Eng. A 133 (1991) 455-457.",CR,Melt Spinning,Ribbon,Thickness,0.025-0.045,, SEM  XRD,Carter,,,10.1016/0921-5093(91)90109-Z,,,,,,,,,,,,,,
60490a203e6da430a7213553,Cu2.22Pd90.56Si7.22,"Q.J. Chen, J. Shen, D.L. Zhang, H.B. Fan, J.F. Sun, D.G. McCartney, Mater.Sci. Eng. A 433 (2006) 155. ",AM,Melt Casting,Rod,,,,,Carter,633.0,1097.0,10.1016/j.msea.2006.06.053,2.0,670.0,,,,,,,,,,,,
60490a203e6da430a7213554,Cu2.22Pd90.56Si7.22,,,,,,,,,Lane,633.0,1097.0,10.1016/j.jallcom.2008.07.087,2.0,670.0,,,,,,,,,,,,
60490a203e6da430a7213555,Cu2.22Pd90.56Si7.22,,,,,,,,,Ben,633.0,1097.0,10.1016/j.jallcom.2008.07.087,2.0,670.0,,,,,,,,,,,,
60490a203e6da430a7213556,Cu20.9Pd62.6Si16.5," Chen, H.S.: Acta Metall. 22 (1974) 1505-1511.",AM,,Foil,Width X Thickness,3,0.05,TEM  XRD ,Carter,,,,,,,,,,,,,,,,,
60490a203e6da430a7213557,Cu20Gd10Mg65Ni5,,,,,,,,,Lane,420.0,786.0,10.1016/j.jallcom.2008.07.087,5.0,481.0,,,,,,,,,,,,
60490a203e6da430a7213558,Cu20Gd10Mg65Ni5,"G. Yuan, A. Inoue, J. Alloys Compd. 387 (2005) 134.",AM,Melt Casting,Wedge,,,,,Carter,420.0,786.0,10.1016/j.jallcom.2004.06.022,,481.0,,,,,5.0,,,,,,,
60490a203e6da430a7213559,Cu20Gd10Mg65Ni5,,,,,,,,,Ben,420.0,786.0,10.1016/j.msea.2007.01.033,,481.0,,,,,5.0,,,,,,,
60490a203e6da430a721355a,Cu20Hf10Ni70,"Zhang, T., Inoue, A., Masumoto, T.: Mater. Sci. Eng. A 181/182 (1994) 1423-1426. ",CR,Melt Spinning,Ribbon,Width X Thickness,1,0.02,TEM XRD,Carter,,,10.1016/0921-5093(94)90877-X,,,,Radio Frequency Melting,Ar-gas,,,,,,,,,
60490a203e6da430a721355b,Cu20Hf20Ni60,"Zhang, T., Inoue, A., Masumoto, T.: Mater. Sci. Eng. A 181/182 (1994) 1423-1426. ",AM,Melt Spinning,Ribbon,Width X Thickness,1,0.02,TEM XRD,Carter,,,10.1016/0921-5093(94)90877-X,,,,Radio Frequency Melting,Ar-gas,,,,,,,,,
60490a203e6da430a721355c,Cu20Hf30Ni50,"Zhang, T., Inoue, A., Masumoto, T.: Mater. Sci. Eng. A 181/182 (1994) 1423-1426. ",AM,Melt Spinning,Ribbon,Width X Thickness,1,0.02,TEM XRD,Carter,,,10.1016/0921-5093(94)90877-X,,,,Radio Frequency Melting,Ar-gas,,,,,,,,,
60490a203e6da430a721355d,Cu20Hf40Ni40,"Zhang, T., Inoue, A., Masumoto, T.: Mater. Sci. Eng. A 181/182 (1994) 1423-1426. ",AM,Melt Spinning,Ribbon,Width X Thickness,1,0.02,TEM XRD,Carter,,,10.1016/0921-5093(94)90877-X,,,,Radio Frequency Melting,Ar-gas,,,,,,,,,
60490a203e6da430a721355e,Cu20Hf50Ni30,"Zhang, T., Inoue, A., Masumoto, T.: Mater. Sci. Eng. A 181/182 (1994) 1423-1426. ",AM,Melt Spinning,Ribbon,Width X Thickness,1,0.02,TEM XRD,Carter,,,10.1016/0921-5093(94)90877-X,,,,Radio Frequency Melting,Ar-gas,,,,,,,,,
60490a203e6da430a721355f,Cu20Hf55Ni25,"Zhang, T., Inoue, A., Masumoto, T.: Mater. Sci. Eng. A 181/182 (1994) 1423-1426. ",AM,Melt Spinning,Ribbon,Width X Thickness,1,0.02,TEM XRD,Carter,,,10.1016/0921-5093(94)90877-X,,,,Radio Frequency Melting,Ar-gas,,,,,,,,,
60490a203e6da430a7213560,Cu20Hf60Ni20,"Zhang, T., Inoue, A., Masumoto, T.: Mater. Sci. Eng. A 181/182 (1994) 1423-1426. ",AM,Melt Spinning,Ribbon,Width X Thickness,1,0.02,TEM XRD,Carter,,,10.1016/0921-5093(94)90877-X,,,,Radio Frequency Melting,Ar-gas,,,,,,,,,
60490a203e6da430a7213561,Cu20Hf65Ni15,"Zhang, T., Inoue, A., Masumoto, T.: Mater. Sci. Eng. A 181/182 (1994) 1423-1426. ",AM,Melt Spinning,Ribbon,Width X Thickness,1,0.02,TEM XRD,Carter,,,10.1016/0921-5093(94)90877-X,,,,Radio Frequency Melting,Ar-gas,,,,,,,,,
60490a203e6da430a7213562,Cu20Hf70Ni10,"Zhang, T., Inoue, A., Masumoto, T.: Mater. Sci. Eng. A 181/182 (1994) 1423-1426. ",AM,Melt Spinning,Ribbon,Width X Thickness,1,0.02,TEM XRD,Carter,,,10.1016/0921-5093(94)90877-X,,,,Radio Frequency Melting,Ar-gas,,,,,,,,,
60490a203e6da430a7213563,Cu20Hf75Ni5,"Zhang, T., Inoue, A., Masumoto, T.: Mater. Sci. Eng. A 181/182 (1994) 1423-1426. ",CR,Melt Spinning,Ribbon,Width X Thickness,1,0.02,TEM XRD,Carter,,,10.1016/0921-5093(94)90877-X,,,,Radio Frequency Melting,Ar-gas,,,,,,,,,
60490a203e6da430a7213564,Cu20La10Mg70,"Kohinata, M.: Master Dissertation, Tohoku University, 1990.",AM,Melt Spinning,Ribbon,Width X Thickness,1,0.02,AXS SEM TEM XRD,Carter,,,,,,,Radio Frequency Melting,Ar-gas,,,,,,,,,
60490a203e6da430a7213565,Cu20La20Mg60,"Kohinata, M.: Master Dissertation, Tohoku University, 1990.",CR,Melt Spinning,Ribbon,Width X Thickness,1,0.02,AXS SEM TEM XRD,Carter,,,,,,,Radio Frequency Melting,Ar-gas,,,,,,,,,
60490a203e6da430a7213566,Cu20La25Mg55,"Kohinata, M.: Master Dissertation, Tohoku University, 1990.",AC,Melt Spinning,Ribbon,Width X Thickness,1,0.02,AXS SEM TEM XRD,Carter,,,,,,,Radio Frequency Melting,Ar-gas,,,,,,,,,
60490a203e6da430a7213567,Cu20La30Mg50,"Kohinata, M.: Master Dissertation, Tohoku University, 1990.",AM,Melt Spinning,Ribbon,Width X Thickness,1,0.02,AXS SEM TEM XRD,Carter,,,,,,,Radio Frequency Melting,Ar-gas,,,,,,,,,
60490a203e6da430a7213568,Cu20La40Mg40,"Kohinata, M.: Master Dissertation, Tohoku University, 1990.",AM,Melt Spinning,Ribbon,Width X Thickness,1,0.02,AXS SEM TEM XRD,Carter,,,,,,,Radio Frequency Melting,Ar-gas,,,,,,,,,
60490a203e6da430a7213569,Cu20La50Mg30,"Kohinata, M.: Master Dissertation, Tohoku University, 1990.",AC,Melt Spinning,Ribbon,Width X Thickness,1,0.02,AXS SEM TEM XRD,Carter,,,,,,,Radio Frequency Melting,Ar-gas,,,,,,,,,
60490a203e6da430a721356a,Cu20La5Mg75,"Kohinata, M.: Master Dissertation, Tohoku University, 1990.",AM,Melt Spinning,Ribbon,Width X Thickness,1,0.02,AXS SEM TEM XRD,Carter,,,,,,,Radio Frequency Melting,Ar-gas,,,,,,,,,
60490a203e6da430a721356b,Cu20La80,"Inoue, A., Yamaguchi, H., Zhang, T., Masumoto, T.: Mater. Trans. JIM 31 (1990) 104-109.",CR,Melt Spinning,Ribbon,Width X Thickness,1,0.02,AXS  SEM  XRD,Carter,,,10.2320/matertrans1989.31.104,,,,Radio Frequency Melting,Ar-gas,,,,,,,,,
60490a203e6da430a721356c,Cu20Mg40Nd40,"Kim, S.-G.: Doctor Thesis, Tohoku University, 1992.",AC,Melt Spinning,Ribbon,Width X Thickness,1,0.02,AXS SEM TEM XRD,Carter,,,,,,,Radio Frequency Melting,,,,,,,,,,
60490a203e6da430a721356d,Cu20Mg45Nd35,"Kim, S.-G.: Doctor Thesis, Tohoku University, 1992.",AM,Melt Spinning,Ribbon,Width X Thickness,1,0.02,AXS SEM TEM XRD,Carter,,,,,,,Radio Frequency Melting,,,,,,,,,,
60490a203e6da430a721356e,Cu20Mg50Nd30,"Kim, S.-G.: Doctor Thesis, Tohoku University, 1992.",AM,Melt Spinning,Ribbon,Width X Thickness,1,0.02,AXS SEM TEM XRD,Carter,,,,,,,Radio Frequency Melting,,,,,,,,,,
60490a203e6da430a721356f,Cu20Mg50Y30,"Kim, S.G., Inoue, A., Masumoto, T.: Mater. Trans. JIM 31 (1990) 929-934.",AM,Melt Spinning,Ribbon,,,, TEM  XRD,Carter,,,10.2320/matertrans1989.31.929,,,,,,,,,,,,,,
60490a203e6da430a7213570,Cu20Mg50Y30,"Kim, S.-G.: Doctor Thesis, Tohoku University, 1992.",AM,Melt Spinning,Ribbon,Width X Thickness,1,0.02,AXS  SEM  TEM  XRD,Carter,,,,,,,,,,,,,,,,,
60490a203e6da430a7213571,Cu20Mg55Nd25,"Kim, S.-G.: Doctor Thesis, Tohoku University, 1992.",AM,Melt Spinning,Ribbon,Width X Thickness,1,0.02,AXS SEM TEM XRD,Carter,,,,,,,Radio Frequency Melting,,,,,,,,,,
60490a203e6da430a7213572,Cu20Mg60Nd20,"Kim, S.-G.: Doctor Thesis, Tohoku University, 1992.",AM,Melt Spinning,Ribbon,Width X Thickness,1,0.02,AXS SEM TEM XRD,Carter,,,,,,,Radio Frequency Melting,,,,,,,,,,
60490a203e6da430a7213573,Cu20Mg60Y20,"Kim, S.-G.: Doctor Thesis, Tohoku University, 1992.",AM,Melt Spinning,Ribbon,Width X Thickness,1,0.02,AXS  SEM  TEM  XRD,Carter,,,,,,,,,,,,,,,,,
60490a203e6da430a7213574,Cu20Mg60Y20,"Kim, S.G., Inoue, A., Masumoto, T.: Mater. Trans. JIM 31 (1990) 929-934.",AM,Melt Spinning,Ribbon,,,, TEM  XRD,Carter,,,10.2320/matertrans1989.31.929,,,,,,,,,,,,,,
60490a203e6da430a7213575,Cu20Mg65Nd15,"Kim, S.-G.: Doctor Thesis, Tohoku University, 1992.",AM,Melt Spinning,Ribbon,Width X Thickness,1,0.02,AXS SEM TEM XRD,Carter,,,,,,,Radio Frequency Melting,,,,,,,,,,
60490a203e6da430a7213576,Cu20Mg65Tb10Zn5,"Qin, W., Li, J., Kou, H., Gu, X., Kecskes, L., Chang, H., Zhou, L.: Journal of Non-Crystalline Solids 354 (2008) 5368–5371.",AM,Melt Casting,Rod,,,,,Lane,428.0,726.0,10.1016/j.jnoncrysol.2008.09.032,7.0,508.0,686.0,,,,,,,,,,,
60490a203e6da430a7213577,Cu20Mg65Tb10Zn5,"Qin, W., Li, J., Kou, H., Gu, X., Kecskes, L., Chang, H., Zhou, L.: Journal of Non-Crystalline Solids 354 (2008) 5368–5371.",AM,Melt Casting,Rod,,,,,Carter,428.0,726.0,10.1016/j.jnoncrysol.2008.09.032,7.0,475.0,686.0,,,,,,,,,,,
60490a203e6da430a7213578,Cu20Mg65Y10Zn5,,,,,,,,,Ben,404.0,,10.1016/j.msea.2007.01.033,,456.0,,,,,6.0,,,,,,,
60490a203e6da430a7213579,Cu20Mg65Y10Zn5,"Men, H., Yang, M.C., Xu, J.: Materials Science Forum 386–388 (2002) 39–47",AM,,,,,,,Carter,404.0,777.0,10.4028/www.scientific.net/MSF.386-388.39,,456.0,702.0,,,760880.0,6.0,23.6,,,,,,
60490a203e6da430a721357a,Cu20Mg70Nd10,"Kim, S.-G.: Doctor Thesis, Tohoku University, 1992.",AM,Melt Spinning,Ribbon,Width X Thickness,1,0.02,AXS SEM TEM XRD,Carter,,,,,,,Radio Frequency Melting,,,,,,,,,,
60490a203e6da430a721357b,Cu20Mg70Y10,"Kim, S.G., Inoue, A., Masumoto, T.: Mater. Trans. JIM 31 (1990) 929-934.",AM,Melt Spinning,Ribbon,,,, TEM  XRD,Carter,,,10.2320/matertrans1989.31.929,,,,,,,,,,,,,,
60490a203e6da430a721357c,Cu20Mg70Y10,"Kim, S.-G.: Doctor Thesis, Tohoku University, 1992.",AM,Melt Spinning,Ribbon,Width X Thickness,1,0.02,AXS  SEM  TEM  XRD,Carter,,,,,,,,,,,,,,,,,
60490a203e6da430a721357d,Cu20Mg70Y10,"Niikura, A., Tsai, A.-P., Inoue, A., Masumoto, T.: J. Non-Cryst. Solids 159 (1993) 229-234.",AM,Melt Spinning,Ribbon,,,, SEM  TEM  XRD,Carter,,,10.1016/0022-3093(93)90227-O,,,,,,,,,,,,,,
60490a203e6da430a721357e,Cu20Mg75Nd5,"Kim, S.-G.: Doctor Thesis, Tohoku University, 1992.",AM,Melt Spinning,Ribbon,Width X Thickness,1,0.02,AXS SEM TEM XRD,Carter,,,,,,,Radio Frequency Melting,,,,,,,,,,
60490a203e6da430a721357f,Cu20Mg79Y1,"Kim, S.-G.: Doctor Thesis, Tohoku University, 1992.",AM,Melt Spinning,Ribbon,Width X Thickness,1,0.02,AXS  SEM  TEM  XRD,Carter,,,,,,,,,,,,,,,,,
60490a203e6da430a7213580,Cu20Mg80,"Kim, S.G., Inoue, A., Masumoto, T.: Mater. Trans. JIM 31 (1990) 929-934.",AM,Melt Spinning,Ribbon,,,, TEM  XRD,Carter,,,10.2320/matertrans1989.31.929,,,,,,,,,,,,,,
60490a203e6da430a7213581,Cu20Mg80,"['Kohinata, M.: Master Dissertation, Tohoku University, 1990.'
 'Kim, S.-G.: Doctor Thesis, Tohoku University, 1992.']",AM,Melt Spinning,Ribbon,Width X Thickness,1,0.02,AXS SEM TEM XRD,Carter,,,,,,,Radio Frequency Melting,Ar-gas,,,,,,,,,
60490a203e6da430a7213582,Cu20Ni10P20Pd50,"Nishiyama, N., Inoue, A.: Intermetallics. 10 (2002) 1141–1147.",AM,,,,,,,Carter,597.0,,10.1016/S0966-9795(02)00151-6,,690.0,,,,,,104.0,,,,,,
60490a203e6da430a7213583,Cu20Ni10Ti70,"Aoki, K., Masumoto, T.: MRS Int. Meet. Advanced Materials 3 (1989) 393-398.",AM,Melt Spinning,Ribbon,,,, TEM XRD,Carter,,,,,,,Arc Melting,,,,,,,,,,
60490a203e6da430a7213584,Cu20Ni10Zr70,"Zhang, T., Inoue, A., Masumoto, T.: Mater. Sci. Eng. A 181/182 (1994) 1423-1426. ",AM,Melt Spinning,Ribbon,Width X Thickness,1,0.2,TEM  XRD,Carter,,,10.1016/0921-5093(94)90877-X,,,,Radio Frequency Melting,,,,,,,,,,
60490a203e6da430a7213585,Cu20Ni15P20Pd45,"Ma, C., Inoue, A.: Materials Transactions. 43 (2002) 3266–3272.",AM,Melt Cast,Rod,,,,,Carter,602.0,,10.2320/matertrans.43.3266,,689.0,,,,,,108.0,,,,,,
60490a203e6da430a7213586,Cu20Ni20P20Pd40,"Ma, C., Inoue, A.: Materials Transactions. 43 (2002) 3266–3272.",AM,Melt Cast,Rod,,,,,Carter,,,10.2320/matertrans.43.3266,,682.0,,,,,,,,,,,,
60490a203e6da430a7213587,Cu20Ni20Ti10Zr50,"Lin, X.H., Johnson, W.L.: J. Appl. Phys. 78 (1995) 6514–6519.",AM,,,,,,,Carter,644.0,,10.1063/1.360537,,,,,,,,,,,,,,
60490a203e6da430a7213588,Cu20Ni20Ti60,"Aoki, K., Masumoto, T.: MRS Int. Meet. Advanced Materials 3 (1989) 393-398.",AM,Melt Spinning,Ribbon,,,, TEM XRD,Carter,,,,,,,Arc Melting,,,,,,,,,,
60490a203e6da430a7213589,Cu20Ni20Zr60,"Zhang, T., Inoue, A., Masumoto, T.: Mater. Sci. Eng. A 181/182 (1994) 1423-1426. ",AM,Melt Spinning,Ribbon,Width X Thickness,1,0.2,TEM  XRD,Carter,,,10.1016/0921-5093(94)90877-X,,,,Radio Frequency Melting,,,,,,,,,,
60490a203e6da430a721358a,Cu20Ni26.4Zr53.6,"Mizutani, U., Mishima, C., Goto, T.: J. Phys. Condens. Matter 1 (1989) 1831-1842.",AM,Melt Spinning,Ribbon,,,, XRD,Carter,,,10.1088/0953-8984/1/10/004,,,,Radio Frequency Melting,,,,,,,,,,
60490a203e6da430a721358b,Cu20Ni30Ti50,"Aoki, K., Masumoto, T.: MRS Int. Meet. Advanced Materials 3 (1989) 393-398.",AM,Melt Spinning,Ribbon,,,, TEM XRD,Carter,,,,,,,Arc Melting,,,,,,,,,,
60490a203e6da430a721358c,Cu20Ni30Zr50,"Zhang, T., Inoue, A., Masumoto, T.: Mater. Sci. Eng. A 181/182 (1994) 1423-1426. ",AM,Melt Spinning,Ribbon,Width X Thickness,1,0.2,TEM  XRD,Carter,,,10.1016/0921-5093(94)90877-X,,,,Radio Frequency Melting,,,,,,,,,,
60490a203e6da430a721358d,Cu20Ni40Ti40,"Aoki, K., Masumoto, T.: MRS Int. Meet. Advanced Materials 3 (1989) 393-398.",AC,Melt Spinning,Ribbon,,,, TEM XRD,Carter,,,,,,,Arc Melting,,,,,,,,,,
60490a203e6da430a721358e,Cu20Ni40Zr40,"Zhang, T., Inoue, A., Masumoto, T.: Mater. Sci. Eng. A 181/182 (1994) 1423-1426. ",AM,Melt Spinning,Ribbon,Width X Thickness,1,0.2,TEM  XRD,Carter,,,10.1016/0921-5093(94)90877-X,,,,Radio Frequency Melting,,,,,,,,,,
60490a203e6da430a721358f,Cu20Ni50Ti30,"Aoki, K., Masumoto, T.: MRS Int. Meet. Advanced Materials 3 (1989) 393-398.",CR,Melt Spinning,Ribbon,,,, TEM XRD,Carter,,,,,,,Arc Melting,,,,,,,,,,
60490a203e6da430a7213590,Cu20Ni50Zr30,"Zhang, T., Inoue, A., Masumoto, T.: Mater. Sci. Eng. A 181/182 (1994) 1423-1426. ",AM,Melt Spinning,Ribbon,Width X Thickness,1,0.2,TEM  XRD,Carter,,,10.1016/0921-5093(94)90877-X,,,,Radio Frequency Melting,,,,,,,,,,
60490a203e6da430a7213591,Cu20Ni5Zr75,"Zhang, T., Inoue, A., Masumoto, T.: Mater. Sci. Eng. A 181/182 (1994) 1423-1426. ",CR,Melt Spinning,Ribbon,Width X Thickness,1,0.2,TEM  XRD,Carter,,,10.1016/0921-5093(94)90877-X,,,,Radio Frequency Melting,,,,,,,,,,
60490a203e6da430a7213592,Cu20Ni60Ti20,"Aoki, K., Masumoto, T.: MRS Int. Meet. Advanced Materials 3 (1989) 393-398.",CR,Melt Spinning,Ribbon,,,, TEM XRD,Carter,,,,,,,Arc Melting,,,,,,,,,,
60490a203e6da430a7213593,Cu20Ni60Zr20,"Zhang, T., Inoue, A., Masumoto, T.: Mater. Sci. Eng. A 181/182 (1994) 1423-1426. ",CR,Melt Spinning,Ribbon,Width X Thickness,1,0.2,TEM  XRD,Carter,,,10.1016/0921-5093(94)90877-X,,,,Radio Frequency Melting,,,,,,,,,,
60490a203e6da430a7213594,Cu20Ni70Ti10,"Aoki, K., Masumoto, T.: MRS Int. Meet. Advanced Materials 3 (1989) 393-398.",CR,Melt Spinning,Ribbon,,,, TEM XRD,Carter,,,,,,,Arc Melting,,,,,,,,,,
60490a203e6da430a7213595,Cu20P20Pt60,"Kato, H., Wada, T., Hasegawa, M., Saida, J., Inoue, A., Chen, H.S.: Scripta Materialia. 54 (2006) 2023–2027.",AM,Melt Cast,Rod,,,,,Carter,,,10.1016/j.scriptamat.2006.03.025,,,,,,,,,,,,,,
60490a203e6da430a7213596,Cu20Si15Zr65,"Inoue, A., Takahashi, Y., Suryanarayana, C., Masumoto, T.: J. Mater. Sci. 17 (1982) 3253-3262.",AM,,,,,,,Carter,,,,,,,,Ar-gas,,,,,,,,,
60490a203e6da430a7213597,Cu20Ti40Zr40,"Amiya, K., Nishiyama, N., Inoue, A., Masumoto, T.: Mater. Sci. Eng. A 179/180 (1994)692-696.",CR,Mechanical,Powder,,,,TEM XRD,Carter,,,10.1016/0921-5093(94)90294-1,,,,Arc Melting,Ar-gas,,,,,,,,,
60490a203e6da430a7213598,Cu20Ti80,"Aoki, K., Masumoto, T.: MRS Int. Meet. Advanced Materials 3 (1989) 393-398.",CR,Melt Spinning,Ribbon,,,,XRD,Carter,,,,,,,Arc Melting,Ar-gas,,,,,,,,,
60490a203e6da430a7213599,Cu20Ti80,"Woychik, C.G., Massalski, T.B.: Proc. 5th Int. Conf. Rapidly Quenched Met., W√ºrzburg,Steeb, S., Warlimont, H. (eds.), Elsevier Science Publishers B.V. 1 (1985) 207-210.",CR,Melt Spinning,Ribbon,,,,TEM XRD,Carter,,,10.1016/B978-0-444-86939-5.50052-X,,,,Radio Frequency Melting,,,,,,,,,,
60490a203e6da430a721359a,Cu22.22Ni11.11P22.22Pd44.44,,,,,,,,,Ben,578.0,862.0,10.1038/ncomms10313,,,,,,,,,,,,,,
60490a203e6da430a721359b,Cu22.5Mg65Tb10Zn2.5,"Qin, W., Li, J., Kou, H., Gu, X., Kecskes, L., Chang, H., Zhou, L.: Journal of Non-Crystalline Solids 354 (2008) 5368–5371.",AM,Melt Cast,Rod,,,,,Carter,426.0,730.0,10.1016/j.jnoncrysol.2008.09.032,6.0,501.0,701.0,,,,,,,,,,,
60490a203e6da430a721359c,Cu22.8Mg63Ni3.2Y11,"Ma, H., Shi, L.-L., Xu, J., Li, X., Ma, E.: J. Mater. Res. (9) (2006) 2204-2214.",AM,Melt Cast,Rod,,,,,Carter,423.0,768.0,10.1557/jmr.2006.0294,5.0,478.0,738.0,,,,,,,,,,,
60490a203e6da430a721359d,Cu23Ni20Sn7Ti50,"Zhang, T., Inoue, A.: Materials Transactions, JIM 39 (1998) 1001–1006.",AM,Melt Spinning,Ribbon,,,,,Carter,710.0,,10.2320/matertrans1989.39.1001,,759.0,,,,,,,,,,,,
60490a203e6da430a721359e,Cu24.5Gd11Mg64.5,,,,,,,,,Lane,413.0,739.0,10.1016/j.jallcom.2008.07.087,6.0,472.0,,,,,,,,,,,,
60490a203e6da430a721359f,Cu24.5Gd11Mg64.5,"J.-L. Soubeyroux, S. Puech, J.-J. Blandin, Mater. Sci. Eng. A 449-451(2007) 253. ",AM,Melt Casting,Rod,,,,,Carter,413.0,739.0,10.1016/j.msea.2006.02.429,6.0,472.0,,,,,,,,,,,,
60490a203e6da430a72135a0,Cu24.5Gd11Mg64.5,,,,,,,,,Ben,413.0,739.0,10.1016/j.jallcom.2008.07.087,6.0,472.0,,,,,,,,,,,,
60490a203e6da430a72135a1,Cu24Mg40Y36,"Mizutani, U., Sugiura, H., Yamada, Y., Sugiura, Y., Matsuda, T.: Mater. Sci. Eng. A179/180 (1994) 132-136.",AM,Melt Spinning,Ribbon,,,, XRD,Carter,,,10.1016/0921-5093(94)90179-1,,,,,,,,,,,,,,
60490a203e6da430a72135a2,Cu24Mg40Y36,"Niikura, A., Tsai, A.-P., Inoue, A., Masumoto, T.: J. Non-Cryst. Solids 159 (1993) 229-234.",AM,Melt Spinning,Ribbon,,,, SEM  TEM  XRD,Carter,,,10.1016/0022-3093(93)90227-O,,,,,,,,,,,,,,
60490a203e6da430a72135a3,Cu25.43Gd9.01Mg65.56,"J.-L. Soubeyroux, S. Puech, J.-J. Blandin, Mater. Sci. Eng. A 449-451(2007) 253. ",AM,Melt Casting,Rod,,,,,Carter,411.0,741.0,10.1016/j.msea.2006.02.429,6.0,457.0,,,,,,,,,,,,
60490a203e6da430a72135a4,Cu25.43Gd9.01Mg65.57,,,,,,,,,Ben,411.0,741.0,10.1016/j.jallcom.2008.07.087,6.0,457.0,,,,,,,,,,,,
60490a203e6da430a72135a5,Cu25.43Gd9.01Mg65.57,,,,,,,,,Lane,411.0,741.0,10.1016/j.jallcom.2008.07.087,6.0,457.0,,,,,,,,,,,,
60490a203e6da430a72135a6,Cu25Dy10Mg65,,,,,,,,,Ben,422.0,750.0,10.1016/j.jallcom.2008.07.087,3.0,492.0,,,,,,,,,,,,
60490a203e6da430a72135a7,Cu25Dy10Mg65,,,,,,,,,Lane,422.0,750.0,10.1016/j.jallcom.2008.07.087,3.0,492.0,,,,,,,,,,,,
60490a203e6da430a72135a8,Cu25Dy10Mg65,"Z.P. Lu, H. Bei, C.T. Liu, Intermetallics 15 (2007) 618.",AM,Melt Casting,Rod,,,,,Carter,422.0,750.0,10.1016/j.intermet.2006.10.017,3.0,492.0,,,,,,,,,,,,
60490a203e6da430a72135a9,Cu25Er10Mg65,,,,,,,,,Lane,422.0,766.0,10.1016/j.jallcom.2008.07.087,3.0,480.0,,,,,,,,,,,,
60490a203e6da430a72135aa,Cu25Er10Mg65,"Liu, W.Y., Zhang, H.F., Hu, Z.Q., Wang, H., J. Alloys Compd. 397 (2005) 202–206.",AM,Melt Casting,Rod,,,,,Carter,,,10.1016/j.jallcom.2005.01.043,3.0,,,,,742.0,,,,,,,,
60490a203e6da430a72135ab,Cu25Er10Mg65,"Q.J. Chen, J. Shen, D.L. Zhang, H.B. Fan, J.F. Sun, D.G. McCartney, Mater.Sci. Eng. A 433 (2006) 155. ",AM,Melt Casting,Rod,,,,,Carter,422.0,766.0,10.1016/j.msea.2006.06.053,3.0,480.0,,,,,,,,,,,,
60490a203e6da430a72135ac,Cu25Er10Mg65,,,,,,,,,Ben,422.0,766.0,10.1016/j.jallcom.2008.07.087,3.0,480.0,,,,,,,,,,,,
60490a203e6da430a72135ad,Cu25Gd10Mg60Zn5,"Li, Z.G., Hui, X., Zhang, C.M., Chen, G.L.: Journal of Alloys and Compounds 454 (2008) 168–173.",AM,,,,,,,Carter,,,10.1016/j.jallcom.2006.12.101,,,,,,1169.0,,54.0,,0.307,,,,
60490a203e6da430a72135ae,Cu25Gd10Mg65,,,,,,,,,Lane,413.0,739.0,10.1016/j.jallcom.2008.07.087,7.0,473.0,,,,,,,,,,,,
