Repository: leschultz/Molecular-Dynamic-Characteristic-Temperatures-for-Predicting-Metallic-Glass-Forming-Ability

├── README.md
├── features
│   ├── MDF_DMREF_Metallic_Glasses_v5
│   │   ├── MDF_DMREF_Metallic_Glasses_v5.csv
│   │   └── update_metallic_glasses.py
│   ├── features_dmax_cts
│   │   ├── features_dmax_cts.csv
│   │   ├── features_dmax_cts.json
│   │   └── upload.py
│   ├── features_gfa_cts
│   │   ├── features_gfa_cts.csv
│   │   ├── features_gfa_cts.json
│   │   ├── requirements.txt
│   │   └── upload.py
│   └── prsd_features_gfa_cts
│       └── prsd_features_gfa_cts.csv
└── plots
    ├── classification
    │   ├── original
    │   │   ├── PR_positive.png
    │   │   └── PR_positive_data.csv
    │   └── prsd
    │       ├── PRSD_PR_positive_data.csv
    │       └── PR_positive_PRSD.png

File: features/MDF_DMREF_Metallic_Glasses_v5/MDF_DMREF_Metallic_Glasses_v5.csv (part 44 of 58)
_id,Composition,Reference,Is_Amorphous?,Casting,Type,Size_Measure,Size1,Size2,Characterization,From,Tg_[K],Tl_[K],DOI,Dmax_[mm],Tx_[K],Tm_[K],Melting,Environment,Sigma_[Mpa],Zmax_[mm],E_[GPA],Possion's_Ratio,v,Rc_[K/s],Fracture_Strength_[MPa],G_[GPa],Density_[g/cm^3]
60490a203e6da430a72135af,Cu25Gd10Mg65,"Park, E.S., Lee, J.Y., Kim, D.H.: J. Mater. Res. 20 (2005) 2379–2385.",AM,Melt Casting,Rod,,,,,Carter,423.0,740.0,10.1557/jmr.2005.0314,8.0,484.0,679.0,,,,,,,6.9,,,,
60490a203e6da430a72135b0,Cu25Gd10Mg65,,,,,,,,,Ben,423.0,740.0,10.1016/j.jallcom.2008.07.087,,484.0,,,,,,,,,1.0,,,
60490a203e6da430a72135b1,Cu25Gd10Mg65,,,,,,,,,Lane,423.0,740.0,10.1016/j.jallcom.2008.07.087,8.0,484.0,,,,,,,,,,,,
60490a203e6da430a72135b2,Cu25Gd10Mg65,"J.-L. Soubeyroux, S. Puech, J.-J. Blandin, Mater. Sci. Eng. A 449-451(2007) 253. ",AM,Melt Casting,Rod,,,,,Carter,413.0,739.0,10.1016/j.msea.2006.02.429,7.0,473.0,,,,,,,,,,,,
60490a203e6da430a72135b3,Cu25Gd10Mg65,"Z.P. Lu, H. Bei, C.T. Liu, Intermetallics 15 (2007) 618.",AM,Melt Casting,Rod,,,,,Carter,423.0,740.0,10.1016/j.intermet.2006.10.017,8.0,484.0,,,,,,,,,,,,
60490a203e6da430a72135b4,Cu25Gd5Mg65Y5,,,,,,,,,Lane,413.0,755.0,10.1016/j.jallcom.2008.07.087,5.0,486.0,,,,,,,,,,,,
60490a203e6da430a72135b5,Cu25Gd5Mg65Y5,"H. Men, W.T. Kim, D.H. Kim, J. Non-Cryst. Solids 337 (2004) 29.",AM,Melt Casting,Wedge,,,,,Carter,413.0,755.0,10.1016/j.jnoncrysol.2004.03.110,,486.0,,,,,5.0,,,,,,,
60490a203e6da430a72135b6,Cu25Gd5Mg65Y5,,,,,,,,,Ben,413.0,755.0,10.1016/j.jallcom.2008.07.087,5.0,486.0,,,,,,,,,,,,
60490a203e6da430a72135b7,Cu25Hf50Ni25,"Zhang, T., Inoue, A., Masumoto, T.: Mater. Sci. Eng. A 181/182 (1994) 1423-1426. ",AM,Melt Spinning,Ribbon,Width X Thickness,1,0.02,TEM XRD,Carter,,,10.1016/0921-5093(94)90877-X,,,,Radio Frequency Melting,Ar-gas,,,,,,,,,
60490a203e6da430a72135b8,Cu25Hf55Ni20,"Zhang, T., Inoue, A., Masumoto, T.: Mater. Sci. Eng. A 181/182 (1994) 1423-1426. ",AM,Melt Spinning,Ribbon,Width X Thickness,1,0.02,TEM XRD,Carter,,,10.1016/0921-5093(94)90877-X,,,,Radio Frequency Melting,Ar-gas,,,,,,,,,
60490a203e6da430a72135b9,Cu25Ho10Mg65,,,,,,,,,Lane,417.0,751.0,10.1016/j.jallcom.2008.07.087,1.0,473.0,,,,,,,,,,,,
60490a203e6da430a72135ba,Cu25Ho10Mg65,"Z.P. Lu, H. Bei, C.T. Liu, Intermetallics 15 (2007) 618.",AM,Melt Casting,Rod,,,,,Carter,417.0,751.0,10.1016/j.intermet.2006.10.017,1.0,473.0,,,,,,,,,,,,
60490a203e6da430a72135bb,Cu25Ho10Mg65,,,,,,,,,Ben,417.0,751.0,10.1016/j.jallcom.2008.07.087,1.0,473.0,,,,,,,,,,,,
60490a203e6da430a72135bc,Cu25La20Mg55,"Kohinata, M.: Master Dissertation, Tohoku University, 1990.",AM,Melt Spinning,Ribbon,Width X Thickness,1,0.02,AXS SEM TEM XRD,Carter,,,,,,,Radio Frequency Melting,Ar-gas,,,,,,,,,
60490a203e6da430a72135bd,Cu25La25Mg50,"Kohinata, M.: Master Dissertation, Tohoku University, 1990.",AC,Melt Spinning,Ribbon,Width X Thickness,1,0.02,AXS SEM TEM XRD,Carter,,,,,,,Radio Frequency Melting,Ar-gas,,,,,,,,,
60490a203e6da430a72135be,Cu25La30Mg45,"Kohinata, M.: Master Dissertation, Tohoku University, 1990.",AM,Melt Spinning,Ribbon,Width X Thickness,1,0.02,AXS SEM TEM XRD,Carter,,,,,,,Radio Frequency Melting,Ar-gas,,,,,,,,,
60490a203e6da430a72135bf,Cu25La40Mg35,"Kohinata, M.: Master Dissertation, Tohoku University, 1990.",AM,Melt Spinning,Ribbon,Width X Thickness,1,0.02,AXS SEM TEM XRD,Carter,,,,,,,Radio Frequency Melting,Ar-gas,,,,,,,,,
60490a203e6da430a72135c0,Cu25Mg45Nd30,"Kim, S.-G.: Doctor Thesis, Tohoku University, 1992.",AM,Melt Spinning,Ribbon,Width X Thickness,1,0.02,AXS SEM TEM XRD,Carter,,,,,,,Radio Frequency Melting,,,,,,,,,,
60490a203e6da430a72135c1,Cu25Mg50Nd25,"Kim, S.-G.: Doctor Thesis, Tohoku University, 1992.",AM,Melt Spinning,Ribbon,Width X Thickness,1,0.02,AXS SEM TEM XRD,Carter,,,,,,,Radio Frequency Melting,,,,,,,,,,
60490a203e6da430a72135c2,Cu25Mg55Nd20,"Kim, S.-G.: Doctor Thesis, Tohoku University, 1992.",AM,Melt Spinning,Ribbon,Width X Thickness,1,0.02,AXS SEM TEM XRD,Carter,,,,,,,Radio Frequency Melting,,,,,,,,,,
60490a203e6da430a72135c3,Cu25Mg58Y10Zn7,"Li, Z.G., Hui, X., Zhang, C.M., Chen, G.L.: Journal of Alloys and Compounds 454 (2008) 168–173.",AM,Melt Cast,Rod,,,,,Carter,433.0,746.0,10.1016/j.jallcom.2006.12.101,5.0,491.0,715.0,,,,,,,,,,,
60490a203e6da430a72135c4,Cu25Mg60Nd15,"Kim, S.-G.: Doctor Thesis, Tohoku University, 1992.",AM,Melt Spinning,Ribbon,Width X Thickness,1,0.02,AXS SEM TEM XRD,Carter,,,,,,,Radio Frequency Melting,,,,,,,,,,
60490a203e6da430a72135c5,Cu25Mg60Y15,"Kim, S.-G.: Doctor Thesis, Tohoku University, 1992.",AM,Melt Spinning,Ribbon,Width X Thickness,1,0.02,AXS  SEM  TEM  XRD,Carter,,,,,,,,,,,,,,,,,
60490a203e6da430a72135c6,Cu25Mg60Y15,"Kim, S.G., Inoue, A., Masumoto, T.: Mater. Trans. JIM 31 (1990) 929-934.",AM,Melt Spinning,Ribbon,,,, TEM  XRD,Carter,,,10.2320/matertrans1989.31.929,,,,,,,,,,,,,,
60490a203e6da430a72135c7,Cu25Mg65Nd10,"Kim, S.-G.: Doctor Thesis, Tohoku University, 1992.",AM,Melt Spinning,Ribbon,Width X Thickness,1,0.02,AXS SEM TEM XRD,Carter,,,,,,,Radio Frequency Melting,,,,,,,,,,
60490a203e6da430a72135c8,Cu25Mg65Nd10,"Z.P. Lu, H. Bei, C.T. Liu, Intermetallics 15 (2007) 618.",AM,Melt Casting,Rod,,,,,Carter,423.0,744.0,10.1016/j.intermet.2006.10.017,1.0,456.0,,,,,,,,,,,,
60490a203e6da430a72135c9,Cu25Mg65Nd10,,,,,,,,,Lane,423.0,744.0,10.1016/j.jallcom.2008.07.087,1.0,456.0,,,,,,,,,,,,
60490a203e6da430a72135ca,Cu25Mg65Nd10,,AM,Melt Casting,Rod,,,,,Carter,423.0,744.0,10.1016/j.msea.2006.06.053,1.0,456.0,,,,,,,,,,,,
60490a203e6da430a72135cb,Cu25Mg65Nd10,,,,,,,,,Ben,423.0,744.0,10.1016/j.jallcom.2008.07.087,1.0,456.0,,,,,,,,,,,,
60490a203e6da430a72135cc,Cu25Mg65Nd2Y8,"Wu, S.-S., Liu, W., Mao, Y.-W., An, P.: The Chinese Journal of Nonferrous Metals 17 (2007) 852–857.",AM,,,,,,,Carter,,814.0,,,,710.0,,,,,,,,,,,
60490a203e6da430a72135cd,Cu25Mg65Nd4Y6,"Wu, S.-S., Liu, W., Mao, Y.-W., An, P.: The Chinese Journal of Nonferrous Metals 17 (2007) 852–857.",AM,,,,,,,Carter,420.0,725.0,,,486.0,709.0,,,,,,,,,,,
60490a203e6da430a72135ce,Cu25Mg65Nd6Y4,"Wu, S.-S., Liu, W., Mao, Y.-W., An, P.: The Chinese Journal of Nonferrous Metals 17 (2007) 852–857.",AM,,,,,,,Carter,,747.0,,,,712.0,,,,,,,,,,,
60490a203e6da430a72135cf,Cu25Mg65Nd8Y2,"Wu, S.-S., Liu, W., Mao, Y.-W., An, P.: The Chinese Journal of Nonferrous Metals 17 (2007) 852–857.",AM,,,,,,,Carter,,812.0,,,,720.0,,,,,,,,,,,
60490a203e6da430a72135d0,Cu25Mg65Pr10,"Z.P. Lu, H. Bei, C.T. Liu, Intermetallics 15 (2007) 618.",AM,Melt Casting,Rod,,,,,Carter,413.0,784.0,10.1016/j.intermet.2006.10.017,1.0,446.0,,,,,,,,,,,,
60490a203e6da430a72135d1,Cu25Mg65Pr10,,,,,,,,,Lane,413.0,784.0,10.1016/j.jallcom.2008.07.087,1.0,446.0,,,,,,,,,,,,
60490a203e6da430a72135d2,Cu25Mg65Pr10,,,,,,,,,Ben,413.0,784.0,10.1016/j.jallcom.2008.07.087,1.0,446.0,,,,,,,,,,,,
60490a203e6da430a72135d3,Cu25Mg65Tb10,"Xi, X.K., Zhao, D.Q., Pan, M.X., Wang, W.H.: J. Non-Cryst. Solids (2004) 189-192.",AM,Melt Casting,Rod,,,,,Carter,414.0,753.0,10.1016/j.jnoncrysol.2004.07.057,5.0,483.0,716.0,,,,,,,,,,,
60490a203e6da430a72135d4,Cu25Mg65Tb10,"Qin, W., Li, J., Kou, H., Gu, X., Kecskes, L., Chang, H., Zhou, L.: Journal of Non-Crystalline Solids 354 (2008) 5368–5371.",AM,Melt Casting,Rod,,,,,Carter,424.0,743.0,10.1016/j.jnoncrysol.2008.09.032,5.0,488.0,708.0,,,,,,,,,,,
60490a203e6da430a72135d5,Cu25Mg65Tb10,"Qin, W., Li, J., Kou, H., Gu, X., Xue, X., Zhou, L.: Intermetallics 17 (2009) 253–255.",AM,Melt Casting,Rod,,,,,Carter,426.0,743.0,10.1016/j.intermet.2008.08.011,5.0,488.0,707.0,,,,,,,,,,,
60490a203e6da430a72135d6,Cu25Mg65Tb10,"X.K. Xi, D.Q. Zhao, M.X. Pan, W.H. Wang, J. Non-Cryst. Solids 344 (2004)189 ",AM,Melt Casting,Wedge,,,,,Carter,414.0,733.0,10.1016/j.jnoncrysol.2004.07.057,,487.0,,,,,5.0,,,,,,,
60490a203e6da430a72135d7,Cu25Mg65Tb10,,,,,,,,,Ben,414.0,733.0,10.1016/j.msea.2007.01.033,,487.0,,,,,5.0,,,,,,,
60490a203e6da430a72135d8,Cu25Mg65Tb7Y3,"Xi, X.K., Zhao, D.Q., Pan, M.X., Wang, W.H.: J. Non-Cryst. Solids (2004) 189-192.",AM,Melt Casting,Rod,,,,,Carter,416.0,736.0,10.1016/j.jnoncrysol.2004.07.057,5.0,488.0,717.0,,,,,,,,,,,
60490a203e6da430a72135d9,Cu25Mg65Tb7Y3,,,,,,,,,Ben,416.0,736.0,10.1016/j.msea.2007.01.033,,488.0,,,,,5.0,,,,,,,
60490a203e6da430a72135da,Cu25Mg65Tb7Y3,"X.K. Xi, D.Q. Zhao, M.X. Pan, W.H. Wang, J. Non-Cryst. Solids 344 (2004)189 ",AM,Melt Casting,Wedge,,,,,Carter,416.0,736.0,10.1016/j.jnoncrysol.2004.07.057,,488.0,,,,,5.0,,,,,,,
60490a203e6da430a72135db,Cu25Mg65Tb8Y2,,,,,,,,,Ben,417.0,734.0,10.1016/j.msea.2007.01.033,,492.0,,,,,5.0,,,,,,,
60490a203e6da430a72135dc,Cu25Mg65Tb8Y2,"Xi, X.K., Zhao, D.Q., Pan, M.X., Wang, W.H.: J. Non-Cryst. Solids (2004) 189-192.",AM,Melt Casting,Rod,,,,,Carter,417.0,734.0,10.1016/j.jnoncrysol.2004.07.057,5.0,492.0,714.0,,,,,,,,,,,
60490a203e6da430a72135dd,Cu25Mg65Tb8Y2,"X.K. Xi, D.Q. Zhao, M.X. Pan, W.H. Wang, J. Non-Cryst. Solids 344 (2004)189 ",AM,Melt Casting,Wedge,,,,,Carter,417.0,734.0,10.1016/j.jnoncrysol.2004.07.057,,492.0,,,,,5.0,,,,,,,
60490a203e6da430a72135de,Cu25Mg65Tb9Y1,"Xi, X.K., Zhao, D.Q., Pan, M.X., Wang, W.H.: J. Non-Cryst. Solids (2004) 189-192.",AM,Melt Casting,Rod,,,,,Carter,416.0,732.0,10.1016/j.jnoncrysol.2004.07.057,5.0,489.0,713.0,,,,,,,,,,,
60490a203e6da430a72135df,Cu25Mg65Tb9Y1,"X.K. Xi, D.Q. Zhao, M.X. Pan, W.H. Wang, J. Non-Cryst. Solids 344 (2004)189 ",AM,Melt Casting,Wedge,,,,,Carter,416.0,732.0,10.1016/j.jnoncrysol.2004.07.057,,489.0,,,,,5.0,,,,,,,
60490a203e6da430a72135e0,Cu25Mg65Tb9Y1,,,,,,,,,Ben,416.0,732.0,10.1016/j.msea.2007.01.033,,489.0,,,,,5.0,,,,,,,
60490a203e6da430a72135e1,Cu25Mg65Y10,,,,,,,,,Lane,413.0,760.0,10.1016/j.jallcom.2008.07.087,4.0,473.0,,,,,,,,,,,,
60490a203e6da430a72135e2,Cu25Mg65Y10,"Kim, S.G., Inoue, A., Masumoto, T.: Mater. Trans. JIM 31 (1990) 929-934.",AM,Melt Spinning,Ribbon,,,, TEM  XRD,Carter,,,10.2320/matertrans1989.31.929,,,,,,,,,,,,,,
60490a203e6da430a72135e3,Cu25Mg65Y10,"Z.P. Lu, H. Tan, Y. Li, S.C. Ng, Scripta Mater. 42 (2000) 667.",AM,Melt Casting,Wedge,,,,,Carter,424.5,770.9,10.1016/S1359-6462(99)00417-0,,479.4,,,,,7.0,,,,,,,
60490a203e6da430a72135e4,Cu25Mg65Y10,"Baricco, M., Castellero, A., Di Chio, M., Kovacs, Zs., Rizzi, P., Satta, M., Ziggiotti, A.: Journal of Alloys and Compounds 434–435 (2007) 183–186.",AM,,,,,,,Carter,,,10.1063/1.2008374,,,734.0,,,,,,,,,,,
60490a203e6da430a72135e5,Cu25Mg65Y10,,,,,,,,,Ben,413.0,760.0,10.1016/j.jallcom.2008.07.087,,473.0,,,,,,,,,50.0,,,
60490a203e6da430a72135e6,Cu25Mg65Y10,"Niikura, A., Tsai, A.-P., Inoue, A., Masumoto, T.: J. Non-Cryst. Solids 159 (1993) 229-234.",AM,Melt Spinning,Ribbon,,,, SEM  TEM  XRD,Carter,,,10.1016/0022-3093(93)90227-O,,,,,,,,,,,,,,
60490a203e6da430a72135e7,Cu25Mg65Y10,"Xi, X.K., Zhao, D.Q., Pan, M.X., Wang, W.H.: J. Non-Cryst. Solids (2004) 189-192.",AM,Melt Casting,Rod,,,,,Carter,414.0,752.0,10.1016/j.jnoncrysol.2004.07.057,2.0,486.0,734.0,,,,,,,,,,,
60490a203e6da430a72135e8,Cu25Mg65Y10,"Cheng, Y.T., Hung, T.H., Huang, J.C., Jang, J.S.C., Tsao, C.Y.A., Lee, P.Y.: Intermetallics 14 (2006) 866–870.",AM,,,,,,,Carter,410.0,770.0,10.1016/j.intermet.2006.01.002,,468.0,728.0,,,,,,,,,,,
60490a203e6da430a72135e9,Cu25Mg65Y10,"Ma, H., Shi, L.-L., Xu, J., Li, X., Ma, E.: J. Mater. Res. (9) (2006) 2204-2214.",AM,Melt Casting,Rod,,,,,Carter,417.0,737.0,10.1557/jmr.2006.0294,4.0,480.0,726.0,,,,,,,,,,,
60490a203e6da430a72135ea,Cu25Mg65Y10,"Z.P. Lu, H. Bei, C.T. Liu, Intermetallics 15 (2007) 618.",AM,Melt Casting,Rod,,,,,Carter,413.0,760.0,10.1016/j.intermet.2006.10.017,4.0,473.0,,,,,,,,,,,,
60490a203e6da430a72135eb,Cu25Mg65Y10,"['Wu, S.-S., Liu, W., Mao, Y.-W., An, P.: The Chinese Journal of Nonferrous Metals 17 (2007) 852–857.'
 'Kim, S.-G.: Doctor Thesis, Tohoku University, 1992.']",AM,,,,,,,Carter,412.0,756.0,,,468.0,731.0,,,,,,,,,,,
60490a203e6da430a72135ec,Cu25Mg65Y10,"Inoue, A., Zhang, T., Masumoto, T.: J. Non-Cryst. Solids 156-158 (1993) 473-480.",AM,Melt Spinning,Ribbon,,,, SEM  TEM  XRD,Carter,,,10.1016/0022-3093(93)90003-G,,,,,,,,,,,,,,
60490a203e6da430a72135ed,Cu25Mg65Y10,,,,,,,,,Lane,413.0,735.0,10.1038/ncomms10313,7.0,,,,,,,,,,,,,
60490a203e6da430a72135ee,Cu25Mg70Nd5,"Kim, S.-G.: Doctor Thesis, Tohoku University, 1992.",AM,Melt Spinning,Ribbon,Width X Thickness,1,0.02,AXS SEM TEM XRD,Carter,,,,,,,Radio Frequency Melting,,,,,,,,,,
60490a203e6da430a72135ef,Cu25Mg70Y5,"Kim, S.-G.: Doctor Thesis, Tohoku University, 1992.",AM,Melt Spinning,Ribbon,Width X Thickness,1,0.02,AXS  SEM  TEM  XRD,Carter,,,,,,,,,,,,,,,,,
60490a203e6da430a72135f0,Cu25Mg70Y5,"Kim, S.G., Inoue, A., Masumoto, T.: Mater. Trans. JIM 31 (1990) 929-934.",AM,Melt Spinning,Ribbon,,,, TEM  XRD,Carter,,,10.2320/matertrans1989.31.929,,,,,,,,,,,,,,
60490a203e6da430a72135f1,Cu25Ni10P20Pd45,,,,,,,,,Ben,595.0,884.0,10.1016/j.jallcom.2008.07.087,,675.0,,,,,,,,,0.1,,,
60490a203e6da430a72135f2,Cu25Ni10P20Pd45,"Nishiyama, N., Inoue, A.: Intermetallics. 10 (2002) 1141–1147.",AM,Melt Spinning,Ribbon,,,,,Carter,595.0,879.0,10.1016/S0966-9795(02)00151-6,,675.0,808.0,,,,,,,,,,,
60490a203e6da430a72135f3,Cu25Ni10Ti10Zr55,"Lin, X.H., Johnson, W.L.: J. Appl. Phys. 78 (1995) 6514–6519.",AM,,,,,,,Carter,,,10.1063/1.360537,,,,,,,,,,,,,,
60490a203e6da430a72135f4,Cu25Ni15P20Pd40,,,,,,,,,Ben,596.0,910.0,10.1016/j.jallcom.2008.07.087,,668.0,,,,,,,,,0.15,,,
60490a203e6da430a72135f5,Cu25Ni15P20Pd40,"Nishiyama, N., Inoue, A.: Intermetallics. 10 (2002) 1141–1147.",AM,,,,,,,Carter,596.0,,10.1016/S0966-9795(02)00151-6,,668.0,,,,,,,,,,,,
60490a203e6da430a72135f6,Cu25Ni15Zr60,"Zhang, T., Inoue, A., Masumoto, T.: Mater. Sci. Eng. A 181/182 (1994) 1423-1426. ",AM,Melt Spinning,Ribbon,Width X Thickness,1,0.2,TEM  XRD,Carter,,,10.1016/0921-5093(94)90877-X,,,,Radio Frequency Melting,,,,,,,,,,
60490a203e6da430a72135f7,Cu25Ni20Sn5Ti50,"Zhang, T., Inoue, A.: Materials Transactions, JIM 39 (1998) 1001–1006.",AM,Melt Cast,Rod,,,,,Carter,710.0,,10.2320/matertrans1989.39.1001,5.0,770.0,,,,2050.0,,,,,,,,
60490a203e6da430a72135f8,Cu25Ni20Zr55,"Zhang, T., Inoue, A., Masumoto, T.: Mater. Sci. Eng. A 181/182 (1994) 1423-1426. ",AM,Melt Spinning,Ribbon,Width X Thickness,1,0.2,TEM  XRD,Carter,,,10.1016/0921-5093(94)90877-X,,,,Radio Frequency Melting,,,,,,,,,,
60490a203e6da430a72135f9,Cu25Ni22Sb3Ti50,"Zhang, T., Inoue, A.: Materials Transactions, JIM 39 (1998) 1001–1006.",AM,,,,,,,Carter,763.0,,10.2320/matertrans1989.39.1001,,,,,,,,,,,,,,
60490a203e6da430a72135fa,Cu25Ni22Sn3Ti50,"Zhang, T., Inoue, A.: Materials Transactions, JIM 39 (1998) 1001–1006.",AM,,,,,,,Carter,715.0,,10.2320/matertrans1989.39.1001,,765.0,,,,2050.0,,,,,,,,
60490a203e6da430a72135fb,Cu25Ni24Sb1Ti50,"Zhang, T., Inoue, A.: Materials Transactions, JIM 39 (1998) 1001–1006.",AM,,,,,,,Carter,707.0,,10.2320/matertrans1989.39.1001,,740.0,,,,,,,,,,,,
60490a203e6da430a72135fc,Cu25Ni25Ti50,"Zhang, T., Inoue, A.: Materials Transactions, JIM 39 (1998) 1001–1006.",AM,,,,,,,Carter,713.0,,10.2320/matertrans1989.39.1001,,753.0,,,,1800.0,,,,,,,,
60490a203e6da430a72135fd,Cu25Ni25Ti50,"Aoki, K., Masumoto, T.: MRS Int. Meet. Advanced Materials 3 (1989) 393-398.",AM,Melt Spinning,Ribbon,,,, TEM XRD,Carter,,,,,,,Arc Melting,,,,,,,,,,
60490a203e6da430a72135fe,Cu25Ni25Ti50,"Zhang, T., Inoue, A., Masumoto, T.: Mater. Sci. Eng. A 181/182 (1994) 1423-1426. ",AM,Melt Spinning,Ribbon,Width X Thickness,1,0.02, TEM XRD,Carter,,,10.1016/0921-5093(94)90877-X,,,,Arc Melting,,,,,,,,,,
60490a203e6da430a72135ff,Cu25Ni25Zr50,"Zhang, T., Inoue, A., Masumoto, T.: Mater. Sci. Eng. A 181/182 (1994) 1423-1426. ",AM,Melt Spinning,Ribbon,Width X Thickness,1,0.2,TEM  XRD,Carter,,,10.1016/0921-5093(94)90877-X,,,,Radio Frequency Melting,,,,,,,,,,
60490a203e6da430a7213600,Cu25Ni25Zr50,"Mizutani, U., Mishima, C., Goto, T.: J. Phys. Condens. Matter 1 (1989) 1831-1842.",AM,Melt Spinning,Ribbon,,,, XRD,Carter,,,10.1088/0953-8984/1/10/004,,,,Radio Frequency Melting,,,,,,,,,,
60490a203e6da430a7213601,Cu25Ti50Zr25,"Amiya, K., Nishiyama, N., Inoue, A., Masumoto, T.: Mater. Sci. Eng. A 179/180 (1994)692-696.",CR,Mechanical,Powder,,,,TEM XRD,Carter,,,10.1016/0921-5093(94)90294-1,,,,Arc Melting,Ar-gas,,,,,,,,,
60490a203e6da430a7213602,Cu25Zr75,,,,,,,,,Ben,571.0,1363.0,10.1179/095066010X12646898728200,,618.0,,,,,,,,,,,,
60490a203e6da430a7213603,Cu26.5Gd11Mg62.5,,,,,,,,,Ben,427.0,748.0,10.1016/j.jallcom.2008.07.087,9.0,483.0,,,,,,,,,,,,
60490a203e6da430a7213604,Cu26.5Gd11Mg62.5,"J.-L. Soubeyroux, S. Puech, J.-J. Blandin, Mater. Sci. Eng. A 449-451(2007) 253. ",AM,Melt Casting,Rod,,,,,Carter,427.0,748.0,10.1016/j.msea.2006.02.429,9.0,483.0,,,,,,,,,,,,
60490a203e6da430a7213605,Cu26.5Gd11Mg62.5,,,,,,,,,Lane,427.0,748.0,10.1016/j.jallcom.2008.07.087,9.0,483.0,,,,,,,,,,,,
60490a203e6da430a7213606,Cu26.7Pd56.8Si16.5," Chen, H.S.: Acta Metall. 22 (1974) 1505-1511.",CR,,Foil,Width X Thickness,3,0.05,TEM  XRD ,Carter,,,,,,,,,,,,,,,,,
60490a203e6da430a7213607,Cu27.5Gd9Mg63.5,,,,,,,,,Ben,425.0,773.0,10.1016/j.jallcom.2008.07.087,4.0,469.0,,,,,,,,,,,,
60490a203e6da430a7213608,Cu27.5Gd9Mg63.5,"J.-L. Soubeyroux, S. Puech, J.-J. Blandin, Mater. Sci. Eng. A 449-451(2007) 253. ",AM,Melt Casting,Rod,,,,,Carter,425.0,773.0,10.1016/j.msea.2006.02.429,4.0,469.0,,,,,,,,,,,,
60490a203e6da430a7213609,Cu27.5Gd9Mg63.5,,,,,,,,,Lane,425.0,773.0,10.1016/j.jallcom.2008.07.087,4.0,469.0,,,,,,,,,,,,
60490a203e6da430a721360a,Cu27.5La66Sr6.5,"Matsuzaki, K., Inoue, A., Toribuchi, H., Aoki, K., Masumoto, T.: Mater. Trans. JIM 29(1988) 585-588.",AM,Melt Spinning,Ribbon,Width X Thickness,1,0.02,,Carter,,,,,,,Radio Frequency Melting,Ar-gas,,,,,,,,,
60490a203e6da430a721360b,Cu27.5La67.5Sr5,"Matsuzaki, K., Inoue, A., Toribuchi, H., Aoki, K., Masumoto, T.: Mater. Trans. JIM 29(1988) 585-588.",AM,Melt Spinning,Ribbon,Width X Thickness,1,0.02,,Carter,,,,,,,Radio Frequency Melting,Ar-gas,,,,,,,,,
60490a203e6da430a721360c,Cu27.5Ni10P20Pd42.5,"Nishiyama, N., Inoue, A.: Intermetallics. 10 (2002) 1141–1147.",AM,,,,,,,Carter,584.0,,10.1016/S0966-9795(02)00151-6,,665.0,,,,,,,,,0.083,,,
60490a203e6da430a721360d,Cu27.5Ni10P20Pd42.5,,,,,,,,,Ben,584.0,871.0,10.1016/j.jallcom.2008.07.087,,665.0,,,,,,,,,0.083,,,
60490a203e6da430a721360e,Cu27.5Ni12.5P20Pd40,"Nishiyama, N., Inoue, A.: Intermetallics. 10 (2002) 1141–1147.",AM,,,,,,,Carter,583.0,,10.1016/S0966-9795(02)00151-6,,665.0,,,,,,,,,,,,
60490a203e6da430a721360f,Cu27.5Ni7.5P20Pd45,"Nishiyama, N., Inoue, A.: Intermetallics. 10 (2002) 1141–1147.",AM,,,,,,,Carter,592.0,,10.1016/S0966-9795(02)00151-6,,662.0,,,,,,,,,,,,
60490a203e6da430a7213610,Cu27.83Ni26.09Sn2.61Ti43.48,,,,,,,,,Ben,686.0,1283.0,10.1016/j.jallcom.2008.07.087,1.0,759.0,,,,,,,,,,,,
60490a203e6da430a7213611,Cu27.83Ni26.09Sn2.61Ti43.48,,,,,,,,,Lane,686.0,1283.0,10.1016/j.jallcom.2008.07.087,1.0,759.0,,,,,,,,,,,,
60490a203e6da430a7213612,Cu27.83Ni26.09Sn2.61Ti43.48,,AM,Melt Casting,Rod,,,,,Carter,686.0,1283.0,10.1016/j.jallcom.2018.11.299,1.0,759.0,,,,,,,,,,,,
60490a203e6da430a7213613,Cu27.83Ni26.09Sn2.61Ti43.48,"Q.J. Chen, J. Shen, D.L. Zhang, H.B. Fan, J.F. Sun, D.G. McCartney, Mater.Sci. Eng. A 433 (2006) 155. ",AM,Melt Casting,Rod,,,,,Carter,686.0,1283.0,10.1016/j.msea.2006.06.053,1.0,759.0,,,,,,,,,,,,
60490a203e6da430a7213614,Cu27Gd10Mg63,,,,,,,,,Ben,418.0,755.0,10.1016/j.jallcom.2008.07.087,4.0,481.0,,,,,,,,,,,,
60490a203e6da430a7213615,Cu27Gd10Mg63,,,,,,,,,Lane,418.0,755.0,10.1016/j.jallcom.2008.07.087,4.0,481.0,,,,,,,,,,,,
60490a203e6da430a7213616,Cu27Gd10Mg63,"J.-L. Soubeyroux, S. Puech, J.-J. Blandin, Mater. Sci. Eng. A 449-451(2007) 253. ",AM,Melt Casting,Rod,,,,,Carter,418.0,755.0,10.1016/j.msea.2006.02.429,4.0,481.0,,,,,,,,,,,,
60490a203e6da430a7213617,Cu27La69Sr4,"Matsuzaki, K., Inoue, A., Toribuchi, H., Aoki, K., Masumoto, T.: Mater. Trans. JIM 29(1988) 585-588.",AM,Melt Spinning,Ribbon,Width X Thickness,1,0.02,,Carter,,,,,,,Radio Frequency Melting,Ar-gas,,,,,,,,,
60490a203e6da430a7213618,Cu27La70Sr3,"Matsuzaki, K., Inoue, A., Toribuchi, H., Aoki, K., Masumoto, T.: Mater. Trans. JIM 29(1988) 585-588.",AM,Melt Spinning,Ribbon,Width X Thickness,1,0.02,,Carter,,,,,,,Radio Frequency Melting,Ar-gas,,,,,,,,,
60490a203e6da430a7213619,Cu27La71Sr2,"Matsuzaki, K., Inoue, A., Toribuchi, H., Aoki, K., Masumoto, T.: Mater. Trans. JIM 29(1988) 585-588.",AM,Melt Spinning,Ribbon,Width X Thickness,1,0.02,,Carter,,,,,,,Radio Frequency Melting,Ar-gas,,,,,,,,,
60490a203e6da430a721361a,Cu27La73,"Matsuzaki, K., Inoue, A., Toribuchi, H., Aoki, K., Masumoto, T.: Mater. Trans. JIM 29(1988) 585-588.",AM,Melt Spinning,Ribbon,Width X Thickness,1,0.02,,Carter,,,,,,,Radio Frequency Melting,Ar-gas,,,,,,,,,
60490a203e6da430a721361b,Cu27Mg58Y10Zn5,"Li, Z.G., Hui, X., Zhang, C.M., Chen, G.L.: Journal of Alloys and Compounds 454 (2008) 168–173.",AM,Melt Casting,Rod,,,,,Carter,427.0,753.0,10.1016/j.jallcom.2006.12.101,5.0,492.0,714.0,,,87030.0,,55.2,,0.295,,,,
60490a203e6da430a721361c,Cu27Mg63Y10,"Ma, H., Shi, L.-L., Xu, J., Li, X., Ma, E.: J. Mater. Res. (9) (2006) 2204-2214.",AM,,,,,,,Carter,418.0,756.0,10.1557/jmr.2006.0294,,488.0,731.0,,,,,,,,,,,
60490a203e6da430a721361d,Cu27Ni10P20Pd43,"Lu, I.-R., Wilde, G., Go€rler, G.P., Willnecker, R.: Journal of Non-Crystalline Solids. 250–252 (1999) 577–581.",AM,,,,,,,Carter,5850.5,,10.1016/S0022-3093(99)00135-0,,7160.5,,,,,,,,,,,,
60490a203e6da430a721361e,Cu27Ni9.5P21Pt42.5,"Schroers, J., Johnson, W.L.: Applied Physics Letters 84 (2004) 3666–3668.",AM,Melt Casting,Rod,,,,,Carter,515.0,,10.1063/1.1738945,20.0,589.0,,,,,,,,,,,,
60490a203e6da430a721361f,Cu28.5Gd11Mg60.5,"J.-L. Soubeyroux, S. Puech, J.-J. Blandin, Mater. Sci. Eng. A 449-451(2007) 253. ",AM,Melt Casting,Rod,,,,,Carter,425.0,755.0,10.1016/j.msea.2006.02.429,8.0,485.0,,,,,,,,,,,,
60490a203e6da430a7213620,Cu28.5Gd11Mg60.5,,,,,,,,,Lane,425.0,755.0,10.1016/j.jallcom.2008.07.087,8.0,485.0,,,,,,,,,,,,
60490a203e6da430a7213621,Cu28.5Gd11Mg60.5,,,,,,,,,Ben,425.0,755.0,10.1016/j.jallcom.2008.07.087,8.0,485.0,,,,,,,,,,,,
60490a203e6da430a7213622,Cu28.5La61.5Sr10,"Matsuzaki, K., Inoue, A., Toribuchi, H., Aoki, K., Masumoto, T.: Mater. Trans. JIM 29(1988) 585-588.",AM,Melt Spinning,Ribbon,Width X Thickness,1,0.02,,Carter,,,,,,,Radio Frequency Melting,Ar-gas,,,,,,,,,
60490a203e6da430a7213623,Cu28.5La62.5Sr9,"Matsuzaki, K., Inoue, A., Toribuchi, H., Aoki, K., Masumoto, T.: Mater. Trans. JIM 29(1988) 585-588.",AM,Melt Spinning,Ribbon,Width X Thickness,1,0.02,,Carter,,,,,,,Radio Frequency Melting,Ar-gas,,,,,,,,,
60490a203e6da430a7213624,Cu28Gd11Mg61,"Zheng, Q., Xu, J., Ma, E.: J. Appl. Phys. 102 (2007) 113519.",AM,Melt Casting,Rod,,,,,Carter,422.0,737.0,10.1063/1.2821755,12.0,483.0,690.0,,,,,,,,,,,
60490a203e6da430a7213625,Cu28Gd11Mg61,,,,,,,,,Lane,418.0,734.0,10.1038/ncomms10313,12.0,,,,,,,,,,,,,
60490a203e6da430a7213626,Cu28Gd11Mg61,,,,,,,,,Ben,422.0,737.0,10.1016/j.jallcom.2008.07.087,12.0,483.0,,,,,,,,,,,,
60490a203e6da430a7213627,Cu28Gd11Mg61,,,,,,,,,Lane,422.0,737.0,10.1016/j.jallcom.2008.07.087,12.0,483.0,,,,,,,,,,,,
60490a203e6da430a7213628,Cu28La63.5Sr8.5,"Matsuzaki, K., Inoue, A., Toribuchi, H., Aoki, K., Masumoto, T.: Mater. Trans. JIM 29(1988) 585-588.",AM,Melt Spinning,Ribbon,Width X Thickness,1,0.02,,Carter,,,,,,,Radio Frequency Melting,Ar-gas,,,,,,,,,
60490a203e6da430a7213629,Cu28La64.5Sr7.5,"Matsuzaki, K., Inoue, A., Toribuchi, H., Aoki, K., Masumoto, T.: Mater. Trans. JIM 29(1988) 585-588.",AM,Melt Spinning,Ribbon,Width X Thickness,1,0.02,,Carter,,,,,,,Radio Frequency Melting,Ar-gas,,,,,,,,,
60490a203e6da430a721362a,Cu28Ni15Sn7Ti50,"Jeng, I.-K., Lin, C.-K., Lee, P.-Y.: Intermetallics 14 (2006) 957–961.",AM,,,,,,,Carter,,,10.1016/j.intermet.2006.01.031,,763.0,,,,,,,,,,,,
60490a203e6da430a721362b,Cu28Yb72,"Hohl, G., Wastin, F., Sumiyama, K., Hihara, T., Yamauchi, H., Suzuki, K.: J. Magn. Magn.Mater. 128 (1993) 289-294.",AM,Deposition,Thin Film,,,,,Carter,,,10.1016/0304-8853(93)90473-F,,,,Arc Melting,,,,,,,,,,
60490a203e6da430a721362c,Cu28Zr72,,,,,,,,,Ben,600.0,1268.0,10.1179/095066010X12646898728200,,666.0,,,,,,,,,,,,
60490a203e6da430a721362d,Cu28Zr72,"Woychik, C.G., Massalski, T.B.: Proc. 5th Int. Conf. Rapidly Quenched Met., W√ºrzburg,Steeb, S., Warlimont, H. (eds.), Elsevier Science Publishers B.V. 1 (1985) 207-210.",CR,Melt Spinning,Ribbon,,,,TEM XRD,Carter,,,10.1016/B978-0-444-86939-5.50052-X,,,,Radio Frequency Melting,,,,,,,,,,
60490a203e6da430a721362e,Cu29.5Gd9Mg61.5,,,,,,,,,Lane,433.0,785.0,10.1016/j.jallcom.2008.07.087,4.0,472.0,,,,,,,,,,,,
60490a203e6da430a721362f,Cu29.5Gd9Mg61.5,"J.-L. Soubeyroux, S. Puech, J.-J. Blandin, Mater. Sci. Eng. A 449-451(2007) 253. ",AM,Melt Casting,Rod,,,,,Carter,433.0,785.0,10.1016/j.msea.2006.02.429,4.0,472.0,,,,,,,,,,,,
60490a203e6da430a7213630,Cu29.5Gd9Mg61.5,,,,,,,,,Ben,433.0,785.0,10.1016/j.jallcom.2008.07.087,4.0,472.0,,,,,,,,,,,,
60490a203e6da430a7213631,Cu29.6Ni12Ti9.5Zr48.9,"Lin, X.H., Johnson, W.L.: J. Appl. Phys. 78 (1995) 6514–6519.",AM,,,,,,,Carter,637.0,,10.1063/1.360537,,678.0,,,,,,,,,,,,
60490a203e6da430a7213632,Cu29Gd10Mg61,"J.-L. Soubeyroux, S. Puech, J.-J. Blandin, Mater. Sci. Eng. A 449-451(2007) 253. ",AM,Melt Casting,Rod,,,,,Carter,420.0,762.0,10.1016/j.msea.2006.02.429,4.0,480.0,,,,,,,,,,,,
60490a203e6da430a7213633,Cu29Gd10Mg61,,,,,,,,,Ben,420.0,762.0,10.1016/j.jallcom.2008.07.087,4.0,480.0,,,,,,,,,,,,
60490a203e6da430a7213634,Cu29Gd10Mg61,,,,,,,,,Lane,420.0,762.0,10.1016/j.jallcom.2008.07.087,4.0,480.0,,,,,,,,,,,,
60490a203e6da430a7213635,Cu29La60Sr11,"Matsuzaki, K., Inoue, A., Toribuchi, H., Aoki, K., Masumoto, T.: Mater. Trans. JIM 29(1988) 585-588.",AM,Melt Spinning,Ribbon,Width X Thickness,1,0.02,,Carter,,,,,,,Radio Frequency Melting,Ar-gas,,,,,,,,,
60490a203e6da430a7213636,Cu29Mg60Y11,"Ma, H., Shi, L.-L., Xu, J., Li, X., Ma, E.: J. Mater. Res. (9) (2006) 2204-2214.",AM,Melt Casting,Rod,,,,,Carter,423.0,750.0,10.1557/jmr.2006.0294,8.0,496.0,731.0,,,,,,,,,,,
60490a203e6da430a7213637,Cu29Mg61Y10,"Ma, H., Shi, L.-L., Xu, J., Li, X., Ma, E.: J. Mater. Res. (9) (2006) 2204-2214.",AM,Melt Casting,Rod,,,,,Carter,420.0,747.0,10.1557/jmr.2006.0294,6.0,485.0,730.0,,,,,,,,,,,
60490a203e6da430a7213638,Cu2Nb32.75Ni60.25Zr5,"Hu, H.T., Chen, L.Y., Wang, X.D., Cao, Q.P., Jiang, J.Z.: Journal of Alloys and Compounds 460 (2008) 714–718.",AM,Melt Casting,Rod,,,,,Carter,878.0,1445.0,10.1016/j.jallcom.2008.01.075,3.0,905.0,1408.0,,,,,,,,,,,
60490a203e6da430a7213639,Cu2Ni74P24,"Budurov, S., Fotty, V., Toncheva, S., Kovacheva, R.: Mater. Sci. Eng. A 133 (1991) 455-457.",CR,Melt Spinning,Ribbon,Thickness,0.025-0.045,, SEM  XRD,Carter,,,10.1016/0921-5093(91)90109-Z,,,,,,,,,,,,,,
60490a203e6da430a721363a,Cu2Ni76P22,"Budurov, S., Fotty, V., Toncheva, S., Kovacheva, R.: Mater. Sci. Eng. A 133 (1991) 455-457.",AM,Melt Spinning,Ribbon,Thickness,0.025-0.045,, SEM  XRD,Carter,,,10.1016/0921-5093(91)90109-Z,,,,,,,,,,,,,,
60490a203e6da430a721363b,Cu2Ni78P20,"Budurov, S., Fotty, V., Toncheva, S., Kovacheva, R.: Mater. Sci. Eng. A 133 (1991) 455-457.",AM,Melt Spinning,Ribbon,Thickness,0.025-0.045,, SEM  XRD,Carter,,,10.1016/0921-5093(91)90109-Z,,,,,,,,,,,,,,
60490a203e6da430a721363c,Cu2Ni80P18,"Budurov, S., Fotty, V., Toncheva, S., Kovacheva, R.: Mater. Sci. Eng. A 133 (1991) 455-457.",AM,Melt Spinning,Ribbon,Thickness,0.025-0.045,, SEM  XRD,Carter,,,10.1016/0921-5093(91)90109-Z,,,,,,,,,,,,,,
60490a203e6da430a721363d,Cu2Ni82P16,"Budurov, S., Fotty, V., Toncheva, S., Kovacheva, R.: Mater. Sci. Eng. A 133 (1991) 455-457.",CR,Melt Spinning,Ribbon,Thickness,0.025-0.045,, SEM  XRD,Carter,,,10.1016/0921-5093(91)90109-Z,,,,,,,,,,,,,,
60490a203e6da430a721363e,Cu2Pd81.5Si16.5,,,,,,,,,Ben,633.0,1097.3,10.1016/S1359-6462(99)00417-0,,,1008.8,,,,1.0,,,,,,,
60490a203e6da430a721363f,Cu2Pd81.5Si16.5,"Z.P. Lu, H. Tan, Y. Li, S.C. Ng, Scripta Mater. 42 (2000) 667.",AM,Melt Casting,Wedge,,,,,Carter,633.0,1097.3,10.1016/S1359-6462(99)00417-0,,670.0,,,,,2.0,,,,,,,
60490a203e6da430a7213640,Cu2Pd81.5Si16.5,,AM,Melt Casting,Rod,,,,,Carter,633.0,1097.0,10.1016/j.msea.2006.06.053,2.0,670.0,,,,,,,,,,,,
60490a203e6da430a7213641,Cu3.5Pd80Si16.5,"Chen, H.S., Turnbull, D.: Acta Metall. 17 (1969) 1021-1031.",AM,,Foil,Thickness,0.01-0.06,,TEM  XRD ,Carter,,,10.1016/0001-6160(69)90048-0,,,,,,,,,,,,,,
60490a203e6da430a7213642,Cu3.96Mg89Y2.04Zn5,"Hui, X., Dong, W., Chen, G.L., Yao, K.F.: Acta Materialia 55 (2007) 907–920.",AM,,,,,,,Carter,409.0,747.6,10.1016/j.actamat.2006.09.012,,449.0,706.7,,,,,,,,,,,
60490a203e6da430a7213643,Cu30.06Ni7.31P20.04Pd42.59,"Ma, C., Inoue, A.: Materials Transactions. 43 (2002) 3266–3272.",AM,,,,,,,Carter,576.0,,10.2320/matertrans.43.3266,,670.0,,,,,,102.0,,,,,,
60490a203e6da430a7213644,Cu30.5Gd11Mg58.5,,,,,,,,,Ben,427.0,753.0,10.1016/j.jallcom.2008.07.087,8.0,490.0,,,,,,,,,,,,
60490a203e6da430a7213645,Cu30.5Gd11Mg58.5,"J.-L. Soubeyroux, S. Puech, J.-J. Blandin, Mater. Sci. Eng. A 449-451(2007) 253. ",AM,Melt Casting,Rod,,,,,Carter,427.0,753.0,10.1016/j.msea.2006.02.429,8.0,490.0,,,,,,,,,,,,
60490a203e6da430a7213646,Cu30.5Gd11Mg58.5,,,,,,,,,Lane,427.0,753.0,10.1016/j.jallcom.2008.07.087,8.0,490.0,,,,,,,,,,,,
60490a203e6da430a7213647,Cu30.5La56Sr13.5,"Matsuzaki, K., Inoue, A., Toribuchi, H., Aoki, K., Masumoto, T.: Mater. Trans. JIM 29(1988) 585-588.",AM,Melt Spinning,Ribbon,Width X Thickness,1,0.02,,Carter,,,,,,,Radio Frequency Melting,Ar-gas,,,,,,,,,
60490a203e6da430a7213648,Cu30.5Mg58.5Y11,,,,,,,,,Ben,422.0,762.0,10.1016/j.jallcom.2008.07.087,9.0,496.0,,,,,,,,,,,,
60490a203e6da430a7213649,Cu30.5Mg58.5Y11,"Ma, H., Shi, L.-L., Xu, J., Li, X., Ma, E.: J. Mater. Res. (9) (2006) 2204-2214.",AM,Melt Casting,Rod,,,,,Carter,422.0,762.0,10.1557/jmr.2006.0294,9.0,496.0,729.0,,,,,,,,,,,
60490a203e6da430a721364a,Cu30.5Mg58.5Y11,,,,,,,,,Lane,422.0,762.0,10.1016/j.jallcom.2008.07.087,9.0,496.0,,,,,,,,,,,,
60490a203e6da430a721364b,Cu30.5Mg58.5Y11,"['Q. Zheng, H. Ma, E. Ma, J. Xu, Scripta Mater. 55 (2006) 541.'
 'Zheng, Q., Ma, H., Ma, E., Xu, J.: Scripta Materialia 55 (2006) 541–544.']",AM,Melt Casting,Rod,,,,,Carter,422.0,762.0,10.1016/j.scriptamat.2006.05.029,9.0,496.0,,,,,,,,,,,,
60490a203e6da430a721364c,Cu30.5Mg58Y11.5,"Ma, H., Shi, L.-L., Xu, J., Li, X., Ma, E.: J. Mater. Res. (9) (2006) 2204-2214.",AM,Melt Casting,Rod,,,,,Carter,424.0,761.0,10.1557/jmr.2006.0294,9.0,499.0,729.0,,,,,,,,,,,
60490a203e6da430a721364d,Cu30Hf10Ni60,"Zhang, T., Inoue, A., Masumoto, T.: Mater. Sci. Eng. A 181/182 (1994) 1423-1426. ",CR,Melt Spinning,Ribbon,Width X Thickness,1,0.02,TEM XRD,Carter,,,10.1016/0921-5093(94)90877-X,,,,Radio Frequency Melting,Ar-gas,,,,,,,,,
60490a203e6da430a721364e,Cu30Hf20Ni50,"Zhang, T., Inoue, A., Masumoto, T.: Mater. Sci. Eng. A 181/182 (1994) 1423-1426. ",AM,Melt Spinning,Ribbon,Width X Thickness,1,0.02,TEM XRD,Carter,,,10.1016/0921-5093(94)90877-X,,,,Radio Frequency Melting,Ar-gas,,,,,,,,,
60490a203e6da430a721364f,Cu30Hf30Ni40,"Zhang, T., Inoue, A., Masumoto, T.: Mater. Sci. Eng. A 181/182 (1994) 1423-1426. ",AM,Melt Spinning,Ribbon,Width X Thickness,1,0.02,TEM XRD,Carter,,,10.1016/0921-5093(94)90877-X,,,,Radio Frequency Melting,Ar-gas,,,,,,,,,
60490a203e6da430a7213650,Cu30Hf40Ni30,"Zhang, T., Inoue, A., Masumoto, T.: Mater. Sci. Eng. A 181/182 (1994) 1423-1426. ",AM,Melt Spinning,Ribbon,Width X Thickness,1,0.02,TEM XRD,Carter,,,10.1016/0921-5093(94)90877-X,,,,Radio Frequency Melting,Ar-gas,,,,,,,,,
60490a203e6da430a7213651,Cu30Hf45Ni25,"Zhang, T., Inoue, A., Masumoto, T.: Mater. Sci. Eng. A 181/182 (1994) 1423-1426. ",AM,Melt Spinning,Ribbon,Width X Thickness,1,0.02,TEM XRD,Carter,,,10.1016/0921-5093(94)90877-X,,,,Radio Frequency Melting,Ar-gas,,,,,,,,,
60490a203e6da430a7213652,Cu30Hf50Ni20,"Zhang, T., Inoue, A., Masumoto, T.: Mater. Sci. Eng. A 181/182 (1994) 1423-1426. ",AM,Melt Spinning,Ribbon,Width X Thickness,1,0.02,TEM XRD,Carter,,,10.1016/0921-5093(94)90877-X,,,,Radio Frequency Melting,Ar-gas,,,,,,,,,
60490a203e6da430a7213653,Cu30Hf55Ni15,"Zhang, T., Inoue, A., Masumoto, T.: Mater. Sci. Eng. A 181/182 (1994) 1423-1426. ",AM,Melt Spinning,Ribbon,Width X Thickness,1,0.02,TEM XRD,Carter,,,10.1016/0921-5093(94)90877-X,,,,Radio Frequency Melting,Ar-gas,,,,,,,,,
60490a203e6da430a7213654,Cu30Hf60Ni10,"Zhang, T., Inoue, A., Masumoto, T.: Mater. Sci. Eng. A 181/182 (1994) 1423-1426. ",AM,Melt Spinning,Ribbon,Width X Thickness,1,0.02,TEM XRD,Carter,,,10.1016/0921-5093(94)90877-X,,,,Radio Frequency Melting,Ar-gas,,,,,,,,,
60490a203e6da430a7213655,Cu30Hf70,"Zhang, T., Inoue, A., Masumoto, T.: Mater. Sci. Eng. A 181/182 (1994) 1423-1426. ",AM,Melt Spinning,Ribbon,Width X Thickness,1,0.02,TEM XRD,Carter,,,10.1016/0921-5093(94)90877-X,,,,Radio Frequency Melting,Ar-gas,,,,,,,,,
60490a203e6da430a7213656,Cu30La10Mg60,"Kohinata, M.: Master Dissertation, Tohoku University, 1990.",AM,Melt Spinning,Ribbon,Width X Thickness,1,0.02,AXS SEM TEM XRD,Carter,,,,,,,Radio Frequency Melting,Ar-gas,,,,,,,,,
60490a203e6da430a7213657,Cu30La20Mg50,"Kohinata, M.: Master Dissertation, Tohoku University, 1990.",AM,Melt Spinning,Ribbon,Width X Thickness,1,0.02,AXS SEM TEM XRD,Carter,,,,,,,Radio Frequency Melting,Ar-gas,,,,,,,,,
60490a203e6da430a7213658,Cu30La30Mg40,"Kohinata, M.: Master Dissertation, Tohoku University, 1990.",AM,Melt Spinning,Ribbon,Width X Thickness,1,0.02,AXS SEM TEM XRD,Carter,,,,,,,Radio Frequency Melting,Ar-gas,,,,,,,,,
60490a203e6da430a7213659,Cu30La40Mg30,"Kohinata, M.: Master Dissertation, Tohoku University, 1990.",AM,Melt Spinning,Ribbon,Width X Thickness,1,0.02,AXS SEM TEM XRD,Carter,,,,,,,Radio Frequency Melting,Ar-gas,,,,,,,,,
60490a203e6da430a721365a,Cu30La50Mg20,"Kohinata, M.: Master Dissertation, Tohoku University, 1990.",AC,Melt Spinning,Ribbon,Width X Thickness,1,0.02,AXS SEM TEM XRD,Carter,,,,,,,Radio Frequency Melting,Ar-gas,,,,,,,,,
60490a203e6da430a721365b,Cu30La57.5Sr12.5,"Matsuzaki, K., Inoue, A., Toribuchi, H., Aoki, K., Masumoto, T.: Mater. Trans. JIM 29(1988) 585-588.",AM,Melt Spinning,Ribbon,Width X Thickness,1,0.02,,Carter,,,,,,,Radio Frequency Melting,Ar-gas,,,,,,,,,
60490a203e6da430a721365c,Cu30La58Sr12,"Matsuzaki, K., Inoue, A., Toribuchi, H., Aoki, K., Masumoto, T.: Mater. Trans. JIM 29(1988) 585-588.",AM,Melt Spinning,Ribbon,Width X Thickness,1,0.02,,Carter,,,,,,,Radio Frequency Melting,Ar-gas,,,,,,,,,
60490a203e6da430a721365d,Cu30La5Mg65,"Kohinata, M.: Master Dissertation, Tohoku University, 1990.",AM,Melt Spinning,Ribbon,Width X Thickness,1,0.02,AXS SEM TEM XRD,Carter,,,,,,,Radio Frequency Melting,Ar-gas,,,,,,,,,
60490a203e6da430a721365e,Cu30Mg30Y40,"Kim, S.-G.: Doctor Thesis, Tohoku University, 1992.",AC,Melt Spinning,Ribbon,Width X Thickness,1,0.02,AXS  SEM  TEM  XRD,Carter,,,,,,,,,,,,,,,,,
60490a203e6da430a721365f,Cu30Mg40Nd30,"Kim, S.-G.: Doctor Thesis, Tohoku University, 1992.",AM,Melt Spinning,Ribbon,Width X Thickness,1,0.02,AXS SEM TEM XRD,Carter,,,,,,,Radio Frequency Melting,,,,,,,,,,
60490a203e6da430a7213660,Cu30Mg40Y30,"Kim, S.-G.: Doctor Thesis, Tohoku University, 1992.",AM,Melt Spinning,Ribbon,Width X Thickness,1,0.02,AXS  SEM  TEM  XRD,Carter,,,,,,,,,,,,,,,,,
60490a203e6da430a7213661,Cu30Mg40Y30,"Kim, S.G., Inoue, A., Masumoto, T.: Mater. Trans. JIM 31 (1990) 929-934.",AM,Melt Spinning,Ribbon,,,, TEM  XRD,Carter,,,10.2320/matertrans1989.31.929,,,,,,,,,,,,,,
60490a203e6da430a7213662,Cu30Mg45Nd25,"Kim, S.-G.: Doctor Thesis, Tohoku University, 1992.",AM,Melt Spinning,Ribbon,Width X Thickness,1,0.02,AXS SEM TEM XRD,Carter,,,,,,,Radio Frequency Melting,,,,,,,,,,
60490a203e6da430a7213663,Cu30Mg50Nd20,"Kim, S.-G.: Doctor Thesis, Tohoku University, 1992.",AM,Melt Spinning,Ribbon,Width X Thickness,1,0.02,AXS SEM TEM XRD,Carter,,,,,,,Radio Frequency Melting,,,,,,,,,,
60490a203e6da430a7213664,Cu30Mg50Y20,"Kim, S.-G.: Doctor Thesis, Tohoku University, 1992.",AM,Melt Spinning,Ribbon,Width X Thickness,1,0.02,AXS  SEM  TEM  XRD,Carter,,,,,,,,,,,,,,,,,
60490a203e6da430a7213665,Cu30Mg50Y20,"Kim, S.G., Inoue, A., Masumoto, T.: Mater. Trans. JIM 31 (1990) 929-934.",AM,Melt Spinning,Ribbon,,,, TEM  XRD,Carter,,,10.2320/matertrans1989.31.929,,,,,,,,,,,,,,
60490a203e6da430a7213666,Cu30Mg55Nd15,"Kim, S.-G.: Doctor Thesis, Tohoku University, 1992.",AM,Melt Spinning,Ribbon,Width X Thickness,1,0.02,AXS SEM TEM XRD,Carter,,,,,,,Radio Frequency Melting,,,,,,,,,,
60490a203e6da430a7213667,Cu30Mg60Nd10,"Kim, S.-G.: Doctor Thesis, Tohoku University, 1992.",AM,Melt Spinning,Ribbon,Width X Thickness,1,0.02,AXS SEM TEM XRD,Carter,,,,,,,Radio Frequency Melting,,,,,,,,,,
60490a203e6da430a7213668,Cu30Mg60Y10,"Kim, S.-G.: Doctor Thesis, Tohoku University, 1992.",AM,Melt Spinning,Ribbon,Width X Thickness,1,0.02,AXS  SEM  TEM  XRD,Carter,,,,,,,,,,,,,,,,,
60490a203e6da430a7213669,Cu30Mg60Y10,"Kim, S.G., Inoue, A., Masumoto, T.: Mater. Trans. JIM 31 (1990) 929-934.",AM,Melt Spinning,Ribbon,,,, TEM  XRD,Carter,,,10.2320/matertrans1989.31.929,,,,,,,,,,,,,,
60490a203e6da430a721366a,Cu30Mg60Y10,"Ohnuma, M., Pryds, N.H., Linderoth, S., Eldrup, M., Pedersen, A.S., Pedersen, J.S.: Scripta Materialia 41 (1999) 889–893.",AM,,,,,,,Carter,,,10.1016/S1359-6462(99)00225-0,,466.0,,,,,,,,,,,,
60490a203e6da430a721366b,Cu30Mg65Nd5,"Kim, S.-G.: Doctor Thesis, Tohoku University, 1992.",AM,Melt Spinning,Ribbon,Width X Thickness,1,0.02,AXS SEM TEM XRD,Carter,,,,,,,Radio Frequency Melting,,,,,,,,,,
60490a203e6da430a721366c,Cu30Mg69Y1,"Kim, S.-G.: Doctor Thesis, Tohoku University, 1992.",AM,Melt Spinning,Ribbon,Width X Thickness,1,0.02,AXS  SEM  TEM  XRD,Carter,,,,,,,,,,,,,,,,,
60490a203e6da430a721366d,Cu30Mg70,"Kim, S.G., Inoue, A., Masumoto, T.: Mater. Trans. JIM 31 (1990) 929-934.",AM,Melt Spinning,Ribbon,,,, TEM  XRD,Carter,,,10.2320/matertrans1989.31.929,,,,,,,,,,,,,,
60490a203e6da430a721366e,Cu30Mg70,"Richter, R., Baxter, D.V., Strom-Olsen, J.O.: Mater. Sci. Eng. 99 (1988) 183-186.",AM,,Ribbon,,,,,Carter,,,10.1016/0025-5416(88)90318-7,,,,Radio Frequency Melting,Ar-gas,,,,,,,,,
60490a203e6da430a721366f,Cu30Mg70,"['Kohinata, M.: Master Dissertation, Tohoku University, 1990.'
 'Kim, S.-G.: Doctor Thesis, Tohoku University, 1992.']",AM,Melt Spinning,Ribbon,Width X Thickness,1,0.02,AXS SEM TEM XRD,Carter,,,,,,,Radio Frequency Melting,Ar-gas,,,,,,,,,
60490a203e6da430a7213670,Cu30Ni10P15Pd45,"Griesche, A., Macht, M.-P., Frohberg, G.: Scripta Materialia. 53 (2005) 1395–1400.",AM,,,,,,,Carter,,968.0,10.1016/j.scriptamat.2005.08.024,,,808.0,,,,,,,,,,,
60490a203e6da430a7213671,Cu30Ni10P20Pd40,,,,,,,,,Lane,578.0,862.0,10.1038/ncomms10313,85.0,,,,,,,,,,,,,
60490a203e6da430a7213672,Cu30Ni10P20Pd40,"He, Y., Shen, T., Schwarz, R.B.: Metallurgical and Materials Transactions A: Physical Metallurgy and Materials Science. 297 (1998) 1795–1804.",AM,,,,,,,Carter,571.0,,10.1007/s11661-998-0002-8,,,,,,,,106.0,,,0.1,,,
60490a203e6da430a7213673,Cu30Ni10P20Pd40,,,,,,,,,Ben,586.0,856.0,10.1016/j.jallcom.2008.07.087,,660.0,,,,,,,,,0.1,,,
60490a203e6da430a7213674,Cu30Ni10P20Pd40,"Z.P. Lu, H. Tan, Y. Li, S.C. Ng, Scripta Mater. 42 (2000) 667.",AM,,Wedge,,,,,Carter,576.9,836.0,10.1016/S1359-6462(99)00417-0,,655.8,,,,,72.0,,,,,,,
60490a203e6da430a7213675,Cu30Ni10P20Pd40,,,,,,,,,Lane,576.9,836.0,10.1016/j.jallcom.2008.07.087,72.0,655.8,,,,,,,,,,,,
60490a203e6da430a7213676,Cu30Ni10Ti60,"Aoki, K., Masumoto, T.: MRS Int. Meet. Advanced Materials 3 (1989) 393-398.",AM,Melt Spinning,Ribbon,,,, TEM XRD,Carter,,,,,,,Arc Melting,,,,,,,,,,
60490a203e6da430a7213677,Cu30Ni10Ti60,"Amiya, K., Nishiyama, N., Inoue, A., Masumoto, T.: Mater. Sci. Eng. A 179/180 (1994)692-696.",AM,,Powder,,,, TEM XRD,Carter,,,10.1016/0921-5093(94)90294-1,,,,Arc Melting,,,,,,,,,,
60490a203e6da430a7213678,Cu30Ni10Zr60,"Zhang, T., Inoue, A., Masumoto, T.: Mater. Sci. Eng. A 181/182 (1994) 1423-1426. ",AM,Melt Spinning,Ribbon,Width X Thickness,1,0.2,TEM  XRD,Carter,,,10.1016/0921-5093(94)90877-X,,,,Radio Frequency Melting,,,,,,,,,,
60490a203e6da430a7213679,Cu30Ni12.5P20Pd37.5,,,,,,,,,Ben,572.0,929.0,10.1016/j.jallcom.2008.07.087,,647.0,,,,,,,,,0.133,,,
60490a203e6da430a721367a,Cu30Ni12.5P20Pd37.5,"Ma, C., Inoue, A.: Materials Transactions. 43 (2002) 3266–3272.",AM,,,,,,,Carter,578.0,,10.2320/matertrans.43.3266,,667.0,,,,,,108.0,,,,,,
60490a203e6da430a721367b,Cu30Ni15P15Pd40,"Griesche, A., Macht, M.-P., Frohberg, G.: Scripta Materialia. 53 (2005) 1395–1400.",AM,,,,,,,Carter,,985.0,10.1016/j.scriptamat.2005.08.024,,,859.0,,,,,,,,,,,
60490a203e6da430a721367c,Cu30Ni15P20Pd35,"Nishiyama, N., Inoue, A.: Intermetallics. 10 (2002) 1141–1147.",AM,,,,,,,Carter,577.0,,10.1016/S0966-9795(02)00151-6,,659.0,,,,,,,,,,,,
