Repository: leschultz/Molecular-Dynamic-Characteristic-Temperatures-for-Predicting-Metallic-Glass-Forming-Ability

├── README.md
├── features
│   ├── MDF_DMREF_Metallic_Glasses_v5
│   │   ├── MDF_DMREF_Metallic_Glasses_v5.csv
│   │   └── update_metallic_glasses.py
│   ├── features_dmax_cts
│   │   ├── features_dmax_cts.csv
│   │   ├── features_dmax_cts.json
│   │   └── upload.py
│   ├── features_gfa_cts
│   │   ├── features_gfa_cts.csv
│   │   ├── features_gfa_cts.json
│   │   ├── requirements.txt
│   │   └── upload.py
│   └── prsd_features_gfa_cts
│       └── prsd_features_gfa_cts.csv
└── plots
    ├── classification
    │   ├── original
    │   │   ├── PR_positive.png
    │   │   └── PR_positive_data.csv
    │   └── prsd
    │       ├── PRSD_PR_positive_data.csv
    │       └── PR_positive_PRSD.png

File: features/MDF_DMREF_Metallic_Glasses_v5/MDF_DMREF_Metallic_Glasses_v5.csv (part 45 of 58)
_id,Composition,Reference,Is_Amorphous?,Casting,Type,Size_Measure,Size1,Size2,Characterization,From,Tg_[K],Tl_[K],DOI,Dmax_[mm],Tx_[K],Tm_[K],Melting,Environment,Sigma_[Mpa],Zmax_[mm],E_[GPA],Possion's_Ratio,v,Rc_[K/s],Fracture_Strength_[MPa],G_[GPa],Density_[g/cm^3]
60490a203e6da430a721367d,Cu30Ni15Zr55,"Zhang, T., Inoue, A., Masumoto, T.: Mater. Sci. Eng. A 181/182 (1994) 1423-1426. ",AM,Melt Spinning,Ribbon,Width X Thickness,1,0.2,TEM  XRD,Carter,,,10.1016/0921-5093(94)90877-X,,,,Radio Frequency Melting,,,,,,,,,,
60490a203e6da430a721367e,Cu30Ni20P20Pd30,"He, Y., Shen, T., Schwarz, R.B.: Metallurgical and Materials Transactions A: Physical Metallurgy and Materials Science. 297 (1998) 1795–1804.",AM,,,,,,,Carter,569.0,,10.1007/s11661-998-0002-8,,644.0,,,,,,,,,,,,
60490a203e6da430a721367f,Cu30Ni20Ti50,"Aoki, K., Masumoto, T.: MRS Int. Meet. Advanced Materials 3 (1989) 393-398.",AM,Melt Spinning,Ribbon,,,, TEM XRD,Carter,,,,,,,Arc Melting,,,,,,,,,,
60490a203e6da430a7213680,Cu30Ni20Zr50,"Zhang, T., Inoue, A., Masumoto, T.: Mater. Sci. Eng. A 181/182 (1994) 1423-1426. ",AM,Melt Spinning,Ribbon,Width X Thickness,1,0.2,TEM  XRD,Carter,,,10.1016/0921-5093(94)90877-X,,,,Radio Frequency Melting,,,,,,,,,,
60490a203e6da430a7213681,Cu30Ni25P20Pd25,"He, Y., Shen, T., Schwarz, R.B.: Metallurgical and Materials Transactions A: Physical Metallurgy and Materials Science. 297 (1998) 1795–1804.",AM,,,,,,,Carter,572.0,,10.1007/s11661-998-0002-8,,615.0,,,,,,,,,,,,
60490a203e6da430a7213682,Cu30Ni25Zr45,"Zhang, T., Inoue, A., Masumoto, T.: Mater. Sci. Eng. A 181/182 (1994) 1423-1426. ",AM,Melt Spinning,Ribbon,Width X Thickness,1,0.2,TEM  XRD,Carter,,,10.1016/0921-5093(94)90877-X,,,,Radio Frequency Melting,,,,,,,,,,
60490a203e6da430a7213683,Cu30Ni30Ti40,"Aoki, K., Masumoto, T.: MRS Int. Meet. Advanced Materials 3 (1989) 393-398.",AM,Melt Spinning,Ribbon,,,, TEM XRD,Carter,,,,,,,Arc Melting,,,,,,,,,,
60490a203e6da430a7213684,Cu30Ni30Zr40,"Zhang, T., Inoue, A., Masumoto, T.: Mater. Sci. Eng. A 181/182 (1994) 1423-1426. ",AM,Melt Spinning,Ribbon,Width X Thickness,1,0.2,TEM  XRD,Carter,,,10.1016/0921-5093(94)90877-X,,,,Radio Frequency Melting,,,,,,,,,,
60490a203e6da430a7213685,Cu30Ni40Ti30,"Aoki, K., Masumoto, T.: MRS Int. Meet. Advanced Materials 3 (1989) 393-398.",AC,Melt Spinning,Ribbon,,,, TEM XRD,Carter,,,,,,,Arc Melting,,,,,,,,,,
60490a203e6da430a7213686,Cu30Ni40Zr30,"Zhang, T., Inoue, A., Masumoto, T.: Mater. Sci. Eng. A 181/182 (1994) 1423-1426. ",AM,Melt Spinning,Ribbon,Width X Thickness,1,0.2,TEM  XRD,Carter,,,10.1016/0921-5093(94)90877-X,,,,Radio Frequency Melting,,,,,,,,,,
60490a203e6da430a7213687,Cu30Ni50Ti20,"Aoki, K., Masumoto, T.: MRS Int. Meet. Advanced Materials 3 (1989) 393-398.",CR,Melt Spinning,Ribbon,,,, TEM XRD,Carter,,,,,,,Arc Melting,,,,,,,,,,
60490a203e6da430a7213688,Cu30Ni50Zr20,"Zhang, T., Inoue, A., Masumoto, T.: Mater. Sci. Eng. A 181/182 (1994) 1423-1426. ",CR,Melt Spinning,Ribbon,Width X Thickness,1,0.2,TEM  XRD,Carter,,,10.1016/0921-5093(94)90877-X,,,,Radio Frequency Melting,,,,,,,,,,
60490a203e6da430a7213689,Cu30Ni5P20Pd45,"Nishiyama, N., Inoue, A.: Intermetallics. 10 (2002) 1141–1147.",AM,,,,,,,Carter,577.0,,10.1016/S0966-9795(02)00151-6,,659.0,,,,,,,,,,,,
60490a203e6da430a721368a,Cu30Ni5P20Pd45,,,,,,,,,Ben,577.0,861.0,10.1016/j.jallcom.2008.07.087,,659.0,,,,,,,,,0.083,,,
60490a203e6da430a721368b,Cu30Ni5P25Pd40,"Griesche, A., Macht, M.-P., Frohberg, G.: Scripta Materialia. 53 (2005) 1395–1400.",AM,,,,,,,Carter,,898.0,10.1016/j.scriptamat.2005.08.024,,,837.0,,,,,,,,,,,
60490a203e6da430a721368c,Cu30Ni60Ti10,"Aoki, K., Masumoto, T.: MRS Int. Meet. Advanced Materials 3 (1989) 393-398.",CR,Melt Spinning,Ribbon,,,, TEM XRD,Carter,,,,,,,Arc Melting,,,,,,,,,,
60490a203e6da430a721368d,Cu30Ni7.5P20Pd42.5,,,,,,,,,Lane,566.0,834.0,10.1038/ncomms10313,150.0,,,,,,,,,,,,,
60490a203e6da430a721368e,Cu30Ni7.5P20Pd42.5,"Wada, T., Inoue, A.: Materials Transactions. 45 (2004) 2761–2765.",AM,,,,,,,Carter,,,10.2320/matertrans.45.2761,,,,,,,,,,,,,,
60490a203e6da430a721368f,Cu30Ni7.5P20Pd42.5,,,,,,,,,Ben,574.0,834.0,10.1016/j.jallcom.2008.07.087,,660.0,,,,,,,,,0.067,,,
60490a203e6da430a7213690,Cu30P20Pd50,"He, Y., Shen, T., Schwarz, R.B.: Metallurgical and Materials Transactions A: Physical Metallurgy and Materials Science. 297 (1998) 1795–1804.",AM,,,,,,,Carter,562.0,,10.1007/s11661-998-0002-8,,619.0,,,,,,,,,,,,
60490a203e6da430a7213691,Cu30P20Pd50,"Ellner, M., El-Boragy, M., Predel, B.: Proc. 5th Int. Conf. Rapidly Quenched Met.,W√ºrzburg, Steeb, S., Warlimont, H. (eds.), Elsevier Science Publishers B.V. 1 (1985) 183-186.",AM,Melt Spinning,Ribbon,Thickness,,,,Carter,,,10.1016/B978-0-444-86939-5.50046-4,,,,Radio Frequency Melting,,,,,,,,,,
60490a203e6da430a7213692,Cu30Pd20Ti40Zr10,,,,,,,,,Lane,687.0,1279.0,10.1016/j.jallcom.2008.07.087,3.0,747.0,,,,,,,,,,,,
60490a203e6da430a7213693,Cu30Pd20Ti40Zr10,,,,,,,,,Ben,687.0,1279.0,10.1016/j.jallcom.2008.07.087,3.0,747.0,,,,,,,,,,,,
60490a203e6da430a7213694,Cu30Pd20Ti40Zr10,,AM,Melt Casting,Rod,,,,,Carter,687.0,1279.0,10.1016/j.msea.2006.06.053,3.0,747.0,,,,,,,,,,,,
60490a203e6da430a7213695,Cu30Pd20Ti40Zr10,"S.L. Zhu, X.M. Wang, F.X. Qin, A. Inoue, Mater. Sci. Eng. A 459 (2007)",AM,Melt Casting,Rod,,,,,Carter,687.0,1279.0,10.1016/j.msea.2007.01.044,3.0,747.0,,,,,,,,,,,,
60490a203e6da430a7213696,Cu30Ti10Zr60,"Amiya, K., Nishiyama, N., Inoue, A., Masumoto, T.: Mater. Sci. Eng. A 179/180 (1994)692-696.",AC,Mechanical,Powder,,,,TEM XRD,Carter,,,10.1016/0921-5093(94)90294-1,,,,Arc Melting,Ar-gas,,,,,,,,,
60490a203e6da430a7213697,Cu30Ti20Zr50,"Amiya, K., Nishiyama, N., Inoue, A., Masumoto, T.: Mater. Sci. Eng. A 179/180 (1994)692-696.",AC,Mechanical,Powder,,,,TEM XRD,Carter,,,10.1016/0921-5093(94)90294-1,,,,Arc Melting,Ar-gas,,,,,,,,,
60490a203e6da430a7213698,Cu30Ti30Zr40,"Amiya, K., Nishiyama, N., Inoue, A., Masumoto, T.: Mater. Sci. Eng. A 179/180 (1994)692-696.",AM,Mechanical,Powder,,,,TEM XRD,Carter,,,10.1016/0921-5093(94)90294-1,,,,Arc Melting,Ar-gas,,,,,,,,,
60490a203e6da430a7213699,Cu30Ti40Zr30,"Amiya, K., Nishiyama, N., Inoue, A., Masumoto, T.: Mater. Sci. Eng. A 179/180 (1994)692-696.",AM,Mechanical,Powder,,,,TEM XRD,Carter,,,10.1016/0921-5093(94)90294-1,,,,Arc Melting,Ar-gas,,,,,,,,,
60490a203e6da430a721369a,Cu30Ti50Zr20,"Amiya, K., Nishiyama, N., Inoue, A., Masumoto, T.: Mater. Sci. Eng. A 179/180 (1994)692-696.",AM,Mechanical,Powder,,,,TEM XRD,Carter,,,10.1016/0921-5093(94)90294-1,,,,Arc Melting,Ar-gas,,,,,,,,,
60490a203e6da430a721369b,Cu30Ti60Zr10,"Amiya, K., Nishiyama, N., Inoue, A., Masumoto, T.: Mater. Sci. Eng. A 179/180 (1994)692-696.",AC,Mechanical,Powder,,,,TEM XRD,Carter,,,10.1016/0921-5093(94)90294-1,,,,Arc Melting,Ar-gas,,,,,,,,,
60490a203e6da430a721369c,Cu30Ti70,"Aoki, K., Masumoto, T.: MRS Int. Meet. Advanced Materials 3 (1989) 393-398.",AC,Melt Spinning,Ribbon,,,,['XRD' ' TEM XRD'],Carter,,,,,,,Arc Melting,Ar-gas,,,,,,,,,
60490a203e6da430a721369d,Cu30Ti70,"Woychik, C.G., Massalski, T.B.: Proc. 5th Int. Conf. Rapidly Quenched Met., W√ºrzburg,Steeb, S., Warlimont, H. (eds.), Elsevier Science Publishers B.V. 1 (1985) 207-210.",CR,Melt Spinning,Ribbon,,,,TEM XRD,Carter,,,10.1016/B978-0-444-86939-5.50052-X,,,,Radio Frequency Melting,,,,,,,,,,
60490a203e6da430a721369e,Cu30Zr70,"Zhang, T., Inoue, A., Masumoto, T.: Mater. Sci. Eng. A 181/182 (1994) 1423-1426. ",AM,Melt Spinning,Ribbon,Width X Thickness,1,0.2,TEM  XRD,Carter,,,10.1016/0921-5093(94)90877-X,,,,Radio Frequency Melting,,,,,,,,,,
60490a203e6da430a721369f,Cu30Zr70,"Amiya, K., Nishiyama, N., Inoue, A., Masumoto, T.: Mater. Sci. Eng. A 179/180 (1994)692-696.",CR,Mechanical,Powder,,,,TEM XRD,Carter,,,10.1016/0921-5093(94)90294-1,,,,Arc Melting,Ar-gas,,,,,,,,,
60490a203e6da430a72136a0,Cu31.5Mg57Nd2.3Y9.2,,,,,,,,,Ben,428.0,777.0,10.1016/j.jallcom.2008.07.087,10.0,502.0,,,,,,,,,,,,
60490a203e6da430a72136a1,Cu31.5Mg57Nd2.3Y9.2,"Q. Zheng, H. Ma, E. Ma, J. Xu, Scripta Mater. 55 (2006) 541.",AM,Melt Casting,Rod,,,,,Carter,428.0,777.0,10.1016/j.scriptamat.2006.05.029,10.0,502.0,,,,,,,,,,,,
60490a203e6da430a72136a2,Cu31.5Mg57Nd2.3Y9.2,,,,,,,,,Lane,428.0,777.0,10.1016/j.jallcom.2008.07.087,10.0,502.0,,,,,,,,,,,,
60490a203e6da430a72136a3,Cu31.5Mg57Nd3.5Y8,,,,,,,,,Lane,426.0,778.0,10.1016/j.jallcom.2008.07.087,12.0,501.0,,,,,,,,,,,,
60490a203e6da430a72136a4,Cu31.5Mg57Nd3.5Y8,"Q. Zheng, H. Ma, E. Ma, J. Xu, Scripta Mater. 55 (2006) 541.",AM,Melt Casting,Rod,,,,,Carter,426.0,778.0,10.1016/j.scriptamat.2006.05.029,12.0,501.0,,,,,,,,,,,,
60490a203e6da430a72136a5,Cu31.5Mg57Nd3.5Y8,,,,,,,,,Ben,426.0,778.0,10.1016/j.jallcom.2008.07.087,12.0,501.0,,,,,,,,,,,,
60490a203e6da430a72136a6,Cu31Gd10Mg59,"J.-L. Soubeyroux, S. Puech, J.-J. Blandin, Mater. Sci. Eng. A 449-451(2007) 253. ",AM,Melt Casting,Rod,,,,,Carter,424.0,769.0,10.1016/j.msea.2006.02.429,4.0,482.0,,,,,,,,,,,,
60490a203e6da430a72136a7,Cu31Gd10Mg59,,,,,,,,,Ben,424.0,769.0,10.1016/j.jallcom.2008.07.087,4.0,482.0,,,,,,,,,,,,
60490a203e6da430a72136a8,Cu31Gd10Mg59,,,,,,,,,Lane,424.0,769.0,10.1016/j.jallcom.2008.07.087,4.0,482.0,,,,,,,,,,,,
60490a203e6da430a72136a9,Cu31La55Sr14,"Matsuzaki, K., Inoue, A., Toribuchi, H., Aoki, K., Masumoto, T.: Mater. Trans. JIM 29(1988) 585-588.",AM,Melt Spinning,Ribbon,Width X Thickness,1,0.02,,Carter,,,,,,,Radio Frequency Melting,Ar-gas,,,,,,,,,
60490a203e6da430a72136aa,Cu31Mg57Nd5.4Y6.6,,,,,,,,,Ben,427.0,778.0,10.1016/j.jallcom.2008.07.087,14.0,491.0,,,,,,,,,,,,
60490a203e6da430a72136ab,Cu31Mg57Nd5.4Y6.6,,,,,,,,,Lane,427.0,778.0,10.1016/j.jallcom.2008.07.087,14.0,491.0,,,,,,,,,,,,
60490a203e6da430a72136ac,Cu31Mg57Nd5.4Y6.6,"Q. Zheng, H. Ma, E. Ma, J. Xu, Scripta Mater. 55 (2006) 541.",AM,,Rod,,,,,Carter,427.0,778.0,10.1016/j.scriptamat.2006.05.029,14.0,491.0,,,,,,,,,,,,
60490a203e6da430a72136ad,Cu31Mg58Nd11,"Jang, J.S.C., Tseng, C.C., Chang, L.J., Chang, C.F., Lee, W.J., Huang, J.C., Liu, C.T.: Materials Transactions 48 (2007) 1684–1688.",AM,,,,,,,Carter,424.0,786.0,10.2320/matertrans.MJ200738,,472.0,715.0,,,,,,,,,,,
60490a203e6da430a72136ae,Cu31Mg58Nd1Y10,"Jang, J.S.C., Tseng, C.C., Chang, L.J., Chang, C.F., Lee, W.J., Huang, J.C., Liu, C.T.: Materials Transactions 48 (2007) 1684–1688.",AM,,,,,,,Carter,427.0,787.0,10.2320/matertrans.MJ200738,,500.0,722.0,,,,,,,,,,,
60490a203e6da430a72136af,Cu31Mg58Nd3Y8,"Jang, J.S.C., Tseng, C.C., Chang, L.J., Chang, C.F., Lee, W.J., Huang, J.C., Liu, C.T.: Materials Transactions 48 (2007) 1684–1688.",AM,,,,,,,Carter,426.0,789.0,10.2320/matertrans.MJ200738,,500.0,712.0,,,,,,,,,,,
60490a203e6da430a72136b0,Cu31Mg58Nd5Y6,"Jang, J.S.C., Tseng, C.C., Chang, L.J., Chang, C.F., Lee, W.J., Huang, J.C., Liu, C.T.: Materials Transactions 48 (2007) 1684–1688.",AM,,,,,,,Carter,430.0,783.0,10.2320/matertrans.MJ200738,,503.0,715.0,,,,,,,,,,,
60490a203e6da430a72136b1,Cu31Mg58Nd7Y4,"Jang, J.S.C., Tseng, C.C., Chang, L.J., Chang, C.F., Lee, W.J., Huang, J.C., Liu, C.T.: Materials Transactions 48 (2007) 1684–1688.",AM,,,,,,,Carter,426.0,764.0,10.2320/matertrans.MJ200738,,492.0,713.0,,,,,,,,,,,
60490a203e6da430a72136b2,Cu31Mg58Nd9Y2,"Jang, J.S.C., Tseng, C.C., Chang, L.J., Chang, C.F., Lee, W.J., Huang, J.C., Liu, C.T.: Materials Transactions 48 (2007) 1684–1688.",AM,,,,,,,Carter,424.0,758.0,10.2320/matertrans.MJ200738,,483.0,716.0,,,,,,,,,,,
60490a203e6da430a72136b3,Cu31Mg58Y11,"Ma, H., Shi, L.-L., Xu, J., Li, X., Ma, E.: J. Mater. Res. (9) (2006) 2204-2214.",AM,Melt Casting,Rod,,,,,Carter,423.0,772.0,10.1557/jmr.2006.0294,8.0,498.0,729.0,,,,,,,,,,,
60490a203e6da430a72136b4,Cu31Mg58Y11,"Jang, J.S.C., Tseng, C.C., Chang, L.J., Chang, C.F., Lee, W.J., Huang, J.C., Liu, C.T.: Materials Transactions 48 (2007) 1684–1688.",AM,,,,,,,Carter,429.0,787.0,10.2320/matertrans.MJ200738,,501.0,736.0,,,,,,,,,,,
60490a203e6da430a72136b5,Cu31Ti41Zr28,"Woychik, C.G., Massalski, T.B.: Proc. 5th Int. Conf. Rapidly Quenched Met., W√ºrzburg,Steeb, S., Warlimont, H. (eds.), Elsevier Science Publishers B.V. 1 (1985) 207-210.",AC,Melt Spinning,Ribbon,,,,TEM XRD,Carter,,,10.1016/B978-0-444-86939-5.50052-X,,,,Radio Frequency Melting,,,,,,,,,,
60490a203e6da430a72136b6,Cu32.5La52.5Sr15,"Matsuzaki, K., Inoue, A., Toribuchi, H., Aoki, K., Masumoto, T.: Mater. Trans. JIM 29(1988) 585-588.",AM,Melt Spinning,Ribbon,Width X Thickness,1,0.02,,Carter,,,,,,,Radio Frequency Melting,Ar-gas,,,,,,,,,
60490a203e6da430a72136b7,Cu32.5Ni10P20Pd37.5,"Nishiyama, N., Inoue, A.: Intermetallics. 10 (2002) 1141–1147.",AM,,,,,,,Carter,572.0,,10.1016/S0966-9795(02)00151-6,,647.0,,,,,,,,,0.013000000000000001,,,
60490a203e6da430a72136b8,Cu32.5Ni7.5P20Pd40,"Nishiyama, N., Inoue, A.: Intermetallics. 10 (2002) 1141–1147.",AM,,,,,,,Carter,568.0,,10.1016/S0966-9795(02)00151-6,,654.0,,,,,,,,,0.133,,,
60490a203e6da430a72136b9,Cu32.5Ni7.5P20Pd40,,,,,,,,,Ben,568.0,932.0,10.1016/j.jallcom.2008.07.087,,654.0,,,,,,,,,0.133,,,
60490a203e6da430a72136ba,Cu32Fe68,"Sumiyama, K., Nishi, K., Suzuki, K.: J. Phys. Condens. Matter 3 (1991) 9859-9869.",CR,Deposition,Thin Film,Thickness,.01-.03,,DSC XRD,Carter,,,10.1088/0953-8984/3/49/003,,,,,Ar-gas,,,,,,,,,
60490a203e6da430a72136bb,Cu32La53.5Sr14.5,"Matsuzaki, K., Inoue, A., Toribuchi, H., Aoki, K., Masumoto, T.: Mater. Trans. JIM 29(1988) 585-588.",AM,Melt Spinning,Ribbon,Width X Thickness,1,0.02,,Carter,,,,,,,Radio Frequency Melting,Ar-gas,,,,,,,,,
60490a203e6da430a72136bc,Cu32Mg20Y48,"Mizutani, U., Sugiura, H., Yamada, Y., Sugiura, Y., Matsuda, T.: Mater. Sci. Eng. A179/180 (1994) 132-136.",AM,Melt Spinning,Ribbon,,,, XRD,Carter,,,10.1016/0921-5093(94)90179-1,,,,,,,,,,,,,,
60490a203e6da430a72136bd,Cu32Mg20Y48,"Niikura, A., Tsai, A.-P., Inoue, A., Masumoto, T.: J. Non-Cryst. Solids 159 (1993) 229-234.",AM,Melt Spinning,Ribbon,,,, SEM  TEM  XRD,Carter,,,10.1016/0022-3093(93)90227-O,,,,,,,,,,,,,,
60490a203e6da430a72136be,Cu32Ni15Sn3Ti50,,,,,,,,,Ben,686.0,1283.0,10.1016/j.msea.2003.10.115,,,,,,,,,,,,,,
60490a203e6da430a72136bf,Cu32Ni15Sn3Ti50,"Kim, Y.C., Kim, W.T., Kim, D.H.: Materials Science and Engineering A 375–377 (2004) 127–135.",AM,,,,,,,Carter,686.0,,10.1016/j.msea.2003.10.115,,,,,,,,,,,,,,
60490a203e6da430a72136c0,Cu32Ni8Ti5Zr55,"Lin, X.H., Johnson, W.L.: J. Appl. Phys. 78 (1995) 6514–6519.",AM,,,,,,,Carter,,,10.1063/1.360537,,,,,,,,,,,,,,
60490a203e6da430a72136c1,Cu32Pd18Ti40Zr10,,AM,Melt Casting,Rod,,,,,Carter,683.0,1272.0,10.1016/j.msea.2006.06.053,3.0,740.0,,,,,,,,,,,,
60490a203e6da430a72136c2,Cu32Pd18Ti40Zr10,,,,,,,,,Ben,683.0,1272.0,10.1016/j.jallcom.2008.07.087,3.0,740.0,,,,,,,,,,,,
60490a203e6da430a72136c3,Cu32Pd18Ti40Zr10,"S.L. Zhu, X.M. Wang, F.X. Qin, A. Inoue, Mater. Sci. Eng. A 459 (2007)",AM,Melt Casting,Rod,,,,,Carter,683.0,1272.0,10.1016/j.msea.2007.01.044,3.0,740.0,,,,,,,,,,,,
60490a203e6da430a72136c4,Cu32Pd18Ti40Zr10,,,,,,,,,Lane,683.0,1272.0,10.1016/j.jallcom.2008.07.087,3.0,740.0,,,,,,,,,,,,
60490a203e6da430a72136c5,Cu33.5Zr66.5,,,,,,,,,Ben,631.0,1273.0,10.1179/095066010X12646898728200,,690.0,,,,,,,,,,,,
60490a203e6da430a72136c6,Cu33.6Ni8Ti9.5Zr48.9,"Lin, X.H., Johnson, W.L.: J. Appl. Phys. 78 (1995) 6514–6519.",AM,,,,,,,Carter,,,10.1063/1.360537,,,,,,,,,,,,,,
60490a203e6da430a72136c7,Cu33La51.5Sr15.5,"Matsuzaki, K., Inoue, A., Toribuchi, H., Aoki, K., Masumoto, T.: Mater. Trans. JIM 29(1988) 585-588.",AM,Melt Spinning,Ribbon,Width X Thickness,1,0.02,,Carter,,,,,,,Radio Frequency Melting,Ar-gas,,,,,,,,,
60490a203e6da430a72136c8,Cu33Ni0.05Zr66.95,"Yamada, Y., Itoh, Y., Mizutani, U.: Mater. Sci. Eng. 99 (1988) 289-293.",AM,Melt Spinning,Ribbon,,,, XRD,Carter,,,10.1016/0025-5416(88)90342-4,,,,Radio Frequency Melting,,,,,,,,,,
60490a203e6da430a72136c9,Cu33Ni0.15Zr66.85,"Yamada, Y., Itoh, Y., Mizutani, U.: Mater. Sci. Eng. 99 (1988) 289-293.",AM,Melt Spinning,Ribbon,,,, XRD,Carter,,,10.1016/0025-5416(88)90342-4,,,,Radio Frequency Melting,,,,,,,,,,
60490a203e6da430a72136ca,Cu33Ni0.1Zr66.9,"Yamada, Y., Itoh, Y., Mizutani, U.: Mater. Sci. Eng. 99 (1988) 289-293.",AM,Melt Spinning,Ribbon,,,, XRD,Carter,,,10.1016/0025-5416(88)90342-4,,,,Radio Frequency Melting,,,,,,,,,,
60490a203e6da430a72136cb,Cu33Ni0.2Zr66.8,"Yamada, Y., Itoh, Y., Mizutani, U.: Mater. Sci. Eng. 99 (1988) 289-293.",AM,Melt Spinning,Ribbon,,,, XRD,Carter,,,10.1016/0025-5416(88)90342-4,,,,Radio Frequency Melting,,,,,,,,,,
60490a203e6da430a72136cc,Cu33Zr67,"Inoue, A., Kawase, D., Tsai, A.-P., Zhang, T., Masumoto, T.: Mater. Sci. Eng. A 178(1994) 255-263.",AM,Melt Spinning,Ribbon,Width X Thickness,1,0.03,TEM  XRD,Carter,,,10.1016/0921-5093(94)90551-7,,,,Arc Melting,Ar-gas,,,,,,,,,
60490a203e6da430a72136cd,Cu33Zr67,"Woychik, C.G., Massalski, T.B.: Proc. 5th Int. Conf. Rapidly Quenched Met., W√ºrzburg,Steeb, S., Warlimont, H. (eds.), Elsevier Science Publishers B.V. 1 (1985) 207-210.",CR,Melt Spinning,Ribbon,,,,TEM XRD,Carter,,,10.1016/B978-0-444-86939-5.50052-X,,,,Radio Frequency Melting,,,,,,,,,,
60490a203e6da430a72136ce,Cu34La50Sr16,"Matsuzaki, K., Inoue, A., Toribuchi, H., Aoki, K., Masumoto, T.: Mater. Trans. JIM 29(1988) 585-588.",AM,Melt Spinning,Ribbon,Width X Thickness,1,0.02,,Carter,,,,,,,Radio Frequency Melting,Ar-gas,,,,,,,,,
60490a203e6da430a72136cf,Cu34Pd16Ti40Zr10,"S.L. Zhu, X.M. Wang, F.X. Qin, A. Inoue, Mater. Sci. Eng. A 459 (2007)",AM,Melt Casting,Rod,,,,,Carter,672.0,1231.0,10.1016/j.msea.2007.01.044,4.0,723.0,,,,,,,,,,,,
60490a203e6da430a72136d0,Cu34Pd16Ti40Zr10,,AM,Melt Casting,Rod,,,,,Carter,672.0,1231.0,10.1016/j.msea.2006.06.053,4.0,723.0,,,,,,,,,,,,
60490a203e6da430a72136d1,Cu34Pd16Ti40Zr10,,,,,,,,,Lane,672.0,1231.0,10.1016/j.jallcom.2008.07.087,4.0,723.0,,,,,,,,,,,,
60490a203e6da430a72136d2,Cu34Ti44Zr22,"Woychik, C.G., Massalski, T.B.: Proc. 5th Int. Conf. Rapidly Quenched Met., W√ºrzburg,Steeb, S., Warlimont, H. (eds.), Elsevier Science Publishers B.V. 1 (1985) 207-210.",AC,Melt Spinning,Ribbon,,,,TEM XRD,Carter,,,10.1016/B978-0-444-86939-5.50052-X,,,,Radio Frequency Melting,,,,,,,,,,
60490a203e6da430a72136d3,Cu35Fe5Ti60,"Dunlap, R.A., Stroink, G., Stadnik, Z.M., Dini, K.: Mater. Sci. Eng. 99 (1988) 543-546.",AM,Melt Spinning,Ribbon,,,,,Carter,,,10.1016/0025-5416(88)90394-1,,,,,,,,,,,,,,
60490a203e6da430a72136d4,Cu35Hf45Ni20,"Zhang, T., Inoue, A., Masumoto, T.: Mater. Sci. Eng. A 181/182 (1994) 1423-1426. ",AM,Melt Spinning,Ribbon,Width X Thickness,1,0.02,TEM XRD,Carter,,,10.1016/0921-5093(94)90877-X,,,,Radio Frequency Melting,Ar-gas,,,,,,,,,
60490a203e6da430a72136d5,Cu35Hf50Ni15,"Zhang, T., Inoue, A., Masumoto, T.: Mater. Sci. Eng. A 181/182 (1994) 1423-1426. ",AM,Melt Spinning,Ribbon,Width X Thickness,1,0.02,TEM XRD,Carter,,,10.1016/0921-5093(94)90877-X,,,,Radio Frequency Melting,Ar-gas,,,,,,,,,
60490a203e6da430a72136d6,Cu35La48Sr17,"Matsuzaki, K., Inoue, A., Toribuchi, H., Aoki, K., Masumoto, T.: Mater. Trans. JIM 29(1988) 585-588.",AM,Melt Spinning,Ribbon,Width X Thickness,1,0.02,,Carter,,,,,,,Radio Frequency Melting,Ar-gas,,,,,,,,,
60490a203e6da430a72136d7,Cu35Mg30Nd35,"Kim, S.-G.: Doctor Thesis, Tohoku University, 1992.",AM,Melt Spinning,Ribbon,Width X Thickness,1,0.02,AXS SEM TEM XRD,Carter,,,,,,,Radio Frequency Melting,,,,,,,,,,
60490a203e6da430a72136d8,Cu35Mg45Nd20,"Kim, S.-G.: Doctor Thesis, Tohoku University, 1992.",AM,Melt Spinning,Ribbon,Width X Thickness,1,0.02,AXS SEM TEM XRD,Carter,,,,,,,Radio Frequency Melting,,,,,,,,,,
60490a203e6da430a72136d9,Cu35Mg50Nd15,"Kim, S.-G.: Doctor Thesis, Tohoku University, 1992.",AM,Melt Spinning,Ribbon,Width X Thickness,1,0.02,AXS SEM TEM XRD,Carter,,,,,,,Radio Frequency Melting,,,,,,,,,,
60490a203e6da430a72136da,Cu35Mg55Nd10,"Kim, S.-G.: Doctor Thesis, Tohoku University, 1992.",AM,Melt Spinning,Ribbon,Width X Thickness,1,0.02,AXS SEM TEM XRD,Carter,,,,,,,Radio Frequency Melting,,,,,,,,,,
60490a203e6da430a72136db,Cu35Ni10P20Pd35,"Nishiyama, N., Inoue, A.: Intermetallics. 10 (2002) 1141–1147.",AM,,,,,,,Carter,564.0,681.0,10.1016/S0966-9795(02)00151-6,,641.0,778.0,,,,,,,,,,,
60490a203e6da430a72136dc,Cu35Ni15Zr50,"Zhang, T., Inoue, A., Masumoto, T.: Mater. Sci. Eng. A 181/182 (1994) 1423-1426. ",AM,Melt Spinning,Ribbon,Width X Thickness,1,0.2,TEM  XRD,Carter,,,10.1016/0921-5093(94)90877-X,,,,Radio Frequency Melting,,,,,,,,,,
60490a203e6da430a72136dd,Cu35Ni20Zr45,"Zhang, T., Inoue, A., Masumoto, T.: Mater. Sci. Eng. A 181/182 (1994) 1423-1426. ",AM,Melt Spinning,Ribbon,Width X Thickness,1,0.2,TEM  XRD,Carter,,,10.1016/0921-5093(94)90877-X,,,,Radio Frequency Melting,,,,,,,,,,
60490a203e6da430a72136de,Cu35Ni35Ti30,"Aoki, K., Masumoto, T.: MRS Int. Meet. Advanced Materials 3 (1989) 393-398.",AC,Melt Spinning,Ribbon,,,, TEM XRD,Carter,,,,,,,Arc Melting,,,,,,,,,,
60490a203e6da430a72136df,Cu35Ni5P20Pd40,"Nishiyama, N., Inoue, A.: Intermetallics. 10 (2002) 1141–1147.",AM,,,,,,,Carter,556.0,,10.1016/S0966-9795(02)00151-6,,636.0,,,,,,,,,,,,
60490a203e6da430a72136e0,Cu35Ti65,"Aoki, K., Masumoto, T.: MRS Int. Meet. Advanced Materials 3 (1989) 393-398.",AM,Melt Spinning,Ribbon,,,,['XRD' ' TEM XRD'],Carter,,,,,,,Arc Melting,Ar-gas,,,,,,,,,
60490a203e6da430a72136e1,Cu35Ti65,"Woychik, C.G., Massalski, T.B.: Proc. 5th Int. Conf. Rapidly Quenched Met., W√ºrzburg,Steeb, S., Warlimont, H. (eds.), Elsevier Science Publishers B.V. 1 (1985) 207-210.",CR,Melt Spinning,Ribbon,,,,TEM XRD,Carter,,,10.1016/B978-0-444-86939-5.50052-X,,,,Radio Frequency Melting,,,,,,,,,,
60490a203e6da430a72136e2,Cu36.24Ni9.06Sn1.96Ti43.15Zr9.59,,AM,Melt Casting,Rod,,,,,Carter,649.0,1167.0,10.1016/j.commatsci.2016.02.037,3.0,699.0,,,,,,,,,,,,
60490a203e6da430a72136e3,Cu36La47Sr17,"Matsuzaki, K., Inoue, A., Toribuchi, H., Aoki, K., Masumoto, T.: Mater. Trans. JIM 29(1988) 585-588.",AM,Melt Spinning,Ribbon,Width X Thickness,1,0.02,,Carter,,,,,,,Radio Frequency Melting,Ar-gas,,,,,,,,,
60490a203e6da430a72136e4,Cu36Ni9Ti55,"Wang, Y.-L., Xu, J.: Metallurgical and Materials Transactions A: Physical Metallurgy and Materials Science 39 -2008 2990–2997.",AM,Melt Casting,Rod,,,,,Carter,652.0,1221.0,10.1007/s11661-008-9647-6,1.0,692.0,1198.0,,,,,,,,,,,
60490a203e6da430a72136e5,Cu36Pd14Ti40Zr10,,,,,,,,,Ben,669.0,1191.0,10.1016/j.jallcom.2008.07.087,6.0,718.0,,,,,,,,,,,,
60490a203e6da430a72136e6,Cu36Pd14Ti40Zr10,"Zhu, S.L., Wang, X.M., Qin, F.X., Inoue, A.: Materials Science and Engineering A. 459 (2007) 233–237.",AM,,,,,,,Carter,669.0,,10.1016/j.msea.2007.01.044,,718.0,,,,,,,,,,,,
60490a203e6da430a72136e7,Cu36Pd14Ti40Zr10,,,,,,,,,Lane,669.0,1191.0,10.1016/j.jallcom.2008.07.087,6.0,718.0,,,,,,,,,,,,
60490a203e6da430a72136e8,Cu36Pd14Ti40Zr10,"S.L. Zhu, X.M. Wang, F.X. Qin, A. Inoue, Mater. Sci. Eng. A 459 (2007) 233.",AM,Melt Casting,Rod,,,,,Carter,669.0,1191.0,10.1016/j.msea.2007.01.044,6.0,718.0,,,,,,,,,,,,
60490a203e6da430a72136e9,Cu36Pd14Ti40Zr10,,AM,Melt Casting,Rod,,,,,Carter,669.0,1191.0,10.1016/j.msea.2006.06.053,6.0,718.0,,,,,,,,,,,,
60490a203e6da430a72136ea,Cu37.04Ni7.06Sn2Ti44.1Zr9.8,,AM,Melt Casting,Rod,,,,,Carter,650.0,1167.0,10.1016/j.commatsci.2016.02.037,2.0,692.0,,,,,,,,,,,,
60490a203e6da430a72136eb,Cu37.3Ni8Ti5.8Zr48.9,"Lin, X.H., Johnson, W.L.: J. Appl. Phys. 78 (1995) 6514–6519.",AM,,,,,,,Carter,,,10.1063/1.360537,,,,,,,,,,,,,,
60490a203e6da430a72136ec,Cu37.3Ni8Ti9.5Zr45.2,"Lin, X.H., Johnson, W.L.: J. Appl. Phys. 78 (1995) 6514–6519.",AM,,,,,,,Carter,653.0,,10.1063/1.360537,,690.0,,,,,,,,,,,,
60490a203e6da430a72136ed,Cu37.5Hf5Ni7.5Si1Sn5Ti41.5Zr2.5,,,,,,,,,Ben,693.3,1176.0,10.1016/j.jallcom.2008.07.087,6.0,757.5,,,,,,,,,,,,
60490a203e6da430a72136ee,Cu37.5Hf5Ni7.5Si1Sn5Ti41.5Zr2.5,,AM,Melt Casting,Rod,,,,,Carter,693.0,1176.0,10.1016/j.commatsci.2016.02.037,6.0,758.0,,,,,,,,,,,,
60490a203e6da430a72136ef,Cu37.5Hf5Ni7.5Si1Sn5Ti41.5Zr2.5,,,,,,,,,Lane,693.3,1176.0,10.1016/j.jallcom.2008.07.087,6.0,757.5,,,,,,,,,,,,
60490a203e6da430a72136f0,Cu37.5Hf5Ni7.5Si1Sn5Ti41.5Zr2.5,"Y.J. Huang, J. Shen, J.F. Sun, X.B. Yu, J. Alloys Comp. 427 (2007) 171.",AM,Melt Casting,Rod,,,,,Carter,693.3,1176.0,10.1016/j.jallcom.2006.03.006,6.0,757.5,,,,,,,,,,,,
60490a203e6da430a72136f1,Cu37.5La62.5,"Matsuzaki, K., Inoue, A., Toribuchi, H., Aoki, K., Masumoto, T.: Mater. Trans. JIM 29(1988) 585-588.",AM,Melt Spinning,Ribbon,Width X Thickness,1,0.02,XRD,Carter,,,,,,,Radio Frequency Melting,Ar-gas,,,,,,,,,
60490a203e6da430a72136f2,Cu37.5Ni7.5Ti50Zr5,"Men, H., Pang, S., Inoue, A., Zhang T.: Materials Transactions 46 (2005) 2218–2220.",AM,Melt Casting,Rod,,,,,Carter,,,10.2320/matertrans.46.2218,1.0,,,,,,,,,,,,,
60490a203e6da430a72136f3,Cu37.8Ni7.2Ti45Zr10,,AM,Melt Casting,Rod,,,,,Carter,641.0,1167.0,10.1016/j.jallcom.2018.11.299,1.0,680.0,,,,,,,,,,,,
60490a203e6da430a72136f4,Cu37La47Sr16,"Matsuzaki, K., Inoue, A., Toribuchi, H., Aoki, K., Masumoto, T.: Mater. Trans. JIM 29(1988) 585-588.",AM,Melt Spinning,Ribbon,Width X Thickness,1,0.02,,Carter,,,,,,,Radio Frequency Melting,Ar-gas,,,,,,,,,
60490a203e6da430a72136f5,Cu37La48Sr15,"Matsuzaki, K., Inoue, A., Toribuchi, H., Aoki, K., Masumoto, T.: Mater. Trans. JIM 29(1988) 585-588.",AM,Melt Spinning,Ribbon,Width X Thickness,1,0.02,,Carter,,,,,,,Radio Frequency Melting,Ar-gas,,,,,,,,,
60490a203e6da430a72136f6,Cu37La49Sr14,"Matsuzaki, K., Inoue, A., Toribuchi, H., Aoki, K., Masumoto, T.: Mater. Trans. JIM 29(1988) 585-588.",AM,Melt Spinning,Ribbon,Width X Thickness,1,0.02,,Carter,,,,,,,Radio Frequency Melting,Ar-gas,,,,,,,,,
60490a203e6da430a72136f7,Cu37La50.5Sr12.5,"Matsuzaki, K., Inoue, A., Toribuchi, H., Aoki, K., Masumoto, T.: Mater. Trans. JIM 29(1988) 585-588.",AM,Melt Spinning,Ribbon,Width X Thickness,1,0.02,,Carter,,,,,,,Radio Frequency Melting,Ar-gas,,,,,,,,,
60490a203e6da430a72136f8,Cu37La52Sr11,"Matsuzaki, K., Inoue, A., Toribuchi, H., Aoki, K., Masumoto, T.: Mater. Trans. JIM 29(1988) 585-588.",AM,Melt Spinning,Ribbon,Width X Thickness,1,0.02,,Carter,,,,,,,Radio Frequency Melting,Ar-gas,,,,,,,,,
60490a203e6da430a72136f9,Cu37La53Sr10,"Matsuzaki, K., Inoue, A., Toribuchi, H., Aoki, K., Masumoto, T.: Mater. Trans. JIM 29(1988) 585-588.",AM,Melt Spinning,Ribbon,Width X Thickness,1,0.02,,Carter,,,,,,,Radio Frequency Melting,Ar-gas,,,,,,,,,
60490a203e6da430a72136fa,Cu37La54Sr9,"Matsuzaki, K., Inoue, A., Toribuchi, H., Aoki, K., Masumoto, T.: Mater. Trans. JIM 29(1988) 585-588.",AM,Melt Spinning,Ribbon,Width X Thickness,1,0.02,,Carter,,,,,,,Radio Frequency Melting,Ar-gas,,,,,,,,,
60490a203e6da430a72136fb,Cu37La55Sr8,"Matsuzaki, K., Inoue, A., Toribuchi, H., Aoki, K., Masumoto, T.: Mater. Trans. JIM 29(1988) 585-588.",AM,Melt Spinning,Ribbon,Width X Thickness,1,0.02,,Carter,,,,,,,Radio Frequency Melting,Ar-gas,,,,,,,,,
60490a203e6da430a72136fc,Cu37La56Sr7,"Matsuzaki, K., Inoue, A., Toribuchi, H., Aoki, K., Masumoto, T.: Mater. Trans. JIM 29(1988) 585-588.",AM,Melt Spinning,Ribbon,Width X Thickness,1,0.02,,Carter,,,,,,,Radio Frequency Melting,Ar-gas,,,,,,,,,
60490a203e6da430a72136fd,Cu37La57Sr6,"Matsuzaki, K., Inoue, A., Toribuchi, H., Aoki, K., Masumoto, T.: Mater. Trans. JIM 29(1988) 585-588.",AM,Melt Spinning,Ribbon,Width X Thickness,1,0.02,,Carter,,,,,,,Radio Frequency Melting,Ar-gas,,,,,,,,,
60490a203e6da430a72136fe,Cu37La58Sr5,"Matsuzaki, K., Inoue, A., Toribuchi, H., Aoki, K., Masumoto, T.: Mater. Trans. JIM 29(1988) 585-588.",AM,Melt Spinning,Ribbon,Width X Thickness,1,0.02,,Carter,,,,,,,Radio Frequency Melting,Ar-gas,,,,,,,,,
60490a203e6da430a72136ff,Cu37La59.5Sr3.5,"Matsuzaki, K., Inoue, A., Toribuchi, H., Aoki, K., Masumoto, T.: Mater. Trans. JIM 29(1988) 585-588.",AM,Melt Spinning,Ribbon,Width X Thickness,1,0.02,,Carter,,,,,,,Radio Frequency Melting,Ar-gas,,,,,,,,,
60490a203e6da430a7213700,Cu37La59Sr4,"Matsuzaki, K., Inoue, A., Toribuchi, H., Aoki, K., Masumoto, T.: Mater. Trans. JIM 29(1988) 585-588.",AM,Melt Spinning,Ribbon,Width X Thickness,1,0.02,,Carter,,,,,,,Radio Frequency Melting,Ar-gas,,,,,,,,,
60490a203e6da430a7213701,Cu37La60.5Sr2.5,"Matsuzaki, K., Inoue, A., Toribuchi, H., Aoki, K., Masumoto, T.: Mater. Trans. JIM 29(1988) 585-588.",AM,Melt Spinning,Ribbon,Width X Thickness,1,0.02,,Carter,,,,,,,Radio Frequency Melting,Ar-gas,,,,,,,,,
60490a203e6da430a7213702,Cu37La61.5Sr1.5,"Matsuzaki, K., Inoue, A., Toribuchi, H., Aoki, K., Masumoto, T.: Mater. Trans. JIM 29(1988) 585-588.",AM,Melt Spinning,Ribbon,Width X Thickness,1,0.02,,Carter,,,,,,,Radio Frequency Melting,Ar-gas,,,,,,,,,
60490a203e6da430a7213703,Cu37La62Sr1,"Matsuzaki, K., Inoue, A., Toribuchi, H., Aoki, K., Masumoto, T.: Mater. Trans. JIM 29(1988) 585-588.",AM,Melt Spinning,Ribbon,Width X Thickness,1,0.02,,Carter,,,,,,,Radio Frequency Melting,Ar-gas,,,,,,,,,
60490a203e6da430a7213704,Cu37La63,"Matsuzaki, K., Inoue, A., Toribuchi, H., Aoki, K., Masumoto, T.: Mater. Trans. JIM 29(1988) 585-588.",AM,Melt Spinning,Ribbon,Width X Thickness,1,0.02,XRD,Carter,,,,,,,Radio Frequency Melting,Ar-gas,,,,,,,,,
60490a203e6da430a7213705,Cu37Mg48Y15,"Kim, S.-G.: Doctor Thesis, Tohoku University, 1992.",AM,Melt Spinning,Ribbon,Width X Thickness,1,0.02,AXS  SEM  TEM  XRD,Carter,,,,,,,,,,,,,,,,,
60490a203e6da430a7213706,Cu38.2Hf28.8Nb33,"Inoue, A., Suryanarayana, C., Masumoto, T.: J. Mater. Sci. 16 (1981) 1391-1401.",AM,Melt Spinning,Ribbon,Width X Thickness,1.0-2.0, 0.02-0.03,TEM XRD,Carter,,,10.1007/BF01033856,,,,Radio Frequency Melting,Ar-gas,,,,,,,,,
60490a203e6da430a7213707,Cu38.2Nb33Ti28.8,"Inoue, A., Suryanarayana, C., Masumoto, T.: J. Mater. Sci. 16 (1981) 1391-1401.",AM,Melt Spinning,Ribbon,Width X Thickness,1.0-2.0, 0.02-0.03,TEM XRD,Carter,,,10.1007/BF01033856,,,,Arc Melting,Ar-gas,,,,,,,,,
60490a203e6da430a7213708,Cu38.2Nb33Zr28.8,"Inoue, A., Suryanarayana, C., Masumoto, T.: J. Mater. Sci. 16 (1981) 1391-1401.",AM,Melt Spinning,Ribbon,Width X Thickness,1.0-2.0, 0.02-0.03,TEM  XRD ,Carter,,,10.1007/BF01033856,,,,Arc Melting,,,,,,,,,,
60490a203e6da430a7213709,Cu38Ni10Ti44.2Zr7.8,"Wang, Y.-L., Xu, J.: Metallurgical and Materials Transactions A: Physical Metallurgy and Materials Science 39 -2008 2990–2997.",AM,Melt Casting,Rod,,,,,Carter,664.0,,10.1007/s11661-008-9647-6,3.0,708.0,,,,,,,,,,,,
60490a203e6da430a721370a,Cu38Ni9Ti47.2Zr5.8,"Wang, Y.-L., Xu, J.: Metallurgical and Materials Transactions A: Physical Metallurgy and Materials Science 39 -2008 2990–2997.",AM,Melt Casting,Rod,,,,,Carter,670.0,1188.0,10.1007/s11661-008-9647-6,2.0,706.0,1110.0,,,,,,,,,,,
60490a203e6da430a721370b,Cu38Pd12Ti40Zr10,,,,,,,,,Lane,666.0,1189.0,10.1016/j.jallcom.2008.07.087,6.0,715.0,,,,,,,,,,,,
60490a203e6da430a721370c,Cu38Pd12Ti40Zr10,"S.L. Zhu, X.M. Wang, F.X. Qin, A. Inoue, Mater. Sci. Eng. A 459 (2007) 233.",AM,Melt Casting,Rod,,,,,Carter,666.0,1189.0,10.1016/j.msea.2007.01.044,6.0,715.0,,,,,,,,,,,,
60490a203e6da430a721370d,Cu38Pd12Ti40Zr10,,,,,,,,,Ben,666.0,1189.0,10.1016/j.jallcom.2008.07.087,6.0,715.0,,,,,,,,,,,,
60490a203e6da430a721370e,Cu38Pd12Ti40Zr10,,AM,Melt Casting,Rod,,,,,Carter,666.0,1189.0,10.1016/j.msea.2006.06.053,6.0,715.0,,,,,,,,,,,,
60490a203e6da430a721370f,Cu38Pd12Ti40Zr10,"Zhu, S.L., Wang, X.M., Qin, F.X., Inoue, A.: Materials Science and Engineering A. 459 (2007) 233–237.",AM,,,,,,,Carter,666.0,1189.0,10.1016/j.msea.2007.01.044,,715.0,1119.0,,,,,,,,,,,
60490a203e6da430a7213710,Cu39.9Hf30.1Nb30,"Inoue, A., Suryanarayana, C., Masumoto, T.: J. Mater. Sci. 16 (1981) 1391-1401.",AM,Melt Spinning,Ribbon,Width X Thickness,1.0-2.0, 0.02-0.03,TEM XRD,Carter,,,10.1007/BF01033856,,,,Radio Frequency Melting,Ar-gas,,,,,,,,,
60490a203e6da430a7213711,Cu39.9Nb30Ti30.1,"Inoue, A., Suryanarayana, C., Masumoto, T.: J. Mater. Sci. 16 (1981) 1391-1401.",AM,Melt Spinning,Ribbon,Width X Thickness,1.0-2.0, 0.02-0.03,TEM XRD,Carter,,,10.1007/BF01033856,,,,Arc Melting,Ar-gas,,,,,,,,,
60490a203e6da430a7213712,Cu39.9Nb30Zr30.1,"Inoue, A., Suryanarayana, C., Masumoto, T.: J. Mater. Sci. 16 (1981) 1391-1401.",AM,Melt Spinning,Ribbon,Width X Thickness,1.0-2.0, 0.02-0.03,TEM  XRD ,Carter,,,10.1007/BF01033856,,,,Arc Melting,,,,,,,,,,
60490a203e6da430a7213713,Cu39Ni8Ti45.05Zr7.95,"Wang, Y.-L., Xu, J.: Metallurgical and Materials Transactions A: Physical Metallurgy and Materials Science 39 -2008 2990–2997.",AM,Melt Casting,Rod,,,,,Carter,665.0,,10.1007/s11661-008-9647-6,3.0,702.0,,,,,,,,,,,,
60490a203e6da430a7213714,Cu39Ni8Ti47.2Zr5.8,"Wang, Y.-L., Xu, J.: Metallurgical and Materials Transactions A: Physical Metallurgy and Materials Science 39 -2008 2990–2997.",AM,Melt Casting,Rod,,,,,Carter,665.0,,10.1007/s11661-008-9647-6,2.0,700.0,,,,,,,,,,,,
60490a203e6da430a7213715,Cu39Ni9Ti44.2Zr7.8,"Wang, Y.-L., Xu, J.: Metallurgical and Materials Transactions A: Physical Metallurgy and Materials Science 39 -2008 2990–2997.",AM,Melt Casting,Rod,,,,,Carter,670.0,,10.1007/s11661-008-9647-6,3.0,710.0,,,,,,,,,,,,
60490a203e6da430a7213716,Cu39Ti17Zr44,"Woychik, C.G., Massalski, T.B.: Proc. 5th Int. Conf. Rapidly Quenched Met., W√ºrzburg,Steeb, S., Warlimont, H. (eds.), Elsevier Science Publishers B.V. 1 (1985) 207-210.",AM,Melt Spinning,Ribbon,,,,TEM XRD,Carter,,,10.1016/B978-0-444-86939-5.50052-X,,,,Radio Frequency Melting,,,,,,,,,,
60490a203e6da430a7213717,Cu39Ti21Zr40,"Woychik, C.G., Massalski, T.B.: Proc. 5th Int. Conf. Rapidly Quenched Met., W√ºrzburg,Steeb, S., Warlimont, H. (eds.), Elsevier Science Publishers B.V. 1 (1985) 207-210.",AM,Melt Spinning,Ribbon,,,,TEM XRD,Carter,,,10.1016/B978-0-444-86939-5.50052-X,,,,Radio Frequency Melting,,,,,,,,,,
60490a203e6da430a7213718,Cu3Ni73P24,"Budurov, S., Fotty, V., Toncheva, S., Kovacheva, R.: Mater. Sci. Eng. A 133 (1991) 455-457.",CR,Melt Spinning,Ribbon,Thickness,0.025-0.045,, SEM  XRD,Carter,,,10.1016/0921-5093(91)90109-Z,,,,,,,,,,,,,,
60490a203e6da430a7213719,Cu3Ni81P16,"Budurov, S., Fotty, V., Toncheva, S., Kovacheva, R.: Mater. Sci. Eng. A 133 (1991) 455-457.",CR,Melt Spinning,Ribbon,Thickness,0.025-0.045,, SEM  XRD,Carter,,,10.1016/0921-5093(91)90109-Z,,,,,,,,,,,,,,
60490a203e6da430a721371a,Cu3Pd80Si17,"Baxi, H., Massalski, T.B.: Mater. Sci. Eng. 97 (1988) 291-296.",AM,Melt Spinning,Ribbon,,,,,Carter,,,10.1016/0025-5416(88)90059-6,,,,,,,,,,,,,,
60490a203e6da430a721371b,Cu4.2Pd79.3Si16.5," Chen, H.S.: Acta Metall. 22 (1974) 1505-1511.",AM,,Foil,Width X Thickness,3,0.05,TEM  XRD ,Carter,,,,,,,,,,,,,,,,,
60490a203e6da430a721371c,Cu4.5Pd77.5Si18,"Chen, H.S., Turnbull, D.: Acta Metall. 17 (1969) 1021-1031.",AM,,Foil,Thickness,0.01-0.06,,TEM  XRD ,Carter,,,10.1016/0001-6160(69)90048-0,,,,,,,,,,,,,,
60490a203e6da430a721371d,Cu40Fe10Ti50,"Dunlap, R.A., Stroink, G., Stadnik, Z.M., Dini, K.: Mater. Sci. Eng. 99 (1988) 543-546.",AM,Melt Spinning,Ribbon,,,,,Carter,,,10.1016/0025-5416(88)90394-1,,,,,,,,,,,,,,
60490a203e6da430a721371e,Cu40Fe20Zr40,"Taniwaki, M. Hatta, E., Maeda, M.: Mater. Sci. Eng. 99 (1988) 285-288.",AM,Melt Spinning,Ribbon,,,,,Carter,,,10.1016/0025-5416(88)90341-2,,,,Radio Frequency Melting,Ar-gas,,,,,,,,,
60490a203e6da430a721371f,Cu40Hf10Ni50,"Zhang, T., Inoue, A., Masumoto, T.: Mater. Sci. Eng. A 181/182 (1994) 1423-1426. ",CR,Melt Spinning,Ribbon,Width X Thickness,1,0.02,TEM XRD,Carter,,,10.1016/0921-5093(94)90877-X,,,,Radio Frequency Melting,Ar-gas,,,,,,,,,
60490a203e6da430a7213720,Cu40Hf20Ni40,"Zhang, T., Inoue, A., Masumoto, T.: Mater. Sci. Eng. A 181/182 (1994) 1423-1426. ",AM,Melt Spinning,Ribbon,Width X Thickness,1,0.02,TEM XRD,Carter,,,10.1016/0921-5093(94)90877-X,,,,Radio Frequency Melting,Ar-gas,,,,,,,,,
60490a203e6da430a7213721,Cu40Hf30Ni30,"Zhang, T., Inoue, A., Masumoto, T.: Mater. Sci. Eng. A 181/182 (1994) 1423-1426. ",AM,Melt Spinning,Ribbon,Width X Thickness,1,0.02,TEM XRD,Carter,,,10.1016/0921-5093(94)90877-X,,,,Radio Frequency Melting,Ar-gas,,,,,,,,,
60490a203e6da430a7213722,Cu40Hf40Ni20,"Zhang, T., Inoue, A., Masumoto, T.: Mater. Sci. Eng. A 181/182 (1994) 1423-1426. ",AM,Melt Spinning,Ribbon,Width X Thickness,1,0.02,TEM XRD,Carter,,,10.1016/0921-5093(94)90877-X,,,,Radio Frequency Melting,Ar-gas,,,,,,,,,
60490a203e6da430a7213723,Cu40Hf45Ni15,"Zhang, T., Inoue, A., Masumoto, T.: Mater. Sci. Eng. A 181/182 (1994) 1423-1426. ",AM,Melt Spinning,Ribbon,Width X Thickness,1,0.02,TEM XRD,Carter,,,10.1016/0921-5093(94)90877-X,,,,Radio Frequency Melting,Ar-gas,,,,,,,,,
60490a203e6da430a7213724,Cu40Hf50Ni10,"Zhang, T., Inoue, A., Masumoto, T.: Mater. Sci. Eng. A 181/182 (1994) 1423-1426. ",AM,Melt Spinning,Ribbon,Width X Thickness,1,0.02,TEM XRD,Carter,,,10.1016/0921-5093(94)90877-X,,,,Radio Frequency Melting,Ar-gas,,,,,,,,,
60490a203e6da430a7213725,Cu40Hf60,"Zhang, T., Inoue, A., Masumoto, T.: Mater. Sci. Eng. A 181/182 (1994) 1423-1426. ",AM,Melt Spinning,Ribbon,Width X Thickness,1,0.02,TEM XRD,Carter,,,10.1016/0921-5093(94)90877-X,,,,Radio Frequency Melting,Ar-gas,,,,,,,,,
60490a203e6da430a7213726,Cu40La10Mg50,"Kohinata, M.: Master Dissertation, Tohoku University, 1990.",AM,Melt Spinning,Ribbon,Width X Thickness,1,0.02,AXS SEM TEM XRD,Carter,,,,,,,Radio Frequency Melting,Ar-gas,,,,,,,,,
60490a203e6da430a7213727,Cu40La20Mg40,"Kohinata, M.: Master Dissertation, Tohoku University, 1990.",AM,Melt Spinning,Ribbon,Width X Thickness,1,0.02,AXS SEM TEM XRD,Carter,,,,,,,Radio Frequency Melting,Ar-gas,,,,,,,,,
60490a203e6da430a7213728,Cu40La30Mg30,"Kohinata, M.: Master Dissertation, Tohoku University, 1990.",AM,Melt Spinning,Ribbon,Width X Thickness,1,0.02,AXS SEM TEM XRD,Carter,,,,,,,Radio Frequency Melting,Ar-gas,,,,,,,,,
60490a203e6da430a7213729,Cu40La40Mg20,"Kohinata, M.: Master Dissertation, Tohoku University, 1990.",AC,Melt Spinning,Ribbon,Width X Thickness,1,0.02,AXS SEM TEM XRD,Carter,,,,,,,Radio Frequency Melting,Ar-gas,,,,,,,,,
60490a203e6da430a721372a,Cu40La5Mg55,"Kohinata, M.: Master Dissertation, Tohoku University, 1990.",AM,Melt Spinning,Ribbon,Width X Thickness,1,0.02,AXS SEM TEM XRD,Carter,,,,,,,Radio Frequency Melting,Ar-gas,,,,,,,,,
60490a203e6da430a721372b,Cu40La60,"Inoue, A., Yamaguchi, H., Zhang, T., Masumoto, T.: Mater. Trans. JIM 31 (1990) 104-109.",CR,Melt Spinning,Ribbon,Width X Thickness,1,0.02,AXS  SEM  XRD,Carter,,,10.2320/matertrans1989.31.104,,,,Radio Frequency Melting,Ar-gas,,,,,,,,,
60490a203e6da430a721372c,Cu40Mg20Nd40,"Kim, S.-G.: Doctor Thesis, Tohoku University, 1992.",AC,Melt Spinning,Ribbon,Width X Thickness,1,0.02,AXS SEM TEM XRD,Carter,,,,,,,Radio Frequency Melting,,,,,,,,,,
60490a203e6da430a721372d,Cu40Mg20Y40,"Kim, S.-G.: Doctor Thesis, Tohoku University, 1992.",AC,Melt Spinning,Ribbon,Width X Thickness,1,0.02,AXS  SEM  TEM  XRD,Carter,,,,,,,,,,,,,,,,,
60490a203e6da430a721372e,Cu40Mg30Nd30,"Kim, S.-G.: Doctor Thesis, Tohoku University, 1992.",AM,Melt Spinning,Ribbon,Width X Thickness,1,0.02,AXS SEM TEM XRD,Carter,,,,,,,Radio Frequency Melting,,,,,,,,,,
60490a203e6da430a721372f,Cu40Mg30Y30,"Kim, S.G., Inoue, A., Masumoto, T.: Mater. Trans. JIM 31 (1990) 929-934.",AM,Melt Spinning,Ribbon,,,, TEM  XRD,Carter,,,10.2320/matertrans1989.31.929,,,,,,,,,,,,,,
60490a203e6da430a7213730,Cu40Mg30Y30,"Kim, S.-G.: Doctor Thesis, Tohoku University, 1992.",AM,Melt Spinning,Ribbon,Width X Thickness,1,0.02,AXS  SEM  TEM  XRD,Carter,,,,,,,,,,,,,,,,,
60490a203e6da430a7213731,Cu40Mg40Nd20,"Kim, S.-G.: Doctor Thesis, Tohoku University, 1992.",AM,Melt Spinning,Ribbon,Width X Thickness,1,0.02,AXS SEM TEM XRD,Carter,,,,,,,Radio Frequency Melting,,,,,,,,,,
60490a203e6da430a7213732,Cu40Mg40Y20,"Kim, S.-G.: Doctor Thesis, Tohoku University, 1992.",AM,Melt Spinning,Ribbon,Width X Thickness,1,0.02,AXS  SEM  TEM  XRD,Carter,,,,,,,,,,,,,,,,,
60490a203e6da430a7213733,Cu40Mg40Y20,"Kim, S.G., Inoue, A., Masumoto, T.: Mater. Trans. JIM 31 (1990) 929-934.",AM,Melt Spinning,Ribbon,,,, TEM  XRD,Carter,,,10.2320/matertrans1989.31.929,,,,,,,,,,,,,,
60490a203e6da430a7213734,Cu40Mg50Nd10,"Kim, S.-G.: Doctor Thesis, Tohoku University, 1992.",AM,Melt Spinning,Ribbon,Width X Thickness,1,0.02,AXS SEM TEM XRD,Carter,,,,,,,Radio Frequency Melting,,,,,,,,,,
60490a203e6da430a7213735,Cu40Mg55Nd5,"Kim, S.-G.: Doctor Thesis, Tohoku University, 1992.",AM,Melt Spinning,Ribbon,Width X Thickness,1,0.02,AXS SEM TEM XRD,Carter,,,,,,,Radio Frequency Melting,,,,,,,,,,
60490a203e6da430a7213736,Cu40Mg55Y5,"Kim, S.G., Inoue, A., Masumoto, T.: Mater. Trans. JIM 31 (1990) 929-934.",AM,Melt Spinning,Ribbon,,,, TEM  XRD,Carter,,,10.2320/matertrans1989.31.929,,,,,,,,,,,,,,
60490a203e6da430a7213737,Cu40Mg55Y5,"Kim, S.-G.: Doctor Thesis, Tohoku University, 1992.",AM,Melt Spinning,Ribbon,Width X Thickness,1,0.02,AXS  SEM  TEM  XRD,Carter,,,,,,,,,,,,,,,,,
60490a203e6da430a7213738,Cu40Mg59Y1,"Kim, S.-G.: Doctor Thesis, Tohoku University, 1992.",AM,Melt Spinning,Ribbon,Width X Thickness,1,0.02,AXS  SEM  TEM  XRD,Carter,,,,,,,,,,,,,,,,,
