Repository: leschultz/Molecular-Dynamic-Characteristic-Temperatures-for-Predicting-Metallic-Glass-Forming-Ability

├── README.md
├── features
│   ├── MDF_DMREF_Metallic_Glasses_v5
│   │   ├── MDF_DMREF_Metallic_Glasses_v5.csv
│   │   └── update_metallic_glasses.py
│   ├── features_dmax_cts
│   │   ├── features_dmax_cts.csv
│   │   ├── features_dmax_cts.json
│   │   └── upload.py
│   ├── features_gfa_cts
│   │   ├── features_gfa_cts.csv
│   │   ├── features_gfa_cts.json
│   │   ├── requirements.txt
│   │   └── upload.py
│   └── prsd_features_gfa_cts
│       └── prsd_features_gfa_cts.csv
└── plots
    ├── classification
    │   ├── original
    │   │   ├── PR_positive.png
    │   │   └── PR_positive_data.csv
    │   └── prsd
    │       ├── PRSD_PR_positive_data.csv
    │       └── PR_positive_PRSD.png

File: features/MDF_DMREF_Metallic_Glasses_v5/MDF_DMREF_Metallic_Glasses_v5.csv (part 46 of 58)
_id,Composition,Reference,Is_Amorphous?,Casting,Type,Size_Measure,Size1,Size2,Characterization,From,Tg_[K],Tl_[K],DOI,Dmax_[mm],Tx_[K],Tm_[K],Melting,Environment,Sigma_[Mpa],Zmax_[mm],E_[GPA],Possion's_Ratio,v,Rc_[K/s],Fracture_Strength_[MPa],G_[GPa],Density_[g/cm^3]
60490a203e6da430a7213739,Cu40Mg60,"Kim, S.G., Inoue, A., Masumoto, T.: Mater. Trans. JIM 31 (1990) 929-934.",AM,Melt Spinning,Ribbon,,,, TEM  XRD,Carter,,,10.2320/matertrans1989.31.929,,,,,,,,,,,,,,
60490a203e6da430a721373a,Cu40Mg60,"['Kohinata, M.: Master Dissertation, Tohoku University, 1990.'
 'Kim, S.-G.: Doctor Thesis, Tohoku University, 1992.']",AM,Melt Spinning,Ribbon,Width X Thickness,1,0.02,AXS SEM TEM XRD,Carter,,,,,,,Radio Frequency Melting,Ar-gas,,,,,,,,,
60490a203e6da430a721373b,Cu40Ni10Ti50,"Aoki, K., Masumoto, T.: MRS Int. Meet. Advanced Materials 3 (1989) 393-398.",AM,Melt Spinning,Ribbon,,,, TEM XRD,Carter,,,,,,,Arc Melting,,,,,,,,,,
60490a203e6da430a721373c,Cu40Ni10Zr50,"Zhang, T., Inoue, A., Masumoto, T.: Mater. Sci. Eng. A 181/182 (1994) 1423-1426. ",AM,Melt Spinning,Ribbon,Width X Thickness,1,0.2,TEM  XRD,Carter,,,10.1016/0921-5093(94)90877-X,,,,Radio Frequency Melting,,,,,,,,,,
60490a203e6da430a721373d,Cu40Ni15Zr45,"Zhang, T., Inoue, A., Masumoto, T.: Mater. Sci. Eng. A 181/182 (1994) 1423-1426. ",AM,Melt Spinning,Ribbon,Width X Thickness,1,0.2,TEM  XRD,Carter,,,10.1016/0921-5093(94)90877-X,,,,Radio Frequency Melting,,,,,,,,,,
60490a203e6da430a721373e,Cu40Ni20P20Pd20,"He, Y., Shen, T., Schwarz, R.B.: Metallurgical and Materials Transactions A: Physical Metallurgy and Materials Science. 297 (1998) 1795–1804.",AM,,,,,,,Carter,551.0,,10.1007/s11661-998-0002-8,,,,,,,,,,,,,,
60490a203e6da430a721373f,Cu40Ni20Ti40,"Aoki, K., Masumoto, T.: MRS Int. Meet. Advanced Materials 3 (1989) 393-398.",AM,Melt Spinning,Ribbon,,,, TEM XRD,Carter,,,,,,,Arc Melting,,,,,,,,,,
60490a203e6da430a7213740,Cu40Ni20Zr40,"Zhang, T., Inoue, A., Masumoto, T.: Mater. Sci. Eng. A 181/182 (1994) 1423-1426. ",AM,Melt Spinning,Ribbon,Width X Thickness,1,0.2,TEM  XRD,Carter,,,10.1016/0921-5093(94)90877-X,,,,Radio Frequency Melting,,,,,,,,,,
60490a203e6da430a7213741,Cu40Ni30Ti30,"Aoki, K., Masumoto, T.: MRS Int. Meet. Advanced Materials 3 (1989) 393-398.",AM,Melt Spinning,Ribbon,,,, TEM XRD,Carter,,,,,,,Arc Melting,,,,,,,,,,
60490a203e6da430a7213742,Cu40Ni30Zr30,"Zhang, T., Inoue, A., Masumoto, T.: Mater. Sci. Eng. A 181/182 (1994) 1423-1426. ",AM,Melt Spinning,Ribbon,Width X Thickness,1,0.2,TEM  XRD,Carter,,,10.1016/0921-5093(94)90877-X,,,,Radio Frequency Melting,,,,,,,,,,
60490a203e6da430a7213743,Cu40Ni40Ti20,"Aoki, K., Masumoto, T.: MRS Int. Meet. Advanced Materials 3 (1989) 393-398.",AC,Melt Spinning,Ribbon,,,, TEM XRD,Carter,,,,,,,Arc Melting,,,,,,,,,,
60490a203e6da430a7213744,Cu40Ni40Zr20,"Zhang, T., Inoue, A., Masumoto, T.: Mater. Sci. Eng. A 181/182 (1994) 1423-1426. ",CR,Melt Spinning,Ribbon,Width X Thickness,1,0.2,TEM  XRD,Carter,,,10.1016/0921-5093(94)90877-X,,,,Radio Frequency Melting,,,,,,,,,,
60490a203e6da430a7213745,Cu40Ni5Ti50Zr5,"Men, H., Pang, S., Inoue, A., Zhang T.: Materials Transactions 46 (2005) 2218–2220.",AM,Melt Casting,Rod,,,,,Carter,,,10.2320/matertrans.46.2218,2.0,,,,,2020.0,,,,,,,,
60490a203e6da430a7213746,Cu40Ni8Ti44.2Zr7.8,"Wang, Y.-L., Xu, J.: Metallurgical and Materials Transactions A: Physical Metallurgy and Materials Science 39 -2008 2990–2997.",AM,Melt Casting,Rod,,,,,Carter,669.0,,10.1007/s11661-008-9647-6,3.0,702.0,,,,,,,,,,,,
60490a203e6da430a7213747,Cu40Pd10Ti40Zr10,"S.L. Zhu, X.M. Wang, F.X. Qin, A. Inoue, Mater. Sci. Eng. A 459 (2007)",AM,Melt Casting,Rod,,,,,Carter,660.0,1184.0,10.1016/j.msea.2007.01.044,4.0,709.0,,,,,,,,,,,,
60490a203e6da430a7213748,Cu40Pd10Ti40Zr10,"Zhu, S., Wang, X., Qin, F., Inoue, A.: Materials Transactions. 48 (2007) 163–166.",AM,,,,,,,Carter,660.0,1184.0,10.2320/matertrans.48.163,,709.0,1114.0,,,,,,,,,,,
60490a203e6da430a7213749,Cu40Pd10Ti40Zr10,,AM,Melt Casting,Rod,,,,,Carter,660.0,1184.0,10.1016/j.msea.2006.06.053,4.0,709.0,,,,,,,,,,,,
60490a203e6da430a721374a,Cu40Pd10Ti40Zr10,,,,,,,,,Ben,660.0,1184.0,10.1016/j.jallcom.2008.07.087,4.0,709.0,,,,,,,,,,,,
60490a203e6da430a721374b,Cu40Pd10Ti40Zr10,,,,,,,,,Lane,660.0,1184.0,10.1016/j.jallcom.2008.07.087,4.0,709.0,,,,,,,,,,,,
60490a203e6da430a721374c,Cu40Ti10Zr50,"Amiya, K., Nishiyama, N., Inoue, A., Masumoto, T.: Mater. Sci. Eng. A 179/180 (1994)692-696.",AM,Mechanical,Powder,,,,TEM XRD,Carter,,,10.1016/0921-5093(94)90294-1,,,,Arc Melting,Ar-gas,,,,,,,,,
60490a203e6da430a721374d,Cu40Ti20Zr40,"Amiya, K., Nishiyama, N., Inoue, A., Masumoto, T.: Mater. Sci. Eng. A 179/180 (1994)692-696.",AM,Mechanical,Powder,,,,TEM XRD,Carter,,,10.1016/0921-5093(94)90294-1,,,,Arc Melting,Ar-gas,,,,,,,,,
60490a203e6da430a721374e,Cu40Ti30Zr30,"Amiya, K., Nishiyama, N., Inoue, A., Masumoto, T.: Mater. Sci. Eng. A 179/180 (1994)692-696.",AM,Mechanical,Powder,,,,TEM XRD,Carter,,,10.1016/0921-5093(94)90294-1,,,,Arc Melting,Ar-gas,,,,,,,,,
60490a203e6da430a721374f,Cu40Ti30Zr30,"Woychik, C.G., Massalski, T.B.: Proc. 5th Int. Conf. Rapidly Quenched Met., W√ºrzburg,Steeb, S., Warlimont, H. (eds.), Elsevier Science Publishers B.V. 1 (1985) 207-210.",AM,Melt Spinning,Ribbon,,,,TEM XRD,Carter,,,10.1016/B978-0-444-86939-5.50052-X,,,,Radio Frequency Melting,,,,,,,,,,
60490a203e6da430a7213750,Cu40Ti40Zr20,"Amiya, K., Nishiyama, N., Inoue, A., Masumoto, T.: Mater. Sci. Eng. A 179/180 (1994)692-696.",AM,Mechanical,Powder,,,,TEM XRD,Carter,,,10.1016/0921-5093(94)90294-1,,,,Arc Melting,Ar-gas,,,,,,,,,
60490a203e6da430a7213751,Cu40Ti50Zr10,"Amiya, K., Nishiyama, N., Inoue, A., Masumoto, T.: Mater. Sci. Eng. A 179/180 (1994)692-696.",AM,Mechanical,Powder,,,,TEM XRD,Carter,,,10.1016/0921-5093(94)90294-1,,,,Arc Melting,Ar-gas,,,,,,,,,
60490a203e6da430a7213752,Cu40Ti60,"Yamada, M., Matsui, N., Kurita, K., Tanaka, K., Fukunaga, T., Mizutani, U.: Mater. Sci.Eng. A 134 (1991) 983-986.",AM,Melt Spinning,,,,,TEM  XRD,Carter,,,10.1016/0921-5093(91)90906-4,,,,Arc Melting,Ar-gas,,,,,,,,,
60490a203e6da430a7213753,Cu40Ti60,"Aoki, K., Masumoto, T.: MRS Int. Meet. Advanced Materials 3 (1989) 393-398.",AM,Melt Spinning,Ribbon,,,,['XRD' ' TEM XRD'],Carter,,,,,,,Arc Melting,Ar-gas,,,,,,,,,
60490a203e6da430a7213754,Cu40Y60,"Niikura, A., Tsai, A.-P., Inoue, A., Masumoto, T.: J. Non-Cryst. Solids 159 (1993) 229-234.",AM,Melt Spinning,Ribbon,,,, SEM  TEM  XRD,Carter,,,10.1016/0022-3093(93)90227-O,,,,,,,,,,,,,,
60490a203e6da430a7213755,Cu40Y60,"Mizutani, U., Sugiura, H., Yamada, Y., Sugiura, Y., Matsuda, T.: Mater. Sci. Eng. A179/180 (1994) 132-136.",AM,Melt Spinning,Ribbon,,,,['XRD' ' XRD'],Carter,,,10.1016/0921-5093(94)90179-1,,,,Arc Melting,Ar-gas,,,,,,,,,
60490a203e6da430a7213756,Cu40Zr60,,,,,,,,,Ben,646.0,1248.0,10.1179/095066010X12646898728200,,707.0,,,,,,,,,,,,
60490a203e6da430a7213757,Cu40Zr60,"Amiya, K., Nishiyama, N., Inoue, A., Masumoto, T.: Mater. Sci. Eng. A 179/180 (1994)692-696.",AC,Mechanical,Powder,,,,TEM XRD,Carter,,,10.1016/0921-5093(94)90294-1,,,,Arc Melting,Ar-gas,,,,,,,,,
60490a203e6da430a7213758,Cu40Zr60,"Zhang, T., Inoue, A., Masumoto, T.: Mater. Sci. Eng. A 181/182 (1994) 1423-1426. ",AM,Melt Spinning,Ribbon,Width X Thickness,1,0.2,TEM  XRD,Carter,,,10.1016/0921-5093(94)90877-X,,,,Radio Frequency Melting,,,,,,,,,,
60490a203e6da430a7213759,Cu40Zr60,"Argon, A.S., Kuo, H.Y.: J. Non-Cryst. Solids 37 (1980) 241-266.",AM,Melt Spinning,Ribbon,,,,,Carter,,,10.1016/0022-3093(80)90155-6,,,,Radio Frequency Melting,,,,,,,,,,
60490a203e6da430a721375a,Cu41Ni8Ti5.8Zr45.2,"Lin, X.H., Johnson, W.L.: J. Appl. Phys. 78 (1995) 6514–6519.",AM,,,,,,,Carter,,,10.1063/1.360537,,,,,,,,,,,,,,
60490a203e6da430a721375b,Cu41Ni8Ti9.5Zr41.5,"Lin, X.H., Johnson, W.L.: J. Appl. Phys. 78 (1995) 6514–6519.",AM,,,,,,,Carter,,,10.1063/1.360537,,,,,,,,,,,,,,
60490a203e6da430a721375c,Cu42.5Hf5Ni7.5Si1Ti41.5Zr2.5,"Q.J. Chen, J. Shen, D.L. Zhang, H.B. Fan, J.F. Sun, D.G. McCartney, Mater.Sci. Eng. A 433 (2006) 155. ",AM,Melt Casting,Rod,,,,,Carter,680.0,1199.0,10.1016/j.msea.2006.06.053,5.0,730.0,,,,,,,,,,,,
60490a203e6da430a721375d,Cu42.5Hf5Ni7.5Si1Ti41.5Zr2.5,"Ma, C., Soejima, H., Ishihara, S., Amiya, K., Nishiyama, N., Inoue, A.: Mater. Trans. (2004) 3223-3227. ",AM,Melt Casting,Rod,,,,,Carter,680.0,1203.0,10.2320/matertrans.45.3223,5.0,730.0,1143.0,,,,,,,,,,,
60490a203e6da430a721375e,Cu42.5Hf5Ni7.5Si1Ti41.5Zr2.5,,,,,,,,,Lane,680.0,1199.0,10.1016/j.jallcom.2008.07.087,5.0,730.0,,,,,,,,,,,,
60490a203e6da430a721375f,Cu42.5Hf5Ni7.5Si1Ti41.5Zr2.5,,,,,,,,,Lane,684.6,1206.0,10.1016/j.jallcom.2008.07.087,2.0,719.9,,,,,,,,,,,,
60490a203e6da430a7213760,Cu42.5Hf5Ni7.5Si1Ti41.5Zr2.5,,,,,,,,,Ben,680.0,1199.0,10.1016/j.jallcom.2008.07.087,5.0,730.0,,,,,,,,,,,,
60490a203e6da430a7213761,Cu42.5Hf5Ni7.5Si1Ti41.5Zr2.5,"Y.J. Huang, J. Shen, J.F. Sun, X.B. Yu, J. Alloys Comp. 427 (2007) 171.",AM,Melt Casting,Rod,,,,,Carter,684.6,1206.0,10.1016/j.jallcom.2006.03.006,2.0,719.9,,,,,,,,,,,,
60490a203e6da430a7213762,Cu42.5Hf5Ni7.5Ti42.5Zr2.5,"Q.J. Chen, J. Shen, D.L. Zhang, H.B. Fan, J.F. Sun, D.G. McCartney, Mater.Sci. Eng. A 433 (2006) 155. ",AM,Melt Casting,Rod,,,,,Carter,677.0,1203.0,10.1016/j.msea.2006.06.053,2.5,726.0,,,,,,,,,,,,
60490a203e6da430a7213763,Cu42.5Hf5Ni7.5Ti42.5Zr2.5,,,,,,,,,Ben,677.0,1203.0,10.1016/j.jallcom.2008.07.087,2.5,726.0,,,,,,,,,,,,
60490a203e6da430a7213764,Cu42.5Hf5Ni7.5Ti42.5Zr2.5,"Ma, C., Soejima, H., Ishihara, S., Amiya, K., Nishiyama, N., Inoue, A.: Mater. Trans. (2004) 3223-3227. ",AM,Melt Casting,Rod,,,,,Carter,677.0,1203.0,10.2320/matertrans.45.3223,2.25,726.0,1143.0,,,,,,,,,,,
60490a203e6da430a7213765,Cu42.5Hf5Ni7.5Ti42.5Zr2.5,,AM,Melt Casting,Rod,,,,,Carter,677.0,1203.0,10.1016/j.jallcom.2018.11.299,2.5,726.0,,,,,,,,,,,,
60490a203e6da430a7213766,Cu42.5Hf5Ni7.5Ti42.5Zr2.5,,,,,,,,,Lane,677.0,1203.0,10.1016/j.jallcom.2008.07.087,2.5,726.0,,,,,,,,,,,,
60490a203e6da430a7213767,Cu42.5Ni2.5Ti50Zr5,"Men, H., Pang, S., Inoue, A., Zhang T.: Materials Transactions 46 (2005) 2218–2220.",AM,Melt Casting,Rod,,,,,Carter,,,10.2320/matertrans.46.2218,1.0,,,,,,,,,,,,,
60490a203e6da430a7213768,Cu42.5Ni5Ti42.5Zr10,"Men, H., Pang, S., Inoue, A., Zhang T.: Materials Transactions 46 (2005) 2218–2220.",AM,Melt Casting,Rod,,,,,Carter,,,10.2320/matertrans.46.2218,2.0,,,,,2115.0,,,,,,,,
60490a203e6da430a7213769,Cu42.5Ni7.5Ti47.5Zr2.5,"Q.J. Chen, J. Shen, D.L. Zhang, H.B. Fan, J.F. Sun, D.G. McCartney, Mater.Sci. Eng. A 433 (2006) 155. ",AM,Melt Casting,Rod,,,,,Carter,673.0,1225.0,10.1016/j.msea.2006.06.053,1.5,720.0,,,,,,,,,,,,
60490a203e6da430a721376a,Cu42.5Ni7.5Ti47.5Zr2.5,,,,,,,,,Lane,673.0,1225.0,10.1016/j.jallcom.2008.07.087,1.5,720.0,,,,,,,,,,,,
60490a203e6da430a721376b,Cu42.5Ni7.5Ti47.5Zr2.5,,AM,Melt Casting,Rod,,,,,Carter,673.0,1225.0,10.1016/j.jallcom.2018.11.299,1.5,720.0,,,,,,,,,,,,
60490a203e6da430a721376c,Cu42.5Ni7.5Ti47.5Zr2.5,,,,,,,,,Ben,673.0,1225.0,10.1016/j.jallcom.2008.07.087,1.5,720.0,,,,,,,,,,,,
60490a203e6da430a721376d,Cu42.5Ni7.5Ti47.5Zr2.5,"Ma, C., Soejima, H., Ishihara, S., Amiya, K., Nishiyama, N., Inoue, A.: Mater. Trans. (2004) 3223-3227. ",AM,Melt Casting,Rod,,,,,Carter,673.0,1225.0,10.2320/matertrans.45.3223,1.25,720.0,1143.0,,,,,,,,,,,
60490a203e6da430a721376e,Cu42.5Ni7.5Ti50,,,,,,,,,Ben,670.0,1226.0,10.1016/j.jallcom.2008.07.087,0.2,708.0,,,,,,,,,,,,
60490a203e6da430a721376f,Cu42.5Ni7.5Ti50,,AM,Melt Casting,Rod,,,,,Carter,670.0,1226.0,10.1016/j.jallcom.2018.11.299,0.2,708.0,,,,,,,,,,,,
60490a203e6da430a7213770,Cu42.5Ni7.5Ti50,"Ma, C., Soejima, H., Ishihara, S., Amiya, K., Nishiyama, N., Inoue, A.: Mater. Trans. (2004) 3223-3227. ",AM,Melt Casting,Rod,,,,,Carter,670.0,1226.0,10.2320/matertrans.45.3223,0.2,708.0,1199.0,,,,,,,,,,,
60490a203e6da430a7213771,Cu42.5Ni7.5Ti50,"Q.J. Chen, J. Shen, D.L. Zhang, H.B. Fan, J.F. Sun, D.G. McCartney, Mater.Sci. Eng. A 433 (2006) 155. ",AM,Melt Casting,Rod,,,,,Carter,670.0,1226.0,10.1016/j.msea.2006.06.053,0.2,708.0,,,,,,,,,,,,
60490a203e6da430a7213772,Cu42.5Ni7.5Ti50,,,,,,,,,Lane,670.0,1226.0,10.1016/j.jallcom.2008.07.087,0.2,708.0,,,,,,,,,,,,
60490a203e6da430a7213773,Cu42.7Hf32.3Nb25,"Inoue, A., Suryanarayana, C., Masumoto, T.: J. Mater. Sci. 16 (1981) 1391-1401.",AM,Melt Spinning,Ribbon,Width X Thickness,1.0-2.0, 0.02-0.03,TEM XRD,Carter,,,10.1007/BF01033856,,,,Radio Frequency Melting,Ar-gas,,,,,,,,,
60490a203e6da430a7213774,Cu42.7Nb25Ti32.3,"Inoue, A., Suryanarayana, C., Masumoto, T.: J. Mater. Sci. 16 (1981) 1391-1401.",AM,Melt Spinning,Ribbon,Width X Thickness,1.0-2.0, 0.02-0.03,TEM XRD,Carter,,,10.1007/BF01033856,,,,Arc Melting,Ar-gas,,,,,,,,,
60490a203e6da430a7213775,Cu42.7Nb25Zr32.3,"Inoue, A., Suryanarayana, C., Masumoto, T.: J. Mater. Sci. 16 (1981) 1391-1401.",AM,Melt Spinning,Ribbon,Width X Thickness,1.0-2.0, 0.02-0.03,TEM  XRD ,Carter,,,10.1007/BF01033856,,,,Arc Melting,,,,,,,,,,
60490a203e6da430a7213776,Cu42.7Ni12Ti33.4Zr11.9,"Lin, X.H., Johnson, W.L.: J. Appl. Phys. 78 (1995) 6514–6519.",AM,,,,,,,Carter,671.0,,10.1063/1.360537,,724.0,,,,,,,,,,,,
60490a203e6da430a7213777,Cu42.8Ni4Ti9.9Zr43.3,"Lin, X.H., Johnson, W.L.: J. Appl. Phys. 78 (1995) 6514–6519.",AM,,,,,,,Carter,657.0,,10.1063/1.360537,,691.0,,,,,,,,,,,,
60490a203e6da430a7213778,Cu44.7Ni8Ti9.5Zr37.8,"Lin, X.H., Johnson, W.L.: J. Appl. Phys. 78 (1995) 6514–6519.",AM,,,,,,,Carter,,,10.1063/1.360537,,,,,,,,,,,,,,
60490a203e6da430a7213779,Cu44Nb42Sn14,"Inoue, A., Kimura, H., Matsuki, K., Masumoto, T.: J. Mater. Sci. Lett. 6 (1987) 979-981.",AM,Mechanical,,,,,TEM XRD,Carter,,,10.1007/BF01729890,,,,,Air,,,,,,,,,
60490a203e6da430a721377a,Cu44Ti10Zr46,"Woychik, C.G., Massalski, T.B.: Proc. 5th Int. Conf. Rapidly Quenched Met., W√ºrzburg,Steeb, S., Warlimont, H. (eds.), Elsevier Science Publishers B.V. 1 (1985) 207-210.",AM,Melt Spinning,Ribbon,,,,TEM XRD,Carter,,,10.1016/B978-0-444-86939-5.50052-X,,,,Radio Frequency Melting,,,,,,,,,,
60490a203e6da430a721377b,Cu44Ti16Zr40,"Woychik, C.G., Massalski, T.B.: Proc. 5th Int. Conf. Rapidly Quenched Met., W√ºrzburg,Steeb, S., Warlimont, H. (eds.), Elsevier Science Publishers B.V. 1 (1985) 207-210.",AM,Melt Spinning,Ribbon,,,,TEM XRD,Carter,,,10.1016/B978-0-444-86939-5.50052-X,,,,Radio Frequency Melting,,,,,,,,,,
60490a203e6da430a721377c,Cu45.25Ni8.4Ti34.95Zr11.4,"Yang, Y.J., Xing, D.W., Li, C.P., Wei, S.D., Sun, J.K., Shen, Q.K.: Mater. Sci. Eng. A 448 (2007) 15–19.",AM,,,,,,,Carter,686.0,1163.0,10.1016/j.msea.2006.11.075,,736.0,,,,,,,,,,,,
60490a203e6da430a721377d,Cu45.6Hf34.4Nb20,"Inoue, A., Suryanarayana, C., Masumoto, T.: J. Mater. Sci. 16 (1981) 1391-1401.",AM,Melt Spinning,Ribbon,Width X Thickness,1.0-2.0, 0.02-0.03,TEM XRD,Carter,,,10.1007/BF01033856,,,,Radio Frequency Melting,Ar-gas,,,,,,,,,
60490a203e6da430a721377e,Cu45.6Nb20Ti34.4,"Inoue, A., Suryanarayana, C., Masumoto, T.: J. Mater. Sci. 16 (1981) 1391-1401.",AM,Melt Spinning,Ribbon,Width X Thickness,1.0-2.0, 0.02-0.03,TEM XRD,Carter,,,10.1007/BF01033856,,,,Arc Melting,Ar-gas,,,,,,,,,
60490a203e6da430a721377f,Cu45.6Nb20Zr34.4,"Inoue, A., Suryanarayana, C., Masumoto, T.: J. Mater. Sci. 16 (1981) 1391-1401.",AM,Melt Spinning,Ribbon,Width X Thickness,1.0-2.0, 0.02-0.03,TEM  XRD ,Carter,,,10.1007/BF01033856,,,,Arc Melting,,,,,,,,,,
60490a203e6da430a7213780,Cu45.8Ni8.4Ti36.3Zr9.5,"Yang, Y.J., Xing, D.W., Li, C.P., Wei, S.D., Sun, J.K., Shen, Q.K.: Mater. Sci. Eng. A 448 (2007) 15–19.",AM,,,,,,,Carter,685.0,1185.0,10.1016/j.msea.2006.11.075,,731.0,,,,,,,,,,,,
60490a203e6da430a7213781,Cu45Fe5Ti50,"Dunlap, R.A., Stroink, G., Stadnik, Z.M., Dini, K.: Mater. Sci. Eng. 99 (1988) 543-546.",AM,Melt Spinning,Ribbon,,,,,Carter,,,10.1016/0025-5416(88)90394-1,,,,,,,,,,,,,,
60490a203e6da430a7213782,Cu45H0.73Ti54.27,"Baricco, M., Battezzati, L., Cocco, G., Soletta, I., Enzo, S.: J. Non-Cryst. Solids 156-158(1993) 527-531.",AM,Mechanical,Powder,,,,,Carter,,,10.1016/0022-3093(93)90013-N,,,,Grinding,Ar-gas,,,,,,,,,
60490a203e6da430a7213783,Cu45H1.83Ti53.17,"Baricco, M., Battezzati, L., Cocco, G., Soletta, I., Enzo, S.: J. Non-Cryst. Solids 156-158(1993) 527-531.",AC,Mechanical,Powder,,,,,Carter,,,10.1016/0022-3093(93)90013-N,,,,Grinding,Ar-gas,,,,,,,,,
60490a203e6da430a7213784,Cu45H9.17Ti45.83,"Baricco, M., Battezzati, L., Cocco, G., Soletta, I., Enzo, S.: J. Non-Cryst. Solids 156-158(1993) 527-531.",AC,Mechanical,Powder,,,,,Carter,,,10.1016/0022-3093(93)90013-N,,,,Grinding,Ar-gas,,,,,,,,,
60490a203e6da430a7213785,Cu45Hf25Ti20Y10,"Figueroa, I.A., Davies, H.A., Todd, I.: Philosophical Magazine 89 (2009) 2355–2368.",AM,Melt Casting,Rod,,,,,Carter,,,10.1080/14786430903110526,2.0,755.0,,,,,,,,,,,,
60490a203e6da430a7213786,Cu45Nb35Sn20,"Inoue, A., Kimura, H., Matsuki, K., Masumoto, T.: J. Mater. Sci. Lett. 6 (1987) 979-981.",AM,Mechanical,,,,,TEM XRD,Carter,,,10.1007/BF01729890,,,,,Air,,,,,,,,,
60490a203e6da430a7213787,Cu45Nb50Sn5,"Inoue, A., Kimura, H., Matsuki, K., Masumoto, T.: J. Mater. Sci. Lett. 6 (1987) 979-981.",AM,Mechanical,,,,,TEM XRD,Carter,,,10.1007/BF01729890,,,,,Air,,,,,,,,,
60490a203e6da430a7213788,Cu45Ni10Ti45,"Manov, V.P., Popel, S.I., Buler, P.I., Manukhin, A.B., Komlev, D.G.: Mater. Sci. Eng. A133 (1991) 535-540.",AM,Melt Spinning,Ribbon,Thickness,0.035,, TEM XRD,Carter,,,10.1016/0921-5093(91)90128-A,,,,Arc Melting,,,,,,,,,,
60490a203e6da430a7213789,Cu45Ni5Ti42.5Zr7.5,"Men, H., Pang, S., Inoue, A., Zhang T.: Materials Transactions 46 (2005) 2218–2220.",AM,Melt Casting,Rod,,,,,Carter,,,10.2320/matertrans.46.2218,3.0,,,,,,,,,,,,,
60490a203e6da430a721378a,Cu45Ni5Ti45Zr5,"Men, H., Pang, S., Inoue, A., Zhang T.: Materials Transactions 46 (2005) 2218–2220.",AM,Melt Casting,Rod,,,,,Carter,,,10.2320/matertrans.46.2218,3.0,,,,,1926.0,,,,,,,,
60490a203e6da430a721378b,Cu45Ti20Zr35,"Woychik, C.G., Massalski, T.B.: Proc. 5th Int. Conf. Rapidly Quenched Met., W√ºrzburg,Steeb, S., Warlimont, H. (eds.), Elsevier Science Publishers B.V. 1 (1985) 207-210.",AM,Melt Spinning,Ribbon,,,,TEM XRD,Carter,,,10.1016/B978-0-444-86939-5.50052-X,,,,Radio Frequency Melting,,,,,,,,,,
60490a203e6da430a721378c,Cu45Ti25Zr30,"Woychik, C.G., Massalski, T.B.: Proc. 5th Int. Conf. Rapidly Quenched Met., W√ºrzburg,Steeb, S., Warlimont, H. (eds.), Elsevier Science Publishers B.V. 1 (1985) 207-210.",AM,Melt Spinning,Ribbon,,,,TEM XRD,Carter,,,10.1016/B978-0-444-86939-5.50052-X,,,,Radio Frequency Melting,,,,,,,,,,
60490a203e6da430a721378d,Cu45Ti50Zr5,"Men, H., Pang, S., Inoue, A., Zhang T.: Materials Transactions 46 (2005) 2218–2220.",AM,Melt Casting,Rod,,,,,Carter,,,10.2320/matertrans.46.2218,1.0,,,,,,,,,,,,,
60490a203e6da430a721378e,Cu45Ti50Zr5,"Amiya, K., Nishiyama, N., Inoue, A., Masumoto, T.: Mater. Sci. Eng. A 179/180 (1994)692-696.",AC,Mechanical,Powder,,,,TEM XRD,Carter,,,10.1016/0921-5093(94)90294-1,,,,Arc Melting,Ar-gas,,,,,,,,,
60490a203e6da430a721378f,Cu45Ti55,"Aoki, K., Masumoto, T.: MRS Int. Meet. Advanced Materials 3 (1989) 393-398.",AM,Melt Spinning,Ribbon,,,,XRD,Carter,,,,,,,Arc Melting,Ar-gas,,,,,,,,,
60490a203e6da430a7213790,Cu45Ti55,"Baricco, M., Battezzati, L., Cocco, G., Soletta, I., Enzo, S.: J. Non-Cryst. Solids 156-158(1993) 527-531.",AM,Mechanical,Powder,,,,,Carter,,,10.1016/0022-3093(93)90013-N,,,,Grinding,Ar-gas,,,,,,,,,
60490a203e6da430a7213791,Cu45Zr55,,,,,,,,,Ben,661.0,1203.0,10.1179/095066010X12646898728200,,729.0,,,,,,,,,,,,
60490a203e6da430a7213792,Cu46.9Ni8Ti39.6Zr5.5,"Lin, X.H., Johnson, W.L.: J. Appl. Phys. 78 (1995) 6514–6519.",AM,,,,,,,Carter,,,10.1063/1.360537,,,,,,,,,,,,,,
60490a203e6da430a7213793,Cu46Zr54,,AM,Melt Casting,Rod,,,,,Carter,696.0,1201.0,10.1016/j.commatsci.2016.02.037,2.0,746.0,,,,,,,,,,,,
60490a203e6da430a7213794,Cu46Zr54,"Q.J. Chen, J. Shen, D.L. Zhang, H.B. Fan, J.F. Sun, D.G. McCartney, Mater.Sci. Eng. A 433 (2006) 155. ",AM,Melt Casting,Rod,,,,,Carter,696.0,1201.0,10.1016/j.msea.2006.06.053,2.0,746.0,,,,,,,,,,,,
60490a203e6da430a7213795,Cu46Zr54,,,,,,,,,Lane,696.0,1201.0,10.1016/j.jallcom.2008.07.087,2.0,746.0,,,,,,,,,,,,
60490a203e6da430a7213796,Cu46Zr54,,,,,,,,,Lane,696.0,1201.0,10.1016/j.jallcom.2008.07.087,2.0,746.0,,,,,,,,,,,,
60490a203e6da430a7213797,Cu46Zr54,"Z.P. Lu, H. Bei, C.T. Liu, Intermetallics 15 (2007) 618.",AM,Melt Casting,Rod,,,,,Carter,696.0,1201.0,10.1016/j.intermet.2006.10.017,2.0,746.0,,,,,,,,,,,,
60490a203e6da430a7213798,Cu46Zr54,"Woychik, C.G., Massalski, T.B.: Proc. 5th Int. Conf. Rapidly Quenched Met., W√ºrzburg,Steeb, S., Warlimont, H. (eds.), Elsevier Science Publishers B.V. 1 (1985) 207-210.",AC,Melt Spinning,Ribbon,,,,TEM XRD,Carter,,,10.1016/B978-0-444-86939-5.50052-X,,,,Radio Frequency Melting,,,,,,,,,,
60490a203e6da430a7213799,Cu46Zr54,,,,,,,,,Ben,696.0,1201.0,10.1016/j.jallcom.2008.07.087,2.0,746.0,,,,,,,,,,,,
60490a203e6da430a721379a,Cu47Nb11Ni8Si1Ti33,,,,,,,,,Ben,710.0,1265.0,10.1016/j.jallcom.2008.07.087,0.5,732.0,,,,,,,,,,,,
60490a203e6da430a721379b,Cu47Nb11Ni8Si1Ti33,"E.S. Park, D.H. Kim, T. Ohkubo, K. Hono, J. Non-Cryst. Solids 351 (2005)1232 ",AM,Melt Casting,Rod,,,,,Carter,710.0,1265.0,10.1016/j.jnoncrysol.2005.02.019,0.5,732.0,,,,,,,,,,,,
60490a203e6da430a721379c,Cu47Nb11Ni8Si1Ti33,,,,,,,,,Lane,710.0,1265.0,10.1016/j.jallcom.2008.07.087,0.5,732.0,,,,,,,,,,,,
60490a203e6da430a721379d,Cu47Nb2Ni8Si1Ti33Zr9,,,,,,,,,Lane,728.0,1159.0,10.1016/j.jallcom.2008.07.087,5.0,762.0,,,,,,,,,,,,
60490a203e6da430a721379e,Cu47Nb2Ni8Si1Ti33Zr9,"E.S. Park, D.H. Kim, T. Ohkubo, K. Hono, J. Non-Cryst. Solids 351 (2005)1232 ",AM,Melt Casting,Rod,,,,,Carter,728.0,1159.0,10.1016/j.jnoncrysol.2005.02.019,5.0,762.0,,,,,,,,,,,,
60490a203e6da430a721379f,Cu47Nb2Ni8Si1Ti33Zr9,,,,,,,,,Ben,728.0,1159.0,10.1016/j.jallcom.2008.07.087,5.0,762.0,,,,,,,,,,,,
60490a203e6da430a72137a0,Cu47Nb4Ni8Si1Ti33Zr7,"E.S. Park, D.H. Kim, T. Ohkubo, K. Hono, J. Non-Cryst. Solids 351 (2005)1232 ",AM,Melt Casting,Rod,,,,,Carter,713.0,1172.0,10.1016/j.jnoncrysol.2005.02.019,5.0,736.0,,,,,,,,,,,,
60490a203e6da430a72137a1,Cu47Nb4Ni8Si1Ti33Zr7,,,,,,,,,Lane,713.0,1172.0,10.1016/j.jallcom.2008.07.087,5.0,736.0,,,,,,,,,,,,
60490a203e6da430a72137a2,Cu47Nb4Ni8Si1Ti33Zr7,,,,,,,,,Ben,713.0,1172.0,10.1016/j.jallcom.2008.07.087,5.0,736.0,,,,,,,,,,,,
60490a203e6da430a72137a3,Cu47Nb6Ni8Si1Ti33Zr5,,,,,,,,,Lane,712.0,1187.0,10.1016/j.jallcom.2008.07.087,2.0,739.0,,,,,,,,,,,,
60490a203e6da430a72137a4,Cu47Nb6Ni8Si1Ti33Zr5,,,,,,,,,Ben,712.0,1187.0,10.1016/j.jallcom.2008.07.087,2.0,739.0,,,,,,,,,,,,
60490a203e6da430a72137a5,Cu47Nb6Ni8Si1Ti33Zr5,"E.S. Park, D.H. Kim, T. Ohkubo, K. Hono, J. Non-Cryst. Solids 351 (2005)1232 ",AM,Melt Casting,Rod,,,,,Carter,712.0,1187.0,10.1016/j.jnoncrysol.2005.02.019,2.0,739.0,,,,,,,,,,,,
60490a203e6da430a72137a6,Cu47Nb8Ni8Si1Ti33Zr3,,,,,,,,,Ben,708.0,1228.0,10.1016/j.jallcom.2008.07.087,1.0,731.0,,,,,,,,,,,,
60490a203e6da430a72137a7,Cu47Nb8Ni8Si1Ti33Zr3,,,,,,,,,Lane,708.0,1228.0,10.1016/j.jallcom.2008.07.087,1.0,731.0,,,,,,,,,,,,
60490a203e6da430a72137a8,Cu47Nb8Ni8Si1Ti33Zr3,"E.S. Park, D.H. Kim, T. Ohkubo, K. Hono, J. Non-Cryst. Solids 351 (2005)1232 ",AM,Melt Casting,Rod,,,,,Carter,708.0,1228.0,10.1016/j.jnoncrysol.2005.02.019,1.0,731.0,,,,,,,,,,,,
60490a203e6da430a72137a9,Cu47Ni13Ti10Zr30,,,,,,,,,Lane,727.0,1251.0,10.1016/j.jallcom.2008.07.087,1.0,754.0,,,,,,,,,,,,
60490a203e6da430a72137aa,Cu47Ni13Ti10Zr30,,,,,,,,,Ben,727.0,1251.0,10.1016/j.jallcom.2008.07.087,1.0,754.0,,,,,,,,,,,,
60490a203e6da430a72137ab,Cu47Ni13Ti10Zr30,"E.S. Park, H.J. Chang, D.H. Kim, T. Ohkubo, K. Hono, Scripta Mater. 54(2006) 1569. ",AM,Melt Casting,Rod,,,,,Carter,727.0,1251.0,10.1016/j.scriptamat.2006.01.023,1.0,754.0,,,,,,,,,,,,
60490a203e6da430a72137ac,Cu47Ni2Si1Sn6Ti33Zr11,,,,,,,,,Ben,688.0,1181.0,10.1016/S0022-3093(01)01047-X,,809.0,,,,,,,,,,,,
60490a203e6da430a72137ad,Cu47Ni4Si1Sn4Ti33Zr11,,,,,,,,,Ben,673.0,1108.0,10.1016/S0022-3093(01)01047-X,,810.0,,,,,,,,,,,,
60490a203e6da430a72137ae,Cu47Ni6Si1Sn2Ti33Zr11,"E.S. Park, H.K. Lim, H.K. Kim, W.T. Kim, D.H. Kim, J. Non-Cryst. Solids298 (2002) 15. ",AM,Melt Casting,Wedge,,,,,Carter,720.0,1140.0,10.1016/S0022-3093(01)01047-X,,765.0,,,,,6.0,,,,,,,
60490a203e6da430a72137af,Cu47Ni6Si1Sn2Ti33Zr11,,,,,,,,,Ben,720.0,1140.0,10.1016/j.jallcom.2008.07.087,6.0,765.0,,,,,,,,,,,,
60490a203e6da430a72137b0,Cu47Ni6Si1Sn2Ti33Zr11,,,,,,,,,Lane,720.0,1140.0,10.1016/j.jallcom.2008.07.087,6.0,765.0,,,,,,,,,,,,
60490a203e6da430a72137b1,Cu47Ni8Si1Ti33Zr11,,,,,,,,,Lane,720.0,1157.0,10.1016/j.jallcom.2008.07.087,4.0,757.0,,,,,,,,,,,,
60490a203e6da430a72137b2,Cu47Ni8Si1Ti33Zr11,"E.S. Park, D.H. Kim, T. Ohkubo, K. Hono, J. Non-Cryst. Solids 351 (2005)1232 ",AM,Melt Casting,Rod,,,,,Carter,720.0,1157.0,10.1016/j.jnoncrysol.2005.02.019,4.0,757.0,,,,,,,,,,,,
60490a203e6da430a72137b3,Cu47Ni8Si1Ti33Zr11,,,,,,,,,Ben,720.0,1157.0,10.1016/j.jallcom.2008.07.087,4.0,757.0,,,,,,,,,,,,
60490a203e6da430a72137b4,Cu47Ni8Si1Ti33Zr11,"E.S. Park, H.K. Lim, H.K. Kim, W.T. Kim, D.H. Kim, J. Non-Cryst. Solids298 (2002) 15. ",AM,Melt Casting,Wedge,,,,,Carter,720.0,1282.0,10.1016/S0022-3093(01)01047-X,,757.0,,,,,4.0,,,,,,,
60490a203e6da430a72137b5,Cu47Ni8Ti34Zr11,"Lin, X.H., Johnson, W.L.: J. Appl. Phys. 78 (1995) 6514–6519.",AM,Melt Casting,Rod,,,,,Carter,671.0,1159.0,10.1063/1.360537,6.0,717.0,,,,,,,,,,,,
60490a203e6da430a72137b6,Cu47Ni8Ti34Zr11,,,,,,,,,Lane,671.0,1160.0,10.1038/ncomms10313,4.0,,,,,,,,,,,,,
60490a203e6da430a72137b7,Cu47Ni8Ti34Zr11,,,,,,,,,Lane,671.0,1160.0,10.1016/j.jallcom.2008.07.087,3.0,717.0,,,,,,,,,,,,
60490a203e6da430a72137b8,Cu47Ni8Ti34Zr11,"Z.P. Lu, H. Tan, Y. Li, S.C. Ng, Scripta Mater. 42 (2000) 667.",AM,Melt Casting,Wedge,,,,,Carter,698.4,1169.2,10.1016/S1359-6462(99)00417-0,,727.2,,,,,4.5,,,,,,,
60490a203e6da430a72137b9,Cu47Ni8Ti34Zr11,"YANG, Y.-j., KANG, F.-w., XING, D.-w., SUN, J.-f., SHEN, Q.-k., SHEN, J. Trans. Nonferrous Met. Soc. China (English Edition) 17 (2007) 16–20.",AM,,,,,,,Carter,683.0,1168.0,10.1016/S1003-6326(07)60041-7,,734.0,,,,,,,,,,,,
60490a203e6da430a72137ba,Cu47Ni8Ti34Zr11,"Q.S. Zhang, H.F. Zhang, Y.F. Deng, B.Z. Ding, Z.Q. Hu, Scripta Mater. 49(2003) 273. ",AM,Melt Casting,Rod,,,,,Carter,671.0,1160.0,10.1016/S1359-6462(03)00285-9,3.0,717.0,,,,,,,,,,,,
60490a203e6da430a72137bb,Cu47Ni8Ti34Zr11,,,,,,,,,Lane,698.4,1169.0,10.1016/j.jallcom.2008.07.087,4.5,727.2,,,,,,,,,,,,
60490a203e6da430a72137bc,Cu47Ni8Ti34Zr11,,,,,,,,,Ben,698.4,1169.2,10.1016/j.jallcom.2008.07.087,,727.2,,,,,,,,,100.0,,,
60490a203e6da430a72137bd,Cu47Si1Sn8Ti33Zr11,,,,,,,,,Ben,699.0,1333.0,10.1016/S0022-3093(01)01047-X,,805.0,,,,,,,,,,,,
60490a203e6da430a72137be,Cu47Ti35Zr18,"Woychik, C.G., Massalski, T.B.: Proc. 5th Int. Conf. Rapidly Quenched Met., W√ºrzburg,Steeb, S., Warlimont, H. (eds.), Elsevier Science Publishers B.V. 1 (1985) 207-210.",AM,Melt Spinning,Ribbon,,,,TEM XRD,Carter,,,10.1016/B978-0-444-86939-5.50052-X,,,,Radio Frequency Melting,,,,,,,,,,
60490a203e6da430a72137bf,Cu48.4Hf36.6Nb15,"Inoue, A., Suryanarayana, C., Masumoto, T.: J. Mater. Sci. 16 (1981) 1391-1401.",AM,Melt Spinning,Ribbon,Width X Thickness,1.0-2.0, 0.02-0.03,TEM XRD,Carter,,,10.1007/BF01033856,,,,Radio Frequency Melting,Ar-gas,,,,,,,,,
60490a203e6da430a72137c0,Cu48.4Nb15Ti36.6,"Inoue, A., Suryanarayana, C., Masumoto, T.: J. Mater. Sci. 16 (1981) 1391-1401.",AM,Melt Spinning,Ribbon,Width X Thickness,1.0-2.0, 0.02-0.03,TEM XRD,Carter,,,10.1007/BF01033856,,,,Arc Melting,Ar-gas,,,,,,,,,
60490a203e6da430a72137c1,Cu48.4Nb15Zr36.6,"Inoue, A., Suryanarayana, C., Masumoto, T.: J. Mater. Sci. 16 (1981) 1391-1401.",AM,Melt Spinning,Ribbon,Width X Thickness,1.0-2.0, 0.02-0.03,TEM  XRD ,Carter,,,10.1007/BF01033856,,,,Arc Melting,,,,,,,,,,
60490a203e6da430a72137c2,Cu48.9Ni7.2Ti32.5Zr11.4,"Yang, Y.J., Xing, D.W., Li, C.P., Wei, S.D., Sun, J.K., Shen, Q.K.: Mater. Sci. Eng. A 448 (2007) 15–19.",AM,,,,,,,Carter,688.0,1194.0,10.1016/j.msea.2006.11.075,,736.0,,,,,,,,,,,,
60490a203e6da430a72137c3,Cu48Hf25Si7Ti20,"Figueroa, I.A., Davies, H.A., Todd, I.: Philosophical Magazine 89 (2009) 2355–2368.",AM,Melt Casting,Rod,,,,,Carter,736.0,1190.0,10.1080/14786430903110526,6.0,,,,,,,,,,,,,
60490a203e6da430a72137c4,Cu48Hf25Ti20Y7,"Figueroa, I.A., Davies, H.A., Todd, I.: Philosophical Magazine 89 (2009) 2355–2368.",AM,Melt Casting,Rod,,,,,Carter,725.0,1185.0,10.1080/14786430903110526,3.0,750.0,,,,,,,,,,,,
60490a203e6da430a72137c5,Cu48Zr52,,,,,,,,,Ben,689.0,1207.0,10.1179/095066010X12646898728200,,749.0,,,,,,,,,,,,
60490a203e6da430a72137c6,Cu49.45Ni7.2Ti33.85Zr9.5,"Yang, Y.J., Xing, D.W., Li, C.P., Wei, S.D., Sun, J.K., Shen, Q.K.: Mater. Sci. Eng. A 448 (2007) 15–19.",AM,,,,,,,Carter,686.0,1153.0,10.1016/j.msea.2006.11.075,,739.0,,,,,,,,,,,,
60490a203e6da430a72137c7,Cu49.4Si0.6Sn0.6Ti7.41Zr41.99,,,,,,,,,Lane,682.0,1141.0,10.1016/j.jallcom.2008.07.087,7.0,734.0,,,,,,,,,,,,
60490a203e6da430a72137c8,Cu49.4Si0.6Sn0.6Ti7.41Zr41.99,"T. Zhang, H. Men, S.J. Pang, J.Y. Fu, C.L. Ma, A. Inoue, Mater. Sci. Eng. A 449–451(2007) 295. ",AM,Melt Casting,Rod,,,,,Carter,682.0,1141.0,10.1016/j.msea.2005.12.102,7.0,734.0,,,,,,,,,,,,
60490a203e6da430a72137c9,Cu49.4Si0.6Sn0.6Ti7.41Zr41.99,,,,,,,,,Ben,682.0,1141.0,10.1016/j.jallcom.2008.07.087,7.0,734.0,,,,,,,,,,,,
60490a203e6da430a72137ca,Cu49.5Si1Ti7.42Zr42.08,"T. Zhang, H. Men, S.J. Pang, J.Y. Fu, C.L. Ma, A. Inoue, Mater. Sci. Eng. A 449–451(2007) 295. ",AM,Melt Casting,Rod,,,,,Carter,683.0,1141.0,10.1016/j.msea.2005.12.102,6.0,731.0,,,,,,,,,,,,
60490a203e6da430a72137cb,Cu49.5Si1Ti7.42Zr42.08,,,,,,,,,Ben,683.0,1141.0,10.1016/j.jallcom.2008.07.087,6.0,731.0,,,,,,,,,,,,
60490a203e6da430a72137cc,Cu49.5Si1Ti7.43Zr42.08,,,,,,,,,Lane,683.0,1141.0,10.1016/j.jallcom.2008.07.087,6.0,731.0,,,,,,,,,,,,
60490a203e6da430a72137cd,Cu49.5Sn1Ti7.42Zr42.08,"Men, H., Zhang, T.: Materials Transactions 46 (2005) 1692–1694.",AM,,,,,,,Carter,683.0,1140.0,10.2320/matertrans.46.1692,,730.0,1040.0,,,,,,,,,,,
60490a203e6da430a72137ce,Cu49.5Sn1Ti7.42Zr42.08,,,,,,,,,Ben,683.0,1140.0,10.1016/j.jallcom.2008.07.087,6.0,730.0,,,,,,,,,,,,
60490a203e6da430a72137cf,Cu49.5Sn1Ti7.42Zr42.08,"T. Zhang, H. Men, S.J. Pang, J.Y. Fu, C.L. Ma, A. Inoue, Mater. Sci. Eng. A 449–451(2007) 295. ",AM,Melt Casting,Rod,,,,,Carter,683.0,1140.0,10.1016/j.msea.2005.12.102,6.0,730.0,,,,,,,,,,,,
60490a203e6da430a72137d0,Cu49.5Sn1Ti7.43Zr42.08,,,,,,,,,Lane,683.0,1140.0,10.1016/j.jallcom.2008.07.087,6.0,730.0,,,,,,,,,,,,
60490a203e6da430a72137d1,Cu49.6Ni4Ti33Zr13.4,"Lin, X.H., Johnson, W.L.: J. Appl. Phys. 78 (1995) 6514–6519.",AM,,,,,,,Carter,674.0,,10.1063/1.360537,,694.0,,,,,,,,,,,,
60490a203e6da430a72137d2,Cu4Ni74P22,"Budurov, S., Fotty, V., Toncheva, S., Kovacheva, R.: Mater. Sci. Eng. A 133 (1991) 455-457.",AM,Melt Spinning,Ribbon,Thickness,0.025-0.045,, SEM  XRD,Carter,,,10.1016/0921-5093(91)90109-Z,,,,,,,,,,,,,,
60490a203e6da430a72137d3,Cu4Ni76P20,"Budurov, S., Fotty, V., Toncheva, S., Kovacheva, R.: Mater. Sci. Eng. A 133 (1991) 455-457.",AM,Melt Spinning,Ribbon,Thickness,0.025-0.045,, SEM  XRD,Carter,,,10.1016/0921-5093(91)90109-Z,,,,,,,,,,,,,,
60490a203e6da430a72137d4,Cu4Ni78P18,"Budurov, S., Fotty, V., Toncheva, S., Kovacheva, R.: Mater. Sci. Eng. A 133 (1991) 455-457.",AM,Melt Spinning,Ribbon,Thickness,0.025-0.045,, SEM  XRD,Carter,,,10.1016/0921-5093(91)90109-Z,,,,,,,,,,,,,,
60490a203e6da430a72137d5,Cu4Ni80P16,"Budurov, S., Fotty, V., Toncheva, S., Kovacheva, R.: Mater. Sci. Eng. A 133 (1991) 455-457.",CR,Melt Spinning,Ribbon,Thickness,0.025-0.045,, SEM  XRD,Carter,,,10.1016/0921-5093(91)90109-Z,,,,,,,,,,,,,,
60490a203e6da430a72137d6,Cu4Pd79.1Si16.9,"Chen, H.S., Park, B.K.: Acta Metall. 21 (1973) 395-400.",AM,,Disk,Thickness,3,,TEM  XRD ,Carter,,,10.1016/0001-6160(73)90196-X,,,,,,,,,,,,,,
60490a203e6da430a72137d7,Cu4Pd79.5Si16.5,"Z.P. Lu, H. Tan, Y. Li, S.C. Ng, Scripta Mater. 42 (2000) 667.",AM,Melt Casting,Wedge,,,,,Carter,635.0,1086.0,10.1016/S1359-6462(99)00417-0,,675.0,,,,,0.75,,,,,,,
60490a203e6da430a72137d8,Cu4Pd79.5Si16.5,,,,,,,,,Lane,635.0,1086.0,10.1016/j.jallcom.2008.07.087,0.75,675.0,,,,,,,,,,,,
60490a203e6da430a72137d9,Cu4Pd79.5Si16.5,"Q.J. Chen, J. Shen, D.L. Zhang, H.B. Fan, J.F. Sun, D.G. McCartney, Mater.Sci. Eng. A 433 (2006) 155. ",AM,Melt Casting,Rod,,,,,Carter,635.0,1086.0,10.1016/j.msea.2006.06.053,0.75,675.0,,,,,,,,,,,,
60490a203e6da430a72137da,Cu4Pd79.5Si16.5,,,,,,,,,Ben,635.0,1086.0,10.1016/j.jallcom.2008.07.087,,678.0,,,,,,,,,500.0,,,
60490a203e6da430a72137db,Cu4Pd79.5Si16.5,"Yoshino, H., Chiba, S., Okutomi, T., Shimanuki, S., Inomata, K.: Proc. 4th Int. Conf.Rapidly Quenched Met., Sendai, Masumoto, T., Suzuki, K. (eds.), The Japan Institute ofMetals 1 (1982) 623-626.",AM,Melt Spinning,Ribbon,Width X Thickness,3,0.03, XRD ,Carter,,,,,,,,,,,,,,,,,
60490a203e6da430a72137dc,Cu5.28Mg87Y2.72Zn5,"Hui, X., Dong, W., Chen, G.L., Yao, K.F.: Acta Materialia 55 (2007) 907–920.",AM,,,,,,,Carter,407.0,737.0,10.1016/j.actamat.2006.09.012,,444.0,705.7,,,,,,,,,,,
60490a203e6da430a72137dd,Cu5.2Pd80Si14.8,"Yatsuya, S., Massalski, T.B., Ives, L.K.: Proc. 4th Int. Conf. Rapidly Quenched Met.,Sendai, Masumoto, T., Suzuki, K. (eds.), The Japan Institute of Metals 1 (1982) 169-172.",AM,Melt Spinning,Ribbon,,,,TEM  XRD ,Carter,,,,,,,,,,,,,,,,,
60490a203e6da430a72137de,Cu5.5Pd78.1Si16.4,"Boswell, P.G., Chadwick, G.A.: Scr. Metall. 10 (1976) 509-513.",AM,Melt Spinning,Ribbon,Width X Thickness,30,0.01,TEM  XRD ,Carter,,,10.1016/0036-9748(76)90249-0,,,,,,,,,,,,,,
60490a203e6da430a72137df,Cu5.7Pd73.8Si20.5,"Chen, H.S., Park, B.K.: Acta Metall. 21 (1973) 395-400.",AM,,Disk,Thickness,4,,TEM  XRD ,Carter,,,10.1016/0001-6160(73)90196-X,,,,,,,,,,,,,,
60490a203e6da430a72137e0,Cu5.7Pd73.8Si20.5,"Turnbull, D.: Scr. Metall. 11 (1977) 1131-1136.",AM,,,,,,TEM  XRD ,Carter,,,10.1016/0036-9748(77)90320-9,,,,,,,,,,,,,,
60490a203e6da430a72137e1,Cu5.8Pd74.7Si19.5,"Chen, H.S., Park, B.K.: Acta Metall. 21 (1973) 395-400.",AM,,Disk,Thickness,5,,TEM  XRD ,Carter,,,10.1016/0001-6160(73)90196-X,,,,,,,,,,,,,,
60490a203e6da430a72137e2,Cu5.9Pd75.6Si18.5,"Chen, H.S., Park, B.K.: Acta Metall. 21 (1973) 395-400.",AM,,,Thickness,6,,TEM  XRD ,Carter,,,10.1016/0001-6160(73)90196-X,,,,,,,,,,,,,,
60490a203e6da430a72137e3,Cu5.9Pd75.6Si18.5,"Turnbull, D.: Scr. Metall. 11 (1977) 1131-1136.",AM,,,,,,TEM  XRD ,Carter,,,10.1016/0036-9748(77)90320-9,,,,,,,,,,,,,,
60490a203e6da430a72137e4,Cu5.9Pd76.6Si17.5,"Chen, H.S., Park, B.K.: Acta Metall. 21 (1973) 395-400.",AM,,Disk,Thickness,7,,TEM  XRD ,Carter,,,10.1016/0001-6160(73)90196-X,,,,,,,,,,,,,,
60490a203e6da430a72137e5,Cu50.6Ni8Ti35.9Zr5.5,"Lin, X.H., Johnson, W.L.: J. Appl. Phys. 78 (1995) 6514–6519.",AM,,,,,,,Carter,,,10.1063/1.360537,,,,,,,,,,,,,,
60490a203e6da430a72137e6,Cu50Fe10Zr40,"Taniwaki, M. Hatta, E., Maeda, M.: Mater. Sci. Eng. 99 (1988) 285-288.",AM,Melt Spinning,Ribbon,,,,,Carter,,,10.1016/0025-5416(88)90341-2,,,,Radio Frequency Melting,Ar-gas,,,,,,,,,
60490a203e6da430a72137e7,Cu50Hf10Ni40,"Zhang, T., Inoue, A., Masumoto, T.: Mater. Sci. Eng. A 181/182 (1994) 1423-1426. ",CR,Melt Spinning,Ribbon,Width X Thickness,1,0.02,TEM XRD,Carter,,,10.1016/0921-5093(94)90877-X,,,,Radio Frequency Melting,Ar-gas,,,,,,,,,
60490a203e6da430a72137e8,Cu50Hf20Ni30,"Zhang, T., Inoue, A., Masumoto, T.: Mater. Sci. Eng. A 181/182 (1994) 1423-1426. ",AM,Melt Spinning,Ribbon,Width X Thickness,1,0.02,TEM XRD,Carter,,,10.1016/0921-5093(94)90877-X,,,,Radio Frequency Melting,Ar-gas,,,,,,,,,
60490a203e6da430a72137e9,Cu50Hf25Si5Ti20,"Figueroa, I.A., Davies, H.A., Todd, I.: Philosophical Magazine 89 (2009) 2355–2368.",AM,Melt Casting,Rod,,,,,Carter,736.0,1195.0,10.1080/14786430903110526,7.0,,,,,,,,,,,,,
60490a203e6da430a72137ea,Cu50Hf25Ti20Y5,"Figueroa, I.A., Davies, H.A., Todd, I.: Philosophical Magazine 89 (2009) 2355–2368.",AM,Melt Casting,Rod,,,,,Carter,725.0,1187.0,10.1080/14786430903110526,5.5,750.0,,,,,,,,,,,,
60490a203e6da430a72137eb,Cu50Hf30Ni20,"Zhang, T., Inoue, A., Masumoto, T.: Mater. Sci. Eng. A 181/182 (1994) 1423-1426. ",AM,Melt Spinning,Ribbon,Width X Thickness,1,0.02,TEM XRD,Carter,,,10.1016/0921-5093(94)90877-X,,,,Radio Frequency Melting,Ar-gas,,,,,,,,,
60490a203e6da430a72137ec,Cu50Hf40Ni10,"Zhang, T., Inoue, A., Masumoto, T.: Mater. Sci. Eng. A 181/182 (1994) 1423-1426. ",AM,Melt Spinning,Ribbon,Width X Thickness,1,0.02,TEM XRD,Carter,,,10.1016/0921-5093(94)90877-X,,,,Radio Frequency Melting,Ar-gas,,,,,,,,,
60490a203e6da430a72137ed,Cu50Hf50,"Zhang, T., Inoue, A., Masumoto, T.: Mater. Sci. Eng. A 181/182 (1994) 1423-1426. ",AM,Melt Spinning,Ribbon,Width X Thickness,1,0.02,TEM XRD,Carter,,,10.1016/0921-5093(94)90877-X,,,,Radio Frequency Melting,Ar-gas,,,,,,,,,
60490a203e6da430a72137ee,Cu50La10Mg40,"Kohinata, M.: Master Dissertation, Tohoku University, 1990.",AM,Melt Spinning,Ribbon,Width X Thickness,1,0.02,AXS SEM TEM XRD,Carter,,,,,,,Radio Frequency Melting,Ar-gas,,,,,,,,,
60490a203e6da430a72137ef,Cu50La20Mg30,"Kohinata, M.: Master Dissertation, Tohoku University, 1990.",AM,Melt Spinning,Ribbon,Width X Thickness,1,0.02,AXS SEM TEM XRD,Carter,,,,,,,Radio Frequency Melting,Ar-gas,,,,,,,,,
60490a203e6da430a72137f0,Cu50La30Mg20,"Kohinata, M.: Master Dissertation, Tohoku University, 1990.",AC,Melt Spinning,Ribbon,Width X Thickness,1,0.02,AXS SEM TEM XRD,Carter,,,,,,,Radio Frequency Melting,Ar-gas,,,,,,,,,
60490a203e6da430a72137f1,Cu50La50,"Inoue, A., Yamaguchi, H., Zhang, T., Masumoto, T.: Mater. Trans. JIM 31 (1990) 104-109.",CR,Melt Spinning,Ribbon,Width X Thickness,1,0.02,AXS  SEM  XRD,Carter,,,10.2320/matertrans1989.31.104,,,,Radio Frequency Melting,Ar-gas,,,,,,,,,
60490a203e6da430a72137f2,Cu50Mg20Nd30,"Kim, S.-G.: Doctor Thesis, Tohoku University, 1992.",AM,Melt Spinning,Ribbon,Width X Thickness,1,0.02,AXS SEM TEM XRD,Carter,,,,,,,Radio Frequency Melting,,,,,,,,,,
60490a203e6da430a72137f3,Cu50Mg30Nd20,"Kim, S.-G.: Doctor Thesis, Tohoku University, 1992.",AM,Melt Spinning,Ribbon,Width X Thickness,1,0.02,AXS SEM TEM XRD,Carter,,,,,,,Radio Frequency Melting,,,,,,,,,,
60490a203e6da430a72137f4,Cu50Mg40Nd10,"Kim, S.-G.: Doctor Thesis, Tohoku University, 1992.",AM,Melt Spinning,Ribbon,Width X Thickness,1,0.02,AXS SEM TEM XRD,Carter,,,,,,,Radio Frequency Melting,,,,,,,,,,
60490a203e6da430a72137f5,Cu50Mg50,"['Kohinata, M.: Master Dissertation, Tohoku University, 1990.'
 'Kim, S.-G.: Doctor Thesis, Tohoku University, 1992.']",CR,Melt Spinning,Ribbon,Width X Thickness,1,0.02,AXS SEM TEM XRD,Carter,,,,,,,Radio Frequency Melting,Ar-gas,,,,,,,,,
60490a203e6da430a72137f6,Cu50Ni10Ti40,"Aoki, K., Masumoto, T.: MRS Int. Meet. Advanced Materials 3 (1989) 393-398.",AM,Melt Spinning,Ribbon,,,, TEM XRD,Carter,,,,,,,Arc Melting,,,,,,,,,,
60490a203e6da430a72137f7,Cu50Ni10Ti40,"Myung, W.-N., Battezzati, L., Baricco, M., Aoki, K., Inoue, A., Masumoto, T.: Mater. Sci.Eng. A 179/180 (1994) 371-375.",AM,Melt Spinning,Ribbon,,,, TEM XRD,Carter,,,10.1016/0921-5093(94)90229-1,,,,Arc Melting,,,,,,,,,,
60490a203e6da430a72137f8,Cu50Ni10Zr40,"Lasocka, M., Harmelin, M., Bigot, J.: Proc. 5th Int. Conf. Rapidly Quenched Met.,W√ºrzburg, Steeb, S., Warlimont, H. (eds.), Elsevier Science Publishers B.V. 1 (1985) 335-338.",AM,Quenching,Ribbon,,,, XRD,Carter,,,10.1016/B978-0-444-86939-5.50084-1,,,,,,,,,,,,,,
60490a203e6da430a72137f9,Cu50Ni10Zr40,"Zhang, T., Inoue, A., Masumoto, T.: Mater. Sci. Eng. A 181/182 (1994) 1423-1426. ",AM,Melt Spinning,Ribbon,Width X Thickness,1,0.2,TEM  XRD,Carter,,,10.1016/0921-5093(94)90877-X,,,,Radio Frequency Melting,,,,,,,,,,
60490a203e6da430a72137fa,Cu50Ni20Ti30,"Aoki, K., Masumoto, T.: MRS Int. Meet. Advanced Materials 3 (1989) 393-398.",AM,Melt Spinning,Ribbon,,,, TEM XRD,Carter,,,,,,,Arc Melting,,,,,,,,,,
60490a203e6da430a72137fb,Cu50Ni20Zr30,"Zhang, T., Inoue, A., Masumoto, T.: Mater. Sci. Eng. A 181/182 (1994) 1423-1426. ",AM,Melt Spinning,Ribbon,Width X Thickness,1,0.2,TEM  XRD,Carter,,,10.1016/0921-5093(94)90877-X,,,,Radio Frequency Melting,,,,,,,,,,
60490a203e6da430a72137fc,Cu50Ni30Ti20,"Aoki, K., Masumoto, T.: MRS Int. Meet. Advanced Materials 3 (1989) 393-398.",AC,Melt Spinning,Ribbon,,,, TEM XRD,Carter,,,,,,,Arc Melting,,,,,,,,,,
60490a203e6da430a72137fd,Cu50Ni30Zr20,"Zhang, T., Inoue, A., Masumoto, T.: Mater. Sci. Eng. A 181/182 (1994) 1423-1426. ",CR,Melt Spinning,Ribbon,Width X Thickness,1,0.2,TEM  XRD,Carter,,,10.1016/0921-5093(94)90877-X,,,,Radio Frequency Melting,,,,,,,,,,
60490a203e6da430a72137fe,Cu50Ni40Ti10,"Aoki, K., Masumoto, T.: MRS Int. Meet. Advanced Materials 3 (1989) 393-398.",CR,Melt Spinning,Ribbon,,,, TEM XRD,Carter,,,,,,,Arc Melting,,,,,,,,,,
