Repository: leschultz/Molecular-Dynamic-Characteristic-Temperatures-for-Predicting-Metallic-Glass-Forming-Ability

├── README.md
├── features
│   ├── MDF_DMREF_Metallic_Glasses_v5
│   │   ├── MDF_DMREF_Metallic_Glasses_v5.csv
│   │   └── update_metallic_glasses.py
│   ├── features_dmax_cts
│   │   ├── features_dmax_cts.csv
│   │   ├── features_dmax_cts.json
│   │   └── upload.py
│   ├── features_gfa_cts
│   │   ├── features_gfa_cts.csv
│   │   ├── features_gfa_cts.json
│   │   ├── requirements.txt
│   │   └── upload.py
│   └── prsd_features_gfa_cts
│       └── prsd_features_gfa_cts.csv
└── plots
    ├── classification
    │   ├── original
    │   │   ├── PR_positive.png
    │   │   └── PR_positive_data.csv
    │   └── prsd
    │       ├── PRSD_PR_positive_data.csv
    │       └── PR_positive_PRSD.png

File: features/MDF_DMREF_Metallic_Glasses_v5/MDF_DMREF_Metallic_Glasses_v5.csv (part 47 of 58)
_id,Composition,Reference,Is_Amorphous?,Casting,Type,Size_Measure,Size1,Size2,Characterization,From,Tg_[K],Tl_[K],DOI,Dmax_[mm],Tx_[K],Tm_[K],Melting,Environment,Sigma_[Mpa],Zmax_[mm],E_[GPA],Possion's_Ratio,v,Rc_[K/s],Fracture_Strength_[MPa],G_[GPa],Density_[g/cm^3]
60490a203e6da430a72137ff,Cu50Ni7.2Ti35.2Zr7.6,"Yang, Y.J., Xing, D.W., Li, C.P., Wei, S.D., Sun, J.K., Shen, Q.K.: Mater. Sci. Eng. A 448 (2007) 15–19.",AM,,,,,,,Carter,687.0,1165.0,10.1016/j.msea.2006.11.075,,736.0,,,,,,,,,,,,
60490a203e6da430a7213800,Cu50Ni8Ti24Zr18,"Lee, D.-M., Sun, J.-H., Shin, S.-Y., Bae, J.-C., Lee, C.-H.: Mater. Trans. 49 (2008) 1486–1489.",AM,Melt Casting,Rod,,,,,Carter,696.0,1178.0,10.2320/matertrans.MRP2008066,6.0,750.0,1104.0,,,,,,,,,,,
60490a203e6da430a7213801,Cu50Ti10Zr40,"Men, H., Pang, S.J., Zhang, T.: Mater. Sci. Eng. A  (2005) 326-329.",AM,,Rod,,,,,Carter,680.0,,10.1016/j.msea.2005.08.207,3.0,743.0,,,,,,,,,,,,
60490a203e6da430a7213802,Cu50Ti10Zr40,"Amiya, K., Nishiyama, N., Inoue, A., Masumoto, T.: Mater. Sci. Eng. A 179/180 (1994)692-696.",AM,Mechanical,Powder,,,,TEM XRD,Carter,,,10.1016/0921-5093(94)90294-1,,,,Arc Melting,Ar-gas,,,,,,,,,
60490a203e6da430a7213803,Cu50Ti15Zr35,"Woychik, C.G., Massalski, T.B.: Proc. 5th Int. Conf. Rapidly Quenched Met., W√ºrzburg,Steeb, S., Warlimont, H. (eds.), Elsevier Science Publishers B.V. 1 (1985) 207-210.",AM,Melt Spinning,Ribbon,,,,TEM XRD,Carter,,,10.1016/B978-0-444-86939-5.50052-X,,,,Radio Frequency Melting,,,,,,,,,,
60490a203e6da430a7213804,Cu50Ti15Zr35,"Men, H., Pang, S.J., Zhang, T.: Mater. Sci. Eng. A  (2005) 326-329.",AM,Melt Casting,Rod,,,,,Carter,672.0,,10.1016/j.msea.2005.08.207,1.0,705.0,,,,,,,,,,,,
60490a203e6da430a7213805,Cu50Ti17Zr33,"Fukunaga, T., Misawa, M., Suzuki, K.: Kens Rep. 7 (1987/1988) 62-62.",AM,,,,,,TEM XRD,Carter,,,,,,,,Ar-gas,,,,,,,,,
60490a203e6da430a7213806,Cu50Ti20Zr30,"Amiya, K., Nishiyama, N., Inoue, A., Masumoto, T.: Mater. Sci. Eng. A 179/180 (1994)692-696.",AM,Mechanical,Powder,,,,TEM XRD,Carter,,,10.1016/0921-5093(94)90294-1,,,,Arc Melting,Ar-gas,,,,,,,,,
60490a203e6da430a7213807,Cu50Ti20Zr30,"Hu, C.-J., Wu, H.-M.: Journal of Alloys and Compounds 434–435 (2007) 390–393.",AM,,,,,,,Carter,693.0,,10.1016/j.jallcom.2006.08.219,,749.0,,,,,,,,,,,,
60490a203e6da430a7213808,Cu50Ti25Zr25,"Men, H., Pang, S.J., Zhang, T.: Mater. Sci. Eng. A  (2005) 326-329.",AM,Melt Casting,Rod,,,,,Carter,645.0,,10.1016/j.msea.2005.08.207,,697.0,,,,,,,,,,,,
60490a203e6da430a7213809,Cu50Ti25Zr25,"Fukunaga, T., Misawa, M., Suzuki, K.: Kens Rep. 7 (1987/1988) 62-62.",AM,,,,,,TEM XRD,Carter,,,,,,,,Ar-gas,,,,,,,,,
60490a203e6da430a721380a,Cu50Ti30Zr20,"Hu, C.-J., Wu, H.-M.: Journal of Alloys and Compounds 434–435 (2007) 390–393.",AM,,,,,,,Carter,663.0,,10.1016/j.jallcom.2006.08.219,,723.0,,,,,,,,,,,,
60490a203e6da430a721380b,Cu50Ti30Zr20,"Amiya, K., Nishiyama, N., Inoue, A., Masumoto, T.: Mater. Sci. Eng. A 179/180 (1994)692-696.",AM,Mechanical,Powder,,,,TEM XRD,Carter,,,10.1016/0921-5093(94)90294-1,,,,Arc Melting,Ar-gas,,,,,,,,,
60490a203e6da430a721380c,Cu50Ti30Zr20,"Woychik, C.G., Massalski, T.B.: Proc. 5th Int. Conf. Rapidly Quenched Met., W√ºrzburg,Steeb, S., Warlimont, H. (eds.), Elsevier Science Publishers B.V. 1 (1985) 207-210.",AM,Melt Spinning,Ribbon,,,,TEM XRD,Carter,,,10.1016/B978-0-444-86939-5.50052-X,,,,Radio Frequency Melting,,,,,,,,,,
60490a203e6da430a721380d,Cu50Ti33Zr17,"Fukunaga, T., Misawa, M., Suzuki, K.: Kens Rep. 7 (1987/1988) 62-62.",AM,,,,,,TEM XRD,Carter,,,,,,,,Ar-gas,,,,,,,,,
60490a203e6da430a721380e,Cu50Ti35Zr15,"Men, H., Pang, S.J., Zhang, T.: Mater. Sci. Eng. A  (2005) 326-329.",AM,Melt Casting,Rod,,,,,Carter,640.0,,10.1016/j.msea.2005.08.207,1.0,694.0,,,,,,,,,,,,
60490a203e6da430a721380f,Cu50Ti40Zr10,"Amiya, K., Nishiyama, N., Inoue, A., Masumoto, T.: Mater. Sci. Eng. A 179/180 (1994)692-696.",AM,Mechanical,Powder,,,,TEM XRD,Carter,,,10.1016/0921-5093(94)90294-1,,,,Arc Melting,Ar-gas,,,,,,,,,
60490a203e6da430a7213810,Cu50Ti40Zr10,"Men, H., Pang, S.J., Zhang, T.: Mater. Sci. Eng. A  (2005) 326-329.",AM,Melt Casting,Rod,,,,,Carter,652.0,,10.1016/j.msea.2005.08.207,3.0,696.0,,,,,,,,,,,,
60490a203e6da430a7213811,Cu50Ti45Zr5,"Men, H., Pang, S.J., Zhang, T.: Mater. Sci. Eng. A  (2005) 326-329.",AM,Melt Casting,Rod,,,,,Carter,652.0,,10.1016/j.msea.2005.08.207,2.0,687.0,,,,,,,,,,,,
60490a203e6da430a7213812,Cu50Ti50,"Baxi, H., Massalski, T.B.: Mater. Sci. Eng. 97 (1988) 291-296.",AM,Melt Spinning,Ribbon,,,,TEM XRD,Carter,,,10.1016/0025-5416(88)90059-6,,,,,,,,,,,,,,
60490a203e6da430a7213813,Cu50Ti50,"Men, H., Pang, S.J., Zhang, T.: Mater. Sci. Eng. A  (2005) 326-329.",AM,Melt Casting,Rod,,,,,Carter,,,10.1016/j.msea.2005.08.207,,679.0,,,,,,,,,,,,
60490a203e6da430a7213814,Cu50Ti50,"Amiya, K., Nishiyama, N., Inoue, A., Masumoto, T.: Mater. Sci. Eng. A 179/180 (1994)692-696.",CR,Mechanical,Powder,,,,TEM XRD,Carter,,,10.1016/0921-5093(94)90294-1,,,,Arc Melting,Ar-gas,,,,,,,,,
60490a203e6da430a7213815,Cu50Ti50,"Aoki, K., Masumoto, T.: MRS Int. Meet. Advanced Materials 3 (1989) 393-398.",AM,Melt Spinning,Ribbon,,,,['XRD' ' TEM XRD'],Carter,,,,,,,Arc Melting,Ar-gas,,,,,,,,,
60490a203e6da430a7213816,Cu50Ti5Zr45,"Men, H., Pang, S.J., Zhang, T.: Mater. Sci. Eng. A  (2005) 326-329.",AM,Melt Casting,Rod,,,,,Carter,673.0,,10.1016/j.msea.2005.08.207,4.0,740.0,,,,,,,,,,,,
60490a203e6da430a7213817,Cu50Ti7.5Zr42.5,,,,,,,,,Ben,677.0,1152.0,10.1016/j.jallcom.2008.07.087,5.0,717.0,,,,,,,,,,,,
60490a203e6da430a7213818,Cu50Ti7.5Zr42.5,,,,,,,,,Lane,677.0,1152.0,10.1016/j.jallcom.2008.07.087,5.0,717.0,,,,,,,,,,,,
60490a203e6da430a7213819,Cu50Ti7.5Zr42.5,"Men, H., Zhang, T.: Materials Transactions 46 (2005) 1692–1694.",AM,Melt Casting,Rod,,,,,Carter,677.0,1152.0,10.2320/matertrans.46.1692,5.0,717.0,1038.0,,,,,,,,,,,
60490a203e6da430a721381a,Cu50Zr50,"Zhang, T., Inoue, A., Masumoto, T.: Mater. Sci. Eng. A 181/182 (1994) 1423-1426. ",AM,Melt Spinning,Ribbon,Width X Thickness,1,0.2,TEM  XRD,Carter,,,10.1016/0921-5093(94)90877-X,,,,Radio Frequency Melting,,,,,,,,,,
60490a203e6da430a721381b,Cu50Zr50,"W.H. Wang, J.J. Lewandowski, A.L. Greer, J. Mater. Res. 20 (2005) 2307.",AM,,Wedge,,,,,Carter,670.0,,10.1557/jmr.2005.0302,,717.0,,,,,2.0,,,,,,,
60490a203e6da430a721381c,Cu50Zr50,,,,,,,,,Ben,686.0,1237.0,10.1016/j.jallcom.2008.07.087,2.0,744.0,,,,,,,,,,,,
60490a203e6da430a721381d,Cu50Zr50,"Amiya, K., Nishiyama, N., Inoue, A., Masumoto, T.: Mater. Sci. Eng. A 179/180 (1994)692-696.",AM,Mechanical,Powder,,,,TEM XRD,Carter,,,10.1016/0921-5093(94)90294-1,,,,Arc Melting,Ar-gas,,,,,,,,,
60490a203e6da430a721381e,Cu50Zr50,,,,,,,,,Lane,670.0,1208.0,10.1016/j.jallcom.2008.07.087,2.0,717.0,,,,,,,,,,,,
60490a203e6da430a721381f,Cu50Zr50,"Yu, P., Bai, H.Y., Tang, M.B., Wang, W.L.: J. Non-Cryst. Solids 351 (2005) 1328-1332.",AM,Melt Casting,Rod,,,,,Carter,670.0,1219.0,10.1016/j.jnoncrysol.2005.03.012,2.0,717.0,,,,,,,,,,,,
60490a203e6da430a7213820,Cu50Zr50,"Woychik, C.G., Massalski, T.B.: Proc. 5th Int. Conf. Rapidly Quenched Met., W√ºrzburg,Steeb, S., Warlimont, H. (eds.), Elsevier Science Publishers B.V. 1 (1985) 207-210.",AM,Melt Spinning,Ribbon,,,,TEM XRD,Carter,,,10.1016/B978-0-444-86939-5.50052-X,,,,Radio Frequency Melting,,,,,,,,,,
60490a203e6da430a7213821,Cu50Zr50,"Park, E.S., Chang, H.J., Kim, D.H.: Acta Mater. 56 (2008) 3120-3131.",AM,Melt Casting,Rod,,,,,Carter,682.0,1252.0,10.1016/j.actamat.2008.02.044,2.0,723.0,,,,,,,,,,,,
60490a203e6da430a7213822,Cu50Zr50,"Men, H., Pang, S.J., Zhang, T.: Mater. Sci. Eng. A  (2005) 326-329.",AM,Melt Casting,Rod,,,,,Carter,670.0,,10.1016/j.msea.2005.08.207,2.0,718.0,,,,,,,,,,,,
60490a203e6da430a7213823,Cu50Zr50,"G. Duan, K.D. Blauwe, M.L. Lind, J.P. Schramm, W.L. Johnson, Scripta Mater. 58(2008) 159. ",AM,Melt Casting,Rod,,,,,Carter,670.0,1208.0,10.1016/j.scriptamat.2007.10.001,2.0,717.0,,,,,,,,,,,,
60490a203e6da430a7213824,Cu50Zr50,,,,,,,,,Lane,686.0,1237.0,10.1016/j.jallcom.2008.07.087,2.0,744.0,,,,,,,,,,,,
60490a203e6da430a7213825,Cu50Zr50,,,,,,,,,Lane,673.0,1208.0,10.1038/ncomms10313,2.5,,,,,,,,,,,,,
60490a203e6da430a7213826,Cu50Zr50,"Zhang, Q., Zhang, W., Inoue, A.: Materials Transactions. 47 (2006) 2804–2807.",AM,,,,,,,Carter,682.0,,10.2320/matertrans.47.2804,,727.0,,,,,,,,,,,,
60490a203e6da430a7213827,Cu50Zr50,"W. Zhang, F. Jia, Q.S. Zhang, A. Inoue, Mater. Sci. Eng. A 459 (2007) 330.",AM,Melt Casting,Rod,,,,,Carter,686.0,1237.0,10.1016/j.msea.2007.02.001,2.0,744.0,,,,,,,,,,,,
60490a203e6da430a7213828,Cu51.3Hf38.7Nb10,"Inoue, A., Suryanarayana, C., Masumoto, T.: J. Mater. Sci. 16 (1981) 1391-1401.",AM,Melt Spinning,Ribbon,Width X Thickness,1.0-2.0, 0.02-0.03,TEM XRD,Carter,,,10.1007/BF01033856,,,,Radio Frequency Melting,Ar-gas,,,,,,,,,
60490a203e6da430a7213829,Cu51.3Nb10Ti38.7,"Inoue, A., Suryanarayana, C., Masumoto, T.: J. Mater. Sci. 16 (1981) 1391-1401.",AM,Melt Spinning,Ribbon,Width X Thickness,1.0-2.0, 0.02-0.03,TEM XRD,Carter,,,10.1007/BF01033856,,,,Arc Melting,Ar-gas,,,,,,,,,
60490a203e6da430a721382a,Cu51.3Nb10Zr38.7,"Inoue, A., Suryanarayana, C., Masumoto, T.: J. Mater. Sci. 16 (1981) 1391-1401.",AM,Melt Spinning,Ribbon,Width X Thickness,1.0-2.0, 0.02-0.03,TEM  XRD ,Carter,,,10.1007/BF01033856,,,,Arc Melting,,,,,,,,,,
60490a203e6da430a721382b,Cu51Hf25Mn4Ti20,"Figueroa, I.A., Davies, H.A., Todd, I., Yamada, K.: Advanced Engineering Materials 6 (2007) 496–504",AM,Melt Casting,Rod,,,,,Carter,735.0,,10.1002/adem0.200700056,0.03,,,,,,,,,,,,,
60490a203e6da430a721382c,Cu51Hf25Ti20V4,"Figueroa, I.A., Davies, H.A., Todd, I., Yamada, K.: Advanced Engineering Materials 6 (2007) 496–501",AM,Melt Casting,Rod,,,,,Carter,721.0,1234.0,10.1002/adem0.200700053,0.03,753.0,,,,,,,,,,,,
60490a203e6da430a721382d,Cu52.55Ni6Ti30.05Zr11.4,"Yang, Y.J., Xing, D.W., Li, C.P., Wei, S.D., Sun, J.K., Shen, Q.K.: Mater. Sci. Eng. A 448 (2007) 15–19.",AM,,,,,,,Carter,694.0,1150.0,10.1016/j.msea.2006.11.075,,746.0,,,,,,,,,,,,
60490a203e6da430a721382e,Cu52.5Ga5Zr42.5,"Q.J. Chen, J. Shen, D.L. Zhang, H.B. Fan, J.F. Sun, D.G. McCartney, Mater.Sci. Eng. A 433 (2006) 155. ",AM,Melt Casting,Rod,,,,,Carter,733.0,1187.0,10.1016/j.msea.2006.06.053,2.0,777.0,,,,,,,,,,,,
60490a203e6da430a721382f,Cu52.5Ga5Zr42.5,,,,,,,,,Ben,733.0,1187.0,10.1016/j.jallcom.2008.07.087,2.0,777.0,,,,,,,,,,,,
60490a203e6da430a7213830,Cu52.5Ga5Zr42.5,,,,,,,,,Lane,733.0,1187.0,10.1016/j.jallcom.2008.07.087,2.0,777.0,,,,,,,,,,,,
60490a203e6da430a7213831,Cu52.5Ga7.5Zr40,,,,,,,,,Lane,744.0,1218.0,10.1016/j.jallcom.2008.07.087,1.5,777.0,,,,,,,,,,,,
60490a203e6da430a7213832,Cu52.5Ga7.5Zr40,"Q.J. Chen, J. Shen, D.L. Zhang, H.B. Fan, J.F. Sun, D.G. McCartney, Mater.Sci. Eng. A 433 (2006) 155. ",AM,Melt Casting,Rod,,,,,Carter,744.0,1218.0,10.1016/j.msea.2006.06.053,1.5,777.0,,,,,,,,,,,,
60490a203e6da430a7213833,Cu52.5Ga7.5Zr40,,,,,,,,,Ben,744.0,1218.0,10.1016/j.jallcom.2008.07.087,1.5,777.0,,,,,,,,,,,,
60490a203e6da430a7213834,Cu52.5Ni6Ti30Zr11.5,"Yang, Y.J., Xing, D.W., Shen, J., Sun, J.F., Wei, S.D., He, H.J., McCartney, D.G.: Journal of Alloys and Compounds 415 (2006) 106–110.",AM,,,,,,,Carter,681.2,,10.1016/j.jallcom.2005.07.062,,725.1,,,,,,,,,,,,
60490a203e6da430a7213835,Cu52.8Ni27.2P20,"Bakonyi, I., Ebert, H., Socher, W., Voitlander, J., Furo, I., Banki, P., Loas, A.,Mizutani, U.: Mater. Sci. Eng. 99 (1988) 301-304.",AM,Melt Spinning,Ribbon,,,, SEM  XRD,Carter,,,10.1016/0025-5416(88)90344-8,,,,,,,,,,,,,,
60490a203e6da430a7213836,Cu52Hf25Si3Ti20,"Figueroa, I.A., Davies, H.A., Todd, I.: Philosophical Magazine 89 (2009) 2355–2368.",AM,Melt Casting,Rod,,,,,Carter,731.0,1198.0,10.1080/14786430903110526,6.0,,,,,,,,,,,,,
60490a203e6da430a7213837,Cu52Hf25Ti20Y3,"Figueroa, I.A., Davies, H.A., Todd, I.: Philosophical Magazine 89 (2009) 2355–2368.",AM,Melt Casting,Rod,,,,,Carter,725.0,1190.0,10.1080/14786430903110526,6.5,750.0,,,,,,,,,,,,
60490a203e6da430a7213838,Cu53.1Ni6Ti31.4Zr9.5,"Yang, Y.J., Xing, D.W., Li, C.P., Wei, S.D., Sun, J.K., Shen, Q.K.: Mater. Sci. Eng. A 448 (2007) 15–19.",AM,,,,,,,Carter,693.0,1159.0,10.1016/j.msea.2006.11.075,,738.0,,,,,,,,,,,,
60490a203e6da430a7213839,Cu53.3Ni4Ti36.9Zr5.8,"Lin, X.H., Johnson, W.L.: J. Appl. Phys. 78 (1995) 6514–6519.",AM,,,,,,,Carter,,,10.1063/1.360537,,,,,,,,,,,,,,
60490a203e6da430a721383a,Cu53.4Ni4Ti33Zr9.6,"Lin, X.H., Johnson, W.L.: J. Appl. Phys. 78 (1995) 6514–6519.",AM,Melt Spinning,Ribbon,,,,,Carter,,,10.1063/1.360537,,,,,,,,,,,,,,
60490a203e6da430a721383b,Cu53.5Nb2.2Zr44.3,"Kubicar, L., Spisiak, J., Duhaj, P.: Mater. Sci. Eng. A 133 (1991) 523-525.",AM,Quenching,Ribbon,Width X Thickness,6,0.025,,Carter,,,10.1016/0921-5093(91)90124-6,,,,Arc Melting,,,,,,,,,,
60490a203e6da430a721383c,Cu53.65Ni6Ti32.75Zr7.6,"Yang, Y.J., Xing, D.W., Li, C.P., Wei, S.D., Sun, J.K., Shen, Q.K.: Mater. Sci. Eng. A 448 (2007) 15–19.",AM,,,,,,,Carter,693.0,1171.0,10.1016/j.msea.2006.11.075,,735.0,,,,,,,,,,,,
60490a203e6da430a721383d,Cu53Fe7Zr40,"Taniwaki, M. Hatta, E., Maeda, M.: Mater. Sci. Eng. 99 (1988) 285-288.",AM,Melt Spinning,Ribbon,,,,,Carter,,,10.1016/0025-5416(88)90341-2,,,,Radio Frequency Melting,Ar-gas,,,,,,,,,
60490a203e6da430a721383e,Cu53Hf25Mn2Ti20,"Figueroa, I.A., Davies, H.A., Todd, I., Yamada, K.: Advanced Engineering Materials 6 (2007) 496–503",AM,Melt Casting,Rod,,,,,Carter,730.0,,10.1002/adem0.200700055,2.0,,,,,,,,,,,,,
60490a203e6da430a721383f,Cu53Hf25Ti20V2,"Figueroa, I.A., Davies, H.A., Todd, I., Yamada, K.: Advanced Engineering Materials 6 (2007) 496–500",AM,Melt Casting,Rod,,,,,Carter,723.0,1188.0,10.1002/adem0.200700052,1.0,753.0,,,,,,,,,,,,
60490a203e6da430a7213840,Cu54.1Hf40.9Nb5,"Inoue, A., Suryanarayana, C., Masumoto, T.: J. Mater. Sci. 16 (1981) 1391-1401.",AM,Melt Spinning,Ribbon,Width X Thickness,1.0-2.0, 0.02-0.03,TEM XRD,Carter,,,10.1007/BF01033856,,,,Radio Frequency Melting,Ar-gas,,,,,,,,,
60490a203e6da430a7213841,Cu54.1Nb5Ti40.9,"Inoue, A., Suryanarayana, C., Masumoto, T.: J. Mater. Sci. 16 (1981) 1391-1401.",AM,Melt Spinning,Ribbon,Width X Thickness,1.0-2.0, 0.02-0.03,TEM XRD,Carter,,,10.1007/BF01033856,,,,Arc Melting,Ar-gas,,,,,,,,,
60490a203e6da430a7213842,Cu54.1Nb5Zr40.9,"Inoue, A., Suryanarayana, C., Masumoto, T.: J. Mater. Sci. 16 (1981) 1391-1401.",AM,Melt Spinning,Ribbon,Width X Thickness,1.0-2.0, 0.02-0.03,TEM  XRD ,Carter,,,10.1007/BF01033856,,,,Arc Melting,,,,,,,,,,
60490a203e6da430a7213843,Cu54.1Ti7.7Zr38.2,"Lin, X.H., Johnson, W.L.: J. Appl. Phys. 78 (1995) 6514–6519.",AM,,Rod,,,,,Carter,683.0,,10.1063/1.360537,4.0,723.0,,,,,,,,,,,,
60490a203e6da430a7213844,Cu54.3Ni8Ti32.2Zr5.5,"Lin, X.H., Johnson, W.L.: J. Appl. Phys. 78 (1995) 6514–6519.",AM,,,,,,,Carter,,,10.1063/1.360537,,,,,,,,,,,,,,
60490a203e6da430a7213845,Cu54Fe46,"Sumiyama, K., Nishi, K., Suzuki, K.: J. Phys. Condens. Matter 3 (1991) 9859-9869.",CR,Deposition,Thin Film,Thickness,.01-.03,,DSC XRD,Carter,,,10.1088/0953-8984/3/49/003,,,,,Ar-gas,,,,,,,,,
60490a203e6da430a7213846,Cu54Hf25Mn1Ti20,"Figueroa, I.A., Davies, H.A., Todd, I., Yamada, K.: Advanced Engineering Materials 6 (2007) 496–502",AM,Melt Casting,Rod,,,,,Carter,723.0,,10.1002/adem0.200700054,3.0,,,,,,,,,,,,,
60490a203e6da430a7213847,Cu54Hf25Si1Ti20,"Figueroa, I.A., Davies, H.A., Todd, I.: Philosophical Magazine 89 (2009) 2355–2368.",AM,Melt Casting,Rod,,,,,Carter,727.0,1190.0,10.1080/14786430903110526,5.0,,,,,,,,,,,,,
60490a203e6da430a7213848,Cu54Hf25Ti20V1,"Figueroa, I.A., Davies, H.A., Todd, I., Yamada, K.: Advanced Engineering Materials 6 (2007) 496–499. ",AM,Melt Casting,Rod,,,,,Carter,728.0,1171.0,10.1002/adem.200700051,3.0,756.0,,,,,,,,,,,,
60490a203e6da430a7213849,Cu54Hf25Ti20Y1,"Figueroa, I.A., Davies, H.A., Todd, I.: Philosophical Magazine 89 (2009) 2355–2368.",AM,Melt Casting,Rod,,,,,Carter,725.0,1190.0,10.1080/14786430903110526,5.0,750.0,,,,,,,,,,,,
60490a203e6da430a721384a,Cu54Ni6Ti18Zr22,"['S.Y. Shin, J.H. Kim, D.M. Lee, J.K. Lee, H.J. Kim, H.G. Jeong, J.C. Bae,Mater. Sci. Forum 449–452 (2004) 945. '
 'Shin, S.Y., Kim, J.H., Lee, D.M., Lee, J.K., Kim, H.J., Jeong, H.G., Bae, J.C.: Mater. Sci. Forum 449–452 (2004) 945–948.']",AM,,Wedge,,,,,Carter,712.0,1287.0,10.4028/www.scientific.net/MSF.449-452.945,,769.0,,,,,6.0,,,,,,,
60490a203e6da430a721384b,Cu54Ni6Ti18Zr22,,,,,,,,,Ben,712.0,1287.0,10.1016/j.msea.2007.01.033,,769.0,,,,,6.0,,,,,,,
60490a203e6da430a721384c,Cu54Ni6Zr40,"Lasocka, M., Harmelin, M., Bigot, J.: Proc. 5th Int. Conf. Rapidly Quenched Met.,W√ºrzburg, Steeb, S., Warlimont, H. (eds.), Elsevier Science Publishers B.V. 1 (1985) 335-338.",AM,Quenching,Ribbon,,,, XRD,Carter,,,10.1016/B978-0-444-86939-5.50084-1,,,,,,,,,,,,,,
60490a203e6da430a721384d,Cu54Ti11Zr35,"Woychik, C.G., Massalski, T.B.: Proc. 5th Int. Conf. Rapidly Quenched Met., W√ºrzburg,Steeb, S., Warlimont, H. (eds.), Elsevier Science Publishers B.V. 1 (1985) 207-210.",AM,Melt Spinning,Ribbon,,,,TEM XRD,Carter,,,10.1016/B978-0-444-86939-5.50052-X,,,,Radio Frequency Melting,,,,,,,,,,
60490a203e6da430a721384e,Cu55.2Hf23Nb8Ti13.8,,,,,,,,,Ben,745.0,1198.0,10.1007/978-3-642-03481-7,2.5,783.0,,,,,,,,,,,,
60490a203e6da430a721384f,Cu55.2Hf23Nb8Ti13.8,,,,,,,,,Lane,745.0,1198.0,10.1016/j.jallcom.2008.07.087,2.5,783.0,,,,,,,,,,,,
60490a203e6da430a7213850,Cu55.2Hf23Nb8Ti13.8,"C. Qin, W. Zhang, K. Asami, N. Ohtsu, A. Inoue, Acta Mater. 53 (2005)3903 ",AM,Melt Casting,Rod,,,,,Carter,745.0,1198.0,10.1016/j.actamat.2005.04.037,2.5,783.0,,,,,,,,,,,,
60490a203e6da430a7213851,Cu55.8Ni7Ti9.3Zr27.9,"Qin, C.L., Zhang, W., Asami, K., Kimura, H., Inoue, A.: Journal of Materials Research 22 (2007) 1710–1717.",AM,Melt Casting,Rod,,,,,Carter,735.0,1225.0,10.1557/JMR.2007.0206,2.5,791.0,,,,,,,,,,,,
60490a203e6da430a7213852,Cu55Fe5Ti40,"Dunlap, R.A., Stroink, G., Stadnik, Z.M., Dini, K.: Mater. Sci. Eng. 99 (1988) 543-546.",AM,Melt Spinning,Ribbon,,,,,Carter,,,10.1016/0025-5416(88)90394-1,,,,,,,,,,,,,,
60490a203e6da430a7213853,Cu55Fe5Zr40,"Taniwaki, M. Hatta, E., Maeda, M.: Mater. Sci. Eng. 99 (1988) 285-288.",AM,Melt Spinning,Ribbon,,,,,Carter,,,10.1016/0025-5416(88)90341-2,,,,Radio Frequency Melting,Ar-gas,,,,,,,,,
60490a203e6da430a7213854,Cu55Ga2.5Zr42.5,,,,,,,,,Ben,709.0,1199.0,10.1016/j.jallcom.2008.07.087,1.0,762.0,,,,,,,,,,,,
60490a203e6da430a7213855,Cu55Ga2.5Zr42.5,,,,,,,,,Lane,709.0,1199.0,10.1016/j.jallcom.2008.07.087,1.0,762.0,,,,,,,,,,,,
60490a203e6da430a7213856,Cu55Ga2.5Zr42.5,"Q.J. Chen, J. Shen, D.L. Zhang, H.B. Fan, J.F. Sun, D.G. McCartney, Mater.Sci. Eng. A 433 (2006) 155. ",AM,Melt Casting,Rod,,,,,Carter,709.0,1199.0,10.1016/j.msea.2006.06.053,1.0,762.0,,,,,,,,,,,,
60490a203e6da430a7213857,Cu55Ga5Zr40,,,,,,,,,Lane,736.0,1193.0,10.1016/j.jallcom.2008.07.087,2.0,779.0,,,,,,,,,,,,
60490a203e6da430a7213858,Cu55Ga5Zr40,,,,,,,,,Ben,736.0,1193.0,10.1016/j.jallcom.2008.07.087,2.0,779.0,,,,,,,,,,,,
60490a203e6da430a7213859,Cu55Ga5Zr40,"Q.J. Chen, J. Shen, D.L. Zhang, H.B. Fan, J.F. Sun, D.G. McCartney, Mater.Sci. Eng. A 433 (2006) 155. ",AM,Melt Casting,Rod,,,,,Carter,736.0,1193.0,10.1016/j.msea.2006.06.053,2.0,779.0,,,,,,,,,,,,
60490a203e6da430a721385a,Cu55Hf25Ti20,"Figueroa, I.A., Davies, H.A., Todd, I., Yamada, K.: Advanced Engineering Materials 6 (2007) 496–499. ",AM,Melt Casting,Rod,,,,,Carter,725.0,1163.0,10.1002/adem0.200700047,4.0,755.0,,,,,,,,,,,,
60490a203e6da430a721385b,Cu55Hf25Ti20,"Figueroa, I.A., Davies, H.A., Todd, I.: Philosophical Magazine 89 (2009) 2355–2368.",AM,Melt Casting,Rod,,,,,Carter,725.0,1190.0,10.1080/14786430903110526,4.0,755.0,,,,,,,,,,,,
60490a203e6da430a721385c,Cu55Hf45,,,,,,,,,Ben,771.0,1295.0,10.1179/095066010X12646898728200,,830.0,,,,,,,,,,,,
60490a203e6da430a721385d,Cu55Ni5Ti10Zr30,,,,,,,,,Lane,717.0,1204.0,10.1016/j.jallcom.2008.07.087,2.0,750.0,,,,,,,,,,,,
60490a203e6da430a721385e,Cu55Ni5Ti10Zr30,"E.S. Park, H.J. Chang, D.H. Kim, T. Ohkubo, K. Hono, Scripta Mater. 54(2006) 1569. ",AM,Melt Casting,Rod,,,,,Carter,717.0,1204.0,10.1016/j.scriptamat.2006.01.023,2.0,750.0,,,,,,,,,,,,
60490a203e6da430a721385f,Cu55Ni5Ti10Zr30,,,,,,,,,Ben,717.0,1204.0,10.1016/j.jallcom.2008.07.087,2.0,750.0,,,,,,,,,,,,
60490a203e6da430a7213860,Cu55Ti20Zr25,"Woychik, C.G., Massalski, T.B.: Proc. 5th Int. Conf. Rapidly Quenched Met., W√ºrzburg,Steeb, S., Warlimont, H. (eds.), Elsevier Science Publishers B.V. 1 (1985) 207-210.",AM,Melt Spinning,Ribbon,,,,TEM XRD,Carter,,,10.1016/B978-0-444-86939-5.50052-X,,,,Radio Frequency Melting,,,,,,,,,,
60490a203e6da430a7213861,Cu55Ti25Zr20,"Woychik, C.G., Massalski, T.B.: Proc. 5th Int. Conf. Rapidly Quenched Met., W√ºrzburg,Steeb, S., Warlimont, H. (eds.), Elsevier Science Publishers B.V. 1 (1985) 207-210.",AM,Melt Spinning,Ribbon,,,,TEM XRD,Carter,,,10.1016/B978-0-444-86939-5.50052-X,,,,Radio Frequency Melting,,,,,,,,,,
60490a203e6da430a7213862,Cu55Ti35Zr10,"Lin, X.H., Johnson, W.L.: J. Appl. Phys. 78 (1995) 6514–6519.",AM,,,,,,,Carter,668.0,,10.1063/1.360537,,697.0,,,,,,,,,,,,
60490a203e6da430a7213863,Cu55Ti45,"Aoki, K., Masumoto, T.: MRS Int. Meet. Advanced Materials 3 (1989) 393-398.",AM,Melt Spinning,Ribbon,,,,XRD,Carter,,,,,,,Arc Melting,Ar-gas,,,,,,,,,
60490a203e6da430a7213864,Cu55Zr45,,,,,,,,,Ben,698.0,1183.0,10.1179/095066010X12646898728200,,748.0,,,,,,,,,,,,
60490a203e6da430a7213865,Cu56.4Hf23.5Nb6Ti14.1,,,,,,,,,Lane,745.0,1190.0,10.1016/j.jallcom.2008.07.087,4.0,785.0,,,,,,,,,,,,
60490a203e6da430a7213866,Cu56.4Hf23.5Nb6Ti14.1,"C. Qin, W. Zhang, K. Asami, N. Ohtsu, A. Inoue, Acta Mater. 53 (2005)3903 ",AM,Melt Casting,Rod,,,,,Carter,745.0,1190.0,10.1016/j.actamat.2005.04.037,4.0,785.0,,,,,,,,,,,,
60490a203e6da430a7213867,Cu56.4Hf23.5Nb6Ti14.1,,,,,,,,,Ben,745.0,1190.0,10.1016/j.jallcom.2008.07.087,4.0,785.0,,,,,,,,,,,,
60490a203e6da430a7213868,Cu56.4Hf42.6Nb1,"Inoue, A., Suryanarayana, C., Masumoto, T.: J. Mater. Sci. 16 (1981) 1391-1401.",AM,Melt Spinning,Ribbon,Width X Thickness,1.0-2.0, 0.02-0.03,TEM XRD,Carter,,,10.1007/BF01033856,,,,Radio Frequency Melting,Ar-gas,,,,,,,,,
60490a203e6da430a7213869,Cu56.4Nb1Ti42.6,"Inoue, A., Suryanarayana, C., Masumoto, T.: J. Mater. Sci. 16 (1981) 1391-1401.",AM,Melt Spinning,Ribbon,Width X Thickness,1.0-2.0, 0.02-0.03,TEM XRD,Carter,,,10.1007/BF01033856,,,,Arc Melting,Ar-gas,,,,,,,,,
60490a203e6da430a721386a,Cu56.4Nb1Zr42.6,"Inoue, A., Suryanarayana, C., Masumoto, T.: J. Mater. Sci. 16 (1981) 1391-1401.",AM,Melt Spinning,Ribbon,Width X Thickness,1.0-2.0, 0.02-0.03,TEM  XRD ,Carter,,,10.1007/BF01033856,,,,Arc Melting,,,,,,,,,,
60490a203e6da430a721386b,Cu56Ni4Zr40,"Lasocka, M., Harmelin, M., Bigot, J.: Proc. 5th Int. Conf. Rapidly Quenched Met.,W√ºrzburg, Steeb, S., Warlimont, H. (eds.), Elsevier Science Publishers B.V. 1 (1985) 335-338.",AM,Quenching,Ribbon,,,, XRD,Carter,,,10.1016/B978-0-444-86939-5.50084-1,,,,,,,,,,,,,,
60490a203e6da430a721386c,Cu56P2Zr42,"Burleigh, T.D., Johns, E.R.C., Latanision, R.M.: Proc. 5th Int. Conf. Rapidly QuenchedMet., W√ºrzburg, Steeb, S., Warlimont, H. (eds.), Elsevier Science Publishers B.V. 2 (1985)1457-1464.",AM,Melt Spinning,Ribbon,,,,XRD,Carter,,,,,,,Radio Frequency Melting,,,,,,,,,,
60490a203e6da430a721386d,Cu56Zr44,"Woychik, C.G., Massalski, T.B.: Proc. 5th Int. Conf. Rapidly Quenched Met., W√ºrzburg,Steeb, S., Warlimont, H. (eds.), Elsevier Science Publishers B.V. 1 (1985) 207-210.",AM,Melt Spinning,Ribbon,,,,TEM XRD,Carter,,,10.1016/B978-0-444-86939-5.50052-X,,,,Radio Frequency Melting,,,,,,,,,,
60490a203e6da430a721386e,Cu56Zr44,,,,,,,,,Ben,728.0,1163.0,10.1179/095066010X12646898728200,,792.0,,,,,,,,,,,,
60490a203e6da430a721386f,Cu56Zr44,"Argon, A.S., Kuo, H.Y.: J. Non-Cryst. Solids 37 (1980) 241-266.",AM,Melt Spinning,Ribbon,,,,,Carter,,,10.1016/0022-3093(80)90155-6,,,,Radio Frequency Melting,,,,,,,,,,
60490a203e6da430a7213870,Cu57.2Ni4Ti33Zr5.8,"Lin, X.H., Johnson, W.L.: J. Appl. Phys. 78 (1995) 6514–6519.",AM,,,,,,,Carter,,,10.1063/1.360537,,,,,,,,,,,,,,
60490a203e6da430a7213871,Cu57.5Ga5Zr37.5,"Q.J. Chen, J. Shen, D.L. Zhang, H.B. Fan, J.F. Sun, D.G. McCartney, Mater.Sci. Eng. A 433 (2006) 155. ",AM,Melt Casting,Rod,,,,,Carter,745.0,1241.0,10.1016/j.msea.2006.06.053,1.0,785.0,,,,,,,,,,,,
60490a203e6da430a7213872,Cu57.5Ga5Zr37.5,,,,,,,,,Ben,745.0,1241.0,10.1016/j.jallcom.2008.07.087,1.0,785.0,,,,,,,,,,,,
60490a203e6da430a7213873,Cu57.5Ga5Zr37.5,,,,,,,,,Lane,745.0,1241.0,10.1016/j.jallcom.2008.07.087,1.0,785.0,,,,,,,,,,,,
60490a203e6da430a7213874,Cu57.6Hf24Nb4Ti14.4,,,,,,,,,Lane,747.0,1188.0,10.1016/j.jallcom.2008.07.087,4.0,789.0,,,,,,,,,,,,
60490a203e6da430a7213875,Cu57.6Hf24Nb4Ti14.4,"C. Qin, W. Zhang, K. Asami, N. Ohtsu, A. Inoue, Acta Mater. 53 (2005)3903 ",AM,Melt Casting,Rod,,,,,Carter,747.0,1188.0,10.1016/j.actamat.2005.04.037,4.0,789.0,,,,,,,,,,,,
60490a203e6da430a7213876,Cu57.6Hf24Nb4Ti14.4,,,,,,,,,Ben,747.0,1188.0,10.1016/j.jallcom.2008.07.087,4.0,789.0,,,,,,,,,,,,
60490a203e6da430a7213877,Cu57.6Sn4Ti9.6Zr28.8,,,,,,,,,Ben,745.0,1135.0,10.1016/j.jallcom.2008.07.087,,770.0,,,,,,,,,,,,
60490a203e6da430a7213878,Cu57Fe3Zr40,"Taniwaki, M. Hatta, E., Maeda, M.: Mater. Sci. Eng. 99 (1988) 285-288.",AM,Melt Spinning,Ribbon,,,,,Carter,,,10.1016/0025-5416(88)90341-2,,,,Radio Frequency Melting,Ar-gas,,,,,,,,,
60490a203e6da430a7213879,Cu57Hf21Nb22,"Inoue, A., Suryanarayana, C., Masumoto, T.: J. Mater. Sci. 16 (1981) 1391-1401.",AM,Melt Spinning,Ribbon,Width X Thickness,1.0-2.0, 0.02-0.03,TEM XRD,Carter,,,10.1007/BF01033856,,,,Radio Frequency Melting,Ar-gas,,,,,,,,,
60490a203e6da430a721387a,Cu57Hf23Nb20,"Inoue, A., Suryanarayana, C., Masumoto, T.: J. Mater. Sci. 16 (1981) 1391-1401.",AM,Melt Spinning,Ribbon,Width X Thickness,1.0-2.0, 0.02-0.03,TEM XRD,Carter,,,10.1007/BF01033856,,,,Radio Frequency Melting,Ar-gas,,,,,,,,,
60490a203e6da430a721387b,Cu57Hf28Nb15,"Inoue, A., Suryanarayana, C., Masumoto, T.: J. Mater. Sci. 16 (1981) 1391-1401.",AM,Melt Spinning,Ribbon,Width X Thickness,1.0-2.0, 0.02-0.03,TEM XRD,Carter,,,10.1007/BF01033856,,,,Radio Frequency Melting,Ar-gas,,,,,,,,,
60490a203e6da430a721387c,Cu57Hf33Nb10,"Inoue, A., Suryanarayana, C., Masumoto, T.: J. Mater. Sci. 16 (1981) 1391-1401.",AM,Melt Spinning,Ribbon,Width X Thickness,1.0-2.0, 0.02-0.03,TEM XRD,Carter,,,10.1007/BF01033856,,,,Radio Frequency Melting,Ar-gas,,,,,,,,,
60490a203e6da430a721387d,Cu57Hf38Nb5,"Inoue, A., Suryanarayana, C., Masumoto, T.: J. Mater. Sci. 16 (1981) 1391-1401.",AM,Melt Spinning,Ribbon,Width X Thickness,1.0-2.0, 0.02-0.03,TEM XRD,Carter,,,10.1007/BF01033856,,,,Radio Frequency Melting,Ar-gas,,,,,,,,,
60490a203e6da430a721387e,Cu57Hf42Nb1,"Inoue, A., Suryanarayana, C., Masumoto, T.: J. Mater. Sci. 16 (1981) 1391-1401.",AM,Melt Spinning,Ribbon,Width X Thickness,1.0-2.0, 0.02-0.03,TEM XRD,Carter,,,10.1007/BF01033856,,,,Radio Frequency Melting,Ar-gas,,,,,,,,,
60490a203e6da430a721387f,Cu57Nb10Ti33,"Inoue, A., Suryanarayana, C., Masumoto, T.: J. Mater. Sci. 16 (1981) 1391-1401.",AM,Melt Spinning,Ribbon,Width X Thickness,1.0-2.0, 0.02-0.03,TEM XRD,Carter,,,10.1007/BF01033856,,,,Arc Melting,Ar-gas,,,,,,,,,
60490a203e6da430a7213880,Cu57Nb10Zr33,"Inoue, A., Suryanarayana, C., Masumoto, T.: J. Mater. Sci. 16 (1981) 1391-1401.",AM,Melt Spinning,Ribbon,Width X Thickness,1.0-2.0, 0.02-0.03,TEM  XRD ,Carter,,,10.1007/BF01033856,,,,Arc Melting,,,,,,,,,,
60490a203e6da430a7213881,Cu57Nb15Ti28,"Inoue, A., Suryanarayana, C., Masumoto, T.: J. Mater. Sci. 16 (1981) 1391-1401.",AM,Melt Spinning,Ribbon,Width X Thickness,1.0-2.0, 0.02-0.03,TEM XRD,Carter,,,10.1007/BF01033856,,,,Arc Melting,Ar-gas,,,,,,,,,
60490a203e6da430a7213882,Cu57Nb15Zr28,"Inoue, A., Suryanarayana, C., Masumoto, T.: J. Mater. Sci. 16 (1981) 1391-1401.",AM,Melt Spinning,Ribbon,Width X Thickness,1.0-2.0, 0.02-0.03,TEM  XRD ,Carter,,,10.1007/BF01033856,,,,Arc Melting,,,,,,,,,,
60490a203e6da430a7213883,Cu57Nb1Ti42,"Inoue, A., Suryanarayana, C., Masumoto, T.: J. Mater. Sci. 16 (1981) 1391-1401.",AM,Melt Spinning,Ribbon,Width X Thickness,1.0-2.0, 0.02-0.03,TEM XRD,Carter,,,10.1007/BF01033856,,,,Arc Melting,Ar-gas,,,,,,,,,
60490a203e6da430a7213884,Cu57Nb1Zr42,"Inoue, A., Suryanarayana, C., Masumoto, T.: J. Mater. Sci. 16 (1981) 1391-1401.",AM,Melt Spinning,Ribbon,Width X Thickness,1.0-2.0, 0.02-0.03,TEM  XRD ,Carter,,,10.1007/BF01033856,,,,Arc Melting,,,,,,,,,,
60490a203e6da430a7213885,Cu57Nb20Ti23,"Inoue, A., Suryanarayana, C., Masumoto, T.: J. Mater. Sci. 16 (1981) 1391-1401.",AM,Melt Spinning,Ribbon,Width X Thickness,1.0-2.0, 0.02-0.03,TEM XRD,Carter,,,10.1007/BF01033856,,,,Arc Melting,Ar-gas,,,,,,,,,
60490a203e6da430a7213886,Cu57Nb20Zr23,"Inoue, A., Suryanarayana, C., Masumoto, T.: J. Mater. Sci. 16 (1981) 1391-1401.",AM,Melt Spinning,Ribbon,Width X Thickness,1.0-2.0, 0.02-0.03,TEM  XRD ,Carter,,,10.1007/BF01033856,,,,Arc Melting,,,,,,,,,,
60490a203e6da430a7213887,Cu57Nb22Ti21,"Inoue, A., Suryanarayana, C., Masumoto, T.: J. Mater. Sci. 16 (1981) 1391-1401.",AM,Melt Spinning,Ribbon,Width X Thickness,1.0-2.0, 0.02-0.03,TEM XRD,Carter,,,10.1007/BF01033856,,,,Arc Melting,Ar-gas,,,,,,,,,
60490a203e6da430a7213888,Cu57Nb22Zr21,"Inoue, A., Suryanarayana, C., Masumoto, T.: J. Mater. Sci. 16 (1981) 1391-1401.",AM,Melt Spinning,Ribbon,Width X Thickness,1.0-2.0, 0.02-0.03,TEM  XRD ,Carter,,,10.1007/BF01033856,,,,Arc Melting,,,,,,,,,,
60490a203e6da430a7213889,Cu57Nb5Ti38,"Inoue, A., Suryanarayana, C., Masumoto, T.: J. Mater. Sci. 16 (1981) 1391-1401.",AM,Melt Spinning,Ribbon,Width X Thickness,1.0-2.0, 0.02-0.03,TEM XRD,Carter,,,10.1007/BF01033856,,,,Arc Melting,Ar-gas,,,,,,,,,
60490a203e6da430a721388a,Cu57Nb5Zr38,"Inoue, A., Suryanarayana, C., Masumoto, T.: J. Mater. Sci. 16 (1981) 1391-1401.",AM,Melt Spinning,Ribbon,Width X Thickness,1.0-2.0, 0.02-0.03,TEM  XRD ,Carter,,,10.1007/BF01033856,,,,Arc Melting,,,,,,,,,,
60490a203e6da430a721388b,Cu57Ni5Ti9.5Zr28.5,"Qin, C.L., Zhang, W., Asami, K., Kimura, H., Inoue, A.: Journal of Materials Research 22 (2007) 1710–1717.",AM,Melt Casting,Rod,,,,,Carter,727.0,1198.0,10.1557/JMR.2007.0206,3.0,787.0,,,,,,,,,,,,
60490a203e6da430a721388c,Cu58.2Sn3Ti9.7Zr29.1,,,,,,,,,Ben,747.0,1148.0,10.1016/S1359-6462(03)00285-9,,782.0,,,,,,,,,,,,
60490a203e6da430a721388d,Cu58.2Sn3Ti9.7Zr29.1,"Zhang, Q.S., Zhang, H.F., Deng, Y.F., Ding, B.Z., Hu, Z.Q.: Scripta Materialia 49 (2003) 273–278. ",AM,,,,,,,Carter,747.0,1148.0,10.1016/S1359-6462(03)00285-9,,782.0,,,,,,,,,,,,
60490a203e6da430a721388e,Cu58.8Hf24.5Nb2Ti14.7,"C. Qin, W. Zhang, K. Asami, N. Ohtsu, A. Inoue, Acta Mater. 53 (2005)3903 ",AM,,Rod,,,,,Carter,746.0,1184.0,10.1016/j.actamat.2005.04.037,4.0,792.0,,,,,,,,,,,,
60490a203e6da430a721388f,Cu58.8Hf24.5Nb2Ti14.7,,,,,,,,,Lane,746.0,1184.0,10.1016/j.jallcom.2008.07.087,4.0,792.0,,,,,,,,,,,,
60490a203e6da430a7213890,Cu58.8Hf24.5Nb2Ti14.7,,,,,,,,,Ben,746.0,1184.0,10.1016/j.jallcom.2008.07.087,4.0,792.0,,,,,,,,,,,,
60490a203e6da430a7213891,Cu58.8Sn2Ti9.8Zr29.4,"Zhang, Q.S., Zhang, H.F., Deng, Y.F., Ding, B.Z., Hu, Z.Q.: Scripta Materialia 49 (2003) 273–279",AM,,,,,,,Carter,730.0,1150.0,10.1016/S1359-6462(03)00285-9,,772.0,,,,,,,,,,,,
60490a203e6da430a7213892,Cu58.8Sn2Ti9.8Zr29.4,,,,,,,,,Ben,730.0,1150.0,10.1016/S1359-6462(03)00285-9,,772.0,,,,,,,,,,,,
60490a203e6da430a7213893,Cu58.8Ti9.8Y2Zr29.4,"Q.S. Zhang, H.F. Zhang, Y.F. Deng, B.Z. Ding, Z.Q. Hu, Scripta Mater. 49(2003) 273. ",AM,Melt Casting,Rod,,,,,Carter,707.0,1122.0,10.1016/S1359-6462(03)00285-9,5.0,757.0,,,,,,,,,,,,
60490a203e6da430a7213894,Cu58.8Ti9.8Y2Zr29.4,,,,,,,,,Ben,707.0,1122.0,10.1016/j.jallcom.2008.07.087,5.0,757.0,,,,,,,,,,,,
60490a203e6da430a7213895,Cu58Ni2Zr40,"Lasocka, M., Harmelin, M., Bigot, J.: Proc. 5th Int. Conf. Rapidly Quenched Met.,W√ºrzburg, Steeb, S., Warlimont, H. (eds.), Elsevier Science Publishers B.V. 1 (1985) 335-338.",AM,Quenching,Ribbon,,,, XRD,Carter,,,10.1016/B978-0-444-86939-5.50084-1,,,,,,,,,,,,,,
60490a203e6da430a7213896,Cu59.4Sn1Ti9.9Zr29.7,,,,,,,,,Ben,730.0,1155.0,10.1016/S1359-6462(03)00285-9,5.0,776.0,,,,,,,,,,,,
60490a203e6da430a7213897,Cu59.4Sn1Ti9.9Zr29.7,"Q.S. Zhang, H.F. Zhang, Y.F. Deng, B.Z. Ding, Z.Q. Hu, Scripta Mater. 49(2003) 273.",AM,Melt Casting,Rod,,,,,Carter,730.0,1155.0,10.1016/S1359-6462(03)00285-9,5.0,776.0,,,,,,,,,,,,
60490a203e6da430a7213898,Cu59Fe1Zr40,"Taniwaki, M. Hatta, E., Maeda, M.: Mater. Sci. Eng. 99 (1988) 285-288.",AM,Melt Spinning,Ribbon,,,,,Carter,,,10.1016/0025-5416(88)90341-2,,,,Radio Frequency Melting,Ar-gas,,,,,,,,,
60490a203e6da430a7213899,Cu5Gd10Mg75Ni10,"Yuan, G., Amiya, K., Inoue, A.: Journal of Non-Crystalline Solids 351 (2005) 729–735.",AM,Melt Casting,Rod,,,,,Carter,436.0,,10.1016/j.jnoncrysol.2005.01.061,2.5,479.0,,,,,,,,,,,,
60490a203e6da430a721389a,Cu5Hf18Ni45Ti32,"Ochin, P., Kolomytsev, V., Pasko, A., Sezonenko, A., Vermaut, Ph., Prima, F., Portier, R.: Journal of Alloys and Compounds 434–435 (2007) 268–271.",AM,,,,,,,Carter,738.0,,10.1016/j.jallcom.2006.08.298,,778.0,,,,684.0,,76.1,,,,,,
60490a203e6da430a721389b,Cu5Mg65Y30,"Kim, S.-G.: Doctor Thesis, Tohoku University, 1992.",AC,Melt Spinning,Ribbon,Width X Thickness,1,0.02,AXS  SEM  TEM  XRD,Carter,,,,,,,,,,,,,,,,,
60490a203e6da430a721389c,Cu5Mg70Y10Zn15,"Yuan, G., Zhang, T., Inoue, A.: Materials Transactions 44 (2003) 2271–2275.",AM,,,,,,,Carter,424.0,,10.2320/matertrans.44.2271,,450.0,,,,,,,,,,,,
60490a203e6da430a721389d,Cu5Mg75Y20,"Kim, S.-G.: Doctor Thesis, Tohoku University, 1992.",AC,Melt Spinning,Ribbon,Width X Thickness,1,0.02,AXS  SEM  TEM  XRD,Carter,,,,,,,,,,,,,,,,,
60490a203e6da430a721389e,Cu5Mg80Nd15,"Kim, S.-G.: Doctor Thesis, Tohoku University, 1992.",CR,Melt Spinning,Ribbon,Width X Thickness,1,0.02,AXS SEM TEM XRD,Carter,,,,,,,Radio Frequency Melting,,,,,,,,,,
60490a203e6da430a721389f,Cu5Mg85Nd10,"Kim, S.-G.: Doctor Thesis, Tohoku University, 1992.",AM,Melt Spinning,Ribbon,Width X Thickness,1,0.02,AXS SEM TEM XRD,Carter,,,,,,,Radio Frequency Melting,,,,,,,,,,
60490a203e6da430a72138a0,Cu5Mg85Y10,"Kim, S.-G.: Doctor Thesis, Tohoku University, 1992.",AM,Melt Spinning,Ribbon,Width X Thickness,1,0.02,AXS  SEM  TEM  XRD,Carter,,,,,,,,,,,,,,,,,
60490a203e6da430a72138a1,Cu5Mg85Y10,"Kim, S.G., Inoue, A., Masumoto, T.: Mater. Trans. JIM 31 (1990) 929-934.",AM,Melt Spinning,Ribbon,,,, TEM  XRD,Carter,,,10.2320/matertrans1989.31.929,,,,,,,,,,,,,,
60490a203e6da430a72138a2,Cu5Mg85Y10,"Niikura, A., Tsai, A.-P., Inoue, A., Masumoto, T.: J. Non-Cryst. Solids 159 (1993) 229-234.",AM,Melt Spinning,Ribbon,,,, SEM  TEM  XRD,Carter,,,10.1016/0022-3093(93)90227-O,,,,,,,,,,,,,,
60490a203e6da430a72138a3,Cu5Mg85Y10,"Inoue, A., Masumoto, T.: Mater. Sci. Eng. A 133 (1991) 6-9.",AM,Melt Spinning,Bulk,,,, TEM  XRD,Carter,,,10.1016/0921-5093(91)90004-7,,,,,,,,,,,,,,
60490a203e6da430a72138a4,Cu5Mg85Y10,"Guo, F., Joseph Poon, S., Gu, X., Shiflet, G.J.: Scripta Materialia 56 (2007) 689–692.",AM,,,,,,,Carter,,,10.1016/j.scriptamat.2006.12.028,,,,,,,,,,,,,,
60490a203e6da430a72138a5,Cu5Mg85Y10,"Kato, A., Suganuma, T., Horikiri, H., Kawamura, Y., Inoue, A., Masumoto, T.: Mater. Sci.Eng. A 179/180 (1994) 112-117.",AM,Melt Spinning,Ribbon,,,, OM  SEM  TEM  XRD,Carter,,,10.1016/0921-5093(94)90175-9,,,,,,,,,,,,,,
60490a203e6da430a72138a6,Cu5Mg87.5Y7.5,"Kato, A., Suganuma, T., Horikiri, H., Kawamura, Y., Inoue, A., Masumoto, T.: Mater. Sci.Eng. A 179/180 (1994) 112-117.",CR,Melt Spinning,Ribbon,,,, OM  SEM  TEM  XRD,Carter,,,10.1016/0921-5093(94)90175-9,,,,,,,,,,,,,,
60490a203e6da430a72138a7,Cu5Mg90Nd5,"Kim, S.-G.: Doctor Thesis, Tohoku University, 1992.",AC,Melt Spinning,Ribbon,Width X Thickness,1,0.02,AXS SEM TEM XRD,Carter,,,,,,,Radio Frequency Melting,,,,,,,,,,
60490a203e6da430a72138a8,Cu5Mg90Y5,"Kim, S.-G.: Doctor Thesis, Tohoku University, 1992.",CR,Melt Spinning,Ribbon,Width X Thickness,1,0.02,AXS  SEM  TEM  XRD,Carter,,,,,,,,,,,,,,,,,
60490a203e6da430a72138a9,Cu5Nb31Ni55Sn9,"Choi-Jim, H., Xu, D., Johnson, W.L.: Appl. Phys. Lett. (7) (2003) 1030-1032.",AM,,Wedge,,,,,Carter,,,10.1063/1.1544434,,,,,,,1.0,,,,,,,
60490a203e6da430a72138aa,Cu5Ni10Ti85,"Aoki, K., Masumoto, T.: MRS Int. Meet. Advanced Materials 3 (1989) 393-398.",CR,Melt Spinning,Ribbon,,,, TEM XRD,Carter,,,,,,,Arc Melting,,,,,,,,,,
60490a203e6da430a72138ab,Cu5Ni15Ti80,"Aoki, K., Masumoto, T.: MRS Int. Meet. Advanced Materials 3 (1989) 393-398.",CR,Melt Spinning,Ribbon,,,, TEM XRD,Carter,,,,,,,Arc Melting,,,,,,,,,,
60490a203e6da430a72138ac,Cu5Ni20Ti75,"Aoki, K., Masumoto, T.: MRS Int. Meet. Advanced Materials 3 (1989) 393-398.",AM,Melt Spinning,Ribbon,,,, TEM XRD,Carter,,,,,,,Arc Melting,,,,,,,,,,
60490a203e6da430a72138ad,Cu5Ni20Zr75,"Zhang, T., Inoue, A., Masumoto, T.: Mater. Sci. Eng. A 181/182 (1994) 1423-1426. ",AC,Melt Spinning,Ribbon,Width X Thickness,1,0.2,TEM  XRD,Carter,,,10.1016/0921-5093(94)90877-X,,,,Radio Frequency Melting,,,,,,,,,,
60490a203e6da430a72138ae,Cu5Ni31.35Zr63.65,"Mizutani, U., Mishima, C., Goto, T.: J. Phys. Condens. Matter 1 (1989) 1831-1842.",AM,Melt Spinning,Ribbon,,,, XRD,Carter,,,10.1088/0953-8984/1/10/004,,,,Radio Frequency Melting,,,,,,,,,,
60490a203e6da430a72138af,Cu5Ni45Ti50,"Matsumoto, M., Shindo, D., Furuya, Y., Aoki, K., Masumoto, T.: Mater. Sci. Eng. A181/182 (1994) 1317-1319.",CR,Melt Spinning,Ribbon,Width X Thickness,2,0.03, TEM XRD,Carter,,,10.1016/0921-5093(94)90854-0,,,,Arc Melting,,,,,,,,,,
60490a203e6da430a72138b0,Cu5Ni5Ti90,"Aoki, K., Masumoto, T.: MRS Int. Meet. Advanced Materials 3 (1989) 393-398.",CR,Melt Spinning,Ribbon,,,, TEM XRD,Carter,,,,,,,Arc Melting,,,,,,,,,,
60490a203e6da430a72138b1,Cu5Si15Zr80,"Inoue, A., Takahashi, Y., Suryanarayana, C., Masumoto, T.: J. Mater. Sci. 17 (1982) 3253-3262.",AM,,,,,,,Carter,,,,,,,,Ar-gas,,,,,,,,,
60490a203e6da430a72138b2,Cu6.1Pd78.4Si15.5,"Chen, H.S., Park, B.K.: Acta Metall. 21 (1973) 395-400.",AM,,Disk,Thickness,10,,TEM  XRD ,Carter,,,10.1016/0001-6160(73)90196-X,,,,,,,,,,,,,,
60490a203e6da430a72138b3,Cu6.1Pd78.4Si15.5,"Turnbull, D.: Scr. Metall. 11 (1977) 1131-1136.",AM,,,,,,TEM  XRD ,Carter,,,10.1016/0036-9748(77)90320-9,,,,,,,,,,,,,,
60490a203e6da430a72138b4,Cu6.6Mg85Y3.4Zn5,"Hui, X., Dong, W., Chen, G.L., Yao, K.F.: Acta Materialia 55 (2007) 907–920.",AM,,,,,,,Carter,405.0,729.0,10.1016/j.actamat.2006.09.012,,439.0,704.3,,,,,,,,,,,
60490a203e6da430a72138b5,Cu6.7Pd76.8Si16.5," Chen, H.S.: Acta Metall. 22 (1974) 1505-1511.",AM,,Foil,Width X Thickness,3,0.05,TEM  XRD ,Carter,,,,,,,,,,,,,,,,,
60490a203e6da430a72138b6,Cu60.87Pd1.63Si37.5,"Chen, H.S., Park, B.K.: Acta Metall. 21 (1973) 395-400.",AM,,Disk,Thickness,2,,TEM  XRD ,Carter,,,10.1016/0001-6160(73)90196-X,,,,,,,,,,,,,,
60490a203e6da430a72138b7,Cu60Hf10Ni30,"Zhang, T., Inoue, A., Masumoto, T.: Mater. Sci. Eng. A 181/182 (1994) 1423-1426. ",CR,Melt Spinning,Ribbon,Width X Thickness,1,0.02,TEM XRD,Carter,,,10.1016/0921-5093(94)90877-X,,,,Radio Frequency Melting,Ar-gas,,,,,,,,,
60490a203e6da430a72138b8,Cu60Hf17.5Ti22.5,,,,,,,,,Ben,732.0,1229.0,10.1016/j.jallcom.2008.07.087,3.0,755.0,,,,,,,,,,,,
60490a203e6da430a72138b9,Cu60Hf17.5Ti22.5,,,,,,,,,Lane,732.0,1229.0,10.1016/j.jallcom.2008.07.087,3.0,755.0,,,,,,,,,,,,
60490a203e6da430a72138ba,Cu60Hf17.5Ti22.5,"I.A. Figueroa, R. Rawal, P. Stewart, P.A. Carroll, H.A. Davies, H. Jones, I.Todd, J. Non-Cryst. Solids 353 (2007) 839. ",AM,Melt Casting,Rod,,,,,Carter,732.0,1229.0,10.1016/j.jnoncrysol.2006.12.068,3.0,755.0,,,,,,,,,,,,
60490a203e6da430a72138bb,Cu60Hf20Ni20,"Zhang, T., Inoue, A., Masumoto, T.: Mater. Sci. Eng. A 181/182 (1994) 1423-1426. ",AM,Melt Spinning,Ribbon,Width X Thickness,1,0.02,TEM XRD,Carter,,,10.1016/0921-5093(94)90877-X,,,,Radio Frequency Melting,Ar-gas,,,,,,,,,
60490a203e6da430a72138bc,Cu60Hf20Ti20,,,,,,,,,Lane,740.0,1211.0,10.1016/j.jallcom.2008.07.087,4.0,767.0,,,,,,,,,,,,
60490a203e6da430a72138bd,Cu60Hf20Ti20,,,,,,,,,Ben,740.0,1211.0,10.1016/j.jallcom.2008.07.087,4.0,767.0,,,,,,,,,,,,
60490a203e6da430a72138be,Cu60Hf20Ti20,"I.A. Figueroa, R. Rawal, P. Stewart, P.A. Carroll, H.A. Davies, H. Jones, I.Todd, J. Non-Cryst. Solids 353 (2007) 839. ",AM,Melt Casting,Rod,,,,,Carter,740.0,1211.0,10.1016/j.jnoncrysol.2006.12.068,4.0,767.0,,,,,,,,,,,,
60490a203e6da430a72138bf,Cu60Hf25Ti15,,,,,,,,,Lane,730.0,1177.0,10.1016/j.jallcom.2008.07.087,4.0,790.0,,,,,,,,,,,,
60490a203e6da430a72138c0,Cu60Hf25Ti15,"A. Inoue, W. Zhang, J. Saida, Mater. Trans. 45 (2004) 1153.",AM,Melt Casting,Wedge,,,,,Carter,730.0,1160.0,10.2320/matertrans.45.1153,,795.0,,,,,4.0,,,,,,,
60490a203e6da430a72138c1,Cu60Hf25Ti15,,,,,,,,,Ben,730.0,1177.0,10.1016/j.jallcom.2008.07.087,4.0,790.0,,,,,,,,,,,,
60490a203e6da430a72138c2,Cu60Hf25Ti15,,,,,,,,,Lane,745.0,1182.0,10.1016/j.jallcom.2008.07.087,4.0,805.0,,,,,,,,,,,,
