Repository: leschultz/Molecular-Dynamic-Characteristic-Temperatures-for-Predicting-Metallic-Glass-Forming-Ability

├── README.md
├── features
│   ├── MDF_DMREF_Metallic_Glasses_v5
│   │   ├── MDF_DMREF_Metallic_Glasses_v5.csv
│   │   └── update_metallic_glasses.py
│   ├── features_dmax_cts
│   │   ├── features_dmax_cts.csv
│   │   ├── features_dmax_cts.json
│   │   └── upload.py
│   ├── features_gfa_cts
│   │   ├── features_gfa_cts.csv
│   │   ├── features_gfa_cts.json
│   │   ├── requirements.txt
│   │   └── upload.py
│   └── prsd_features_gfa_cts
│       └── prsd_features_gfa_cts.csv
└── plots
    ├── classification
    │   ├── original
    │   │   ├── PR_positive.png
    │   │   └── PR_positive_data.csv
    │   └── prsd
    │       ├── PRSD_PR_positive_data.csv
    │       └── PR_positive_PRSD.png

File: features/MDF_DMREF_Metallic_Glasses_v5/MDF_DMREF_Metallic_Glasses_v5.csv (part 48 of 58)
_id,Composition,Reference,Is_Amorphous?,Casting,Type,Size_Measure,Size1,Size2,Characterization,From,Tg_[K],Tl_[K],DOI,Dmax_[mm],Tx_[K],Tm_[K],Melting,Environment,Sigma_[Mpa],Zmax_[mm],E_[GPA],Possion's_Ratio,v,Rc_[K/s],Fracture_Strength_[MPa],G_[GPa],Density_[g/cm^3]
60490a203e6da430a72138c3,Cu60Hf25Ti15,"Qin, C.L., Zhang, W., Asami, K., Kimura, H., Wang, X.M., Inoue, A.: 54 (2006) 3713–3719.",AM,,,,,,,Carter,745.0,,10.1016/j.actamat.2006.04.005,,805.0,,,,,,124.0,,,,,,
60490a203e6da430a72138c4,Cu60Hf25Ti15,"Z.P. Lu, H. Bei, C.T. Liu, Intermetallics 15 (2007) 618.",AM,Melt Casting,Rod,,,,,Carter,730.0,1177.0,10.1016/j.intermet.2006.10.017,4.0,790.0,,,,,,,,,,,,
60490a203e6da430a72138c5,Cu60Hf25Ti15,"C. Qin, W. Zhang, K. Asami, N. Ohtsu, A. Inoue, Acta Mater. 53 (2005)3903 ",AM,Melt Casting,Rod,,,,,Carter,745.0,1182.0,10.1016/j.actamat.2005.04.037,4.0,805.0,,,,,,,,,,,,
60490a203e6da430a72138c6,Cu60Hf30Ni10,"Zhang, T., Inoue, A., Masumoto, T.: Mater. Sci. Eng. A 181/182 (1994) 1423-1426. ",AM,Melt Spinning,Ribbon,Width X Thickness,1,0.02,TEM XRD,Carter,,,10.1016/0921-5093(94)90877-X,,,,Radio Frequency Melting,Ar-gas,,,,,,,,,
60490a203e6da430a72138c7,Cu60Hf40,"Zhang, T., Inoue, A., Masumoto, T.: Mater. Sci. Eng. A 181/182 (1994) 1423-1426. ",AM,Melt Spinning,Ribbon,Width X Thickness,1,0.02,TEM XRD,Carter,,,10.1016/0921-5093(94)90877-X,,,,Radio Frequency Melting,Ar-gas,,,,,,,,,
60490a203e6da430a72138c8,Cu60Hf40,,,,,,,,,Ben,773.0,1290.0,10.1179/095066010X12646898728200,,827.0,,,,,,,,,,,,
60490a203e6da430a72138c9,Cu60Mg10Nd30,"Kim, S.-G.: Doctor Thesis, Tohoku University, 1992.",AM,Melt Spinning,Ribbon,Width X Thickness,1,0.02,AXS SEM TEM XRD,Carter,,,,,,,Radio Frequency Melting,,,,,,,,,,
60490a203e6da430a72138ca,Cu60Mg20Nd20,"Kim, S.-G.: Doctor Thesis, Tohoku University, 1992.",AM,Melt Spinning,Ribbon,Width X Thickness,1,0.02,AXS SEM TEM XRD,Carter,,,,,,,Radio Frequency Melting,,,,,,,,,,
60490a203e6da430a72138cb,Cu60Mg30Nd10,"Kim, S.-G.: Doctor Thesis, Tohoku University, 1992.",AC,Melt Spinning,Ribbon,Width X Thickness,1,0.02,AXS SEM TEM XRD,Carter,,,,,,,Radio Frequency Melting,,,,,,,,,,
60490a203e6da430a72138cc,Cu60Nd40,"Kim, S.-G.: Doctor Thesis, Tohoku University, 1992.",CR,Melt Spinning,Ribbon,Width X Thickness,1,0.02,AXS SEM TEM XRD,Carter,,,,,,,Radio Frequency Melting,,,,,,,,,,
60490a203e6da430a72138cd,Cu60Ni10Ti30,"Aoki, K., Masumoto, T.: MRS Int. Meet. Advanced Materials 3 (1989) 393-398.",AM,Melt Spinning,Ribbon,,,, TEM XRD,Carter,,,,,,,Arc Melting,,,,,,,,,,
60490a203e6da430a72138ce,Cu60Ni10Zr30,"Zhang, T., Inoue, A., Masumoto, T.: Mater. Sci. Eng. A 181/182 (1994) 1423-1426. ",AM,Melt Spinning,Ribbon,Width X Thickness,1,0.2,TEM  XRD,Carter,,,10.1016/0921-5093(94)90877-X,,,,Radio Frequency Melting,,,,,,,,,,
60490a203e6da430a72138cf,Cu60Ni10Zr30,"Lasocka, M., Harmelin, M., Bigot, J.: Proc. 5th Int. Conf. Rapidly Quenched Met.,W√ºrzburg, Steeb, S., Warlimont, H. (eds.), Elsevier Science Publishers B.V. 1 (1985) 335-338.",AM,Quenching,Ribbon,,,, XRD,Carter,,,10.1016/B978-0-444-86939-5.50084-1,,,,,,,,,,,,,,
60490a203e6da430a72138d0,Cu60Ni20Zr20,"Zhang, T., Inoue, A., Masumoto, T.: Mater. Sci. Eng. A 181/182 (1994) 1423-1426. ",CR,Melt Spinning,Ribbon,Width X Thickness,1,0.2,TEM  XRD,Carter,,,10.1016/0921-5093(94)90877-X,,,,Radio Frequency Melting,,,,,,,,,,
60490a203e6da430a72138d1,Cu60Ni2Zr38,"Lasocka, M., Harmelin, M., Bigot, J.: Proc. 5th Int. Conf. Rapidly Quenched Met.,W√ºrzburg, Steeb, S., Warlimont, H. (eds.), Elsevier Science Publishers B.V. 1 (1985) 335-338.",AM,Quenching,Ribbon,,,, XRD,Carter,,,10.1016/B978-0-444-86939-5.50084-1,,,,,,,,,,,,,,
60490a203e6da430a72138d2,Cu60Ni4Zr36,"Lasocka, M., Harmelin, M., Bigot, J.: Proc. 5th Int. Conf. Rapidly Quenched Met.,W√ºrzburg, Steeb, S., Warlimont, H. (eds.), Elsevier Science Publishers B.V. 1 (1985) 335-338.",AM,Quenching,Ribbon,,,, XRD,Carter,,,10.1016/B978-0-444-86939-5.50084-1,,,,,,,,,,,,,,
60490a203e6da430a72138d3,Cu60Ni6Zr34,"Lasocka, M., Harmelin, M., Bigot, J.: Proc. 5th Int. Conf. Rapidly Quenched Met.,W√ºrzburg, Steeb, S., Warlimont, H. (eds.), Elsevier Science Publishers B.V. 1 (1985) 335-338.",AM,Quenching,Ribbon,,,, XRD,Carter,,,10.1016/B978-0-444-86939-5.50084-1,,,,,,,,,,,,,,
60490a203e6da430a72138d4,Cu60Ti10Zr30,,,,,,,,,Lane,720.0,1160.0,10.1016/j.jallcom.2008.07.087,4.0,757.0,,,,,,,,,,,,
60490a203e6da430a72138d5,Cu60Ti10Zr30,,,,,,,,,Ben,724.0,1175.0,10.1016/j.jallcom.2008.07.087,2.0,746.0,,,,,,,,,,,,
60490a203e6da430a72138d6,Cu60Ti10Zr30,"E.S. Park, H.J. Chang, D.H. Kim, T. Ohkubo, K. Hono, Scripta Mater. 54(2006) 1569. ",AM,Melt Casting,Rod,,,,,Carter,724.0,1175.0,10.1016/j.scriptamat.2006.01.023,2.0,746.0,,,,,,,,,,,,
60490a203e6da430a72138d7,Cu60Ti10Zr30,,,,,,,,,Lane,713.0,1151.0,10.1016/j.jallcom.2008.07.087,4.0,750.0,,,,,,,,,,,,
60490a203e6da430a72138d8,Cu60Ti10Zr30,"Qin, C.L., Zhang, W., Asami, K., Kimura, H., Inoue, A.: Journal of Materials Research 22 (2007) 1710–1717.",AM,Melt Casting,Rod,,,,,Carter,719.0,1170.0,10.1557/JMR.2007.0206,4.0,759.0,,,,,,,,,,,,
60490a203e6da430a72138d9,Cu60Ti10Zr30,,,,,,,,,Lane,724.0,1175.0,10.1016/j.jallcom.2008.07.087,2.0,746.0,,,,,,,,,,,,
60490a203e6da430a72138da,Cu60Ti10Zr30,"A. Inoue, W. Zhang, J. Saida, Mater. Trans. 45 (2004) 1153.",AM,Melt Casting,Wedge,,,,,Carter,720.0,1160.0,10.2320/matertrans.45.1153,,757.0,,,,,4.0,,,,,,,
60490a203e6da430a72138db,Cu60Ti10Zr30,"Q.S. Zhang, H.F. Zhang, Y.F. Deng, B.Z. Ding, Z.Q. Hu, Scripta Mater. 49(2003) 273. ",AM,Melt Casting,Rod,,,,,Carter,713.0,1151.0,10.1016/S1359-6462(03)00285-9,4.0,750.0,,,,,,,,,,,,
60490a203e6da430a72138dc,Cu60Ti10Zr30,"Amiya, K., Nishiyama, N., Inoue, A., Masumoto, T.: Mater. Sci. Eng. A 179/180 (1994)692-696.",AM,Mechanical,Powder,,,,TEM XRD,Carter,,,10.1016/0921-5093(94)90294-1,,,,Arc Melting,Ar-gas,,,,,,,,,
60490a203e6da430a72138dd,Cu60Ti20Zr20,"Amiya, K., Nishiyama, N., Inoue, A., Masumoto, T.: Mater. Sci. Eng. A 179/180 (1994)692-696.",AM,Mechanical,Powder,,,,TEM XRD,Carter,,,10.1016/0921-5093(94)90294-1,,,,Arc Melting,Ar-gas,,,,,,,,,
60490a203e6da430a72138de,Cu60Ti25Zr15,"Woychik, C.G., Massalski, T.B.: Proc. 5th Int. Conf. Rapidly Quenched Met., W√ºrzburg,Steeb, S., Warlimont, H. (eds.), Elsevier Science Publishers B.V. 1 (1985) 207-210.",AM,Melt Spinning,Ribbon,,,,TEM XRD,Carter,,,10.1016/B978-0-444-86939-5.50052-X,,,,Radio Frequency Melting,,,,,,,,,,
60490a203e6da430a72138df,Cu60Ti25Zr15,"Baxi, H., Massalski, T.B.: Mater. Sci. Eng. 97 (1988) 291-296.",AM,Melt Spinning,Ribbon,,,,TEM XRD,Carter,,,10.1016/0025-5416(88)90059-6,,,,,,,,,,,,,,
60490a203e6da430a72138e0,Cu60Ti30Zr10,"Amiya, K., Nishiyama, N., Inoue, A., Masumoto, T.: Mater. Sci. Eng. A 179/180 (1994)692-696.",AM,Mechanical,Powder,,,,TEM XRD,Carter,,,10.1016/0921-5093(94)90294-1,,,,Arc Melting,Ar-gas,,,,,,,,,
60490a203e6da430a72138e1,Cu60Ti40,"Aoki, K., Masumoto, T.: MRS Int. Meet. Advanced Materials 3 (1989) 393-398.",AM,Melt Spinning,Ribbon,,,,['XRD' ' TEM XRD'],Carter,,,,,,,Arc Melting,Ar-gas,,,,,,,,,
60490a203e6da430a72138e2,Cu60Ti40,"Amiya, K., Nishiyama, N., Inoue, A., Masumoto, T.: Mater. Sci. Eng. A 179/180 (1994)692-696.",AC,Mechanical,Powder,,,,TEM XRD,Carter,,,10.1016/0921-5093(94)90294-1,,,,Arc Melting,Ar-gas,,,,,,,,,
60490a203e6da430a72138e3,Cu60Ti40,"Woychik, C.G., Massalski, T.B.: Proc. 5th Int. Conf. Rapidly Quenched Met., W√ºrzburg,Steeb, S., Warlimont, H. (eds.), Elsevier Science Publishers B.V. 1 (1985) 207-210.",AM,Melt Spinning,Ribbon,,,,TEM XRD,Carter,,,10.1016/B978-0-444-86939-5.50052-X,,,,Radio Frequency Melting,,,,,,,,,,
60490a203e6da430a72138e4,Cu60Ti7Zr33,"Chun-Li Dai, Hua Guo, Yong Shen, Yi Li, En Ma, Jian Xu, Scripta Mater.54 (2006) 1403. ",AM,Melt Casting,Rod,,,,,Carter,740.0,1191.0,10.1016/j.scriptamat.2005.11.077,3.0,768.0,,,,,,,,,,,,
60490a203e6da430a72138e5,Cu60Ti7Zr33,,,,,,,,,Lane,740.0,1191.0,10.1016/j.jallcom.2008.07.087,3.0,768.0,,,,,,,,,,,,
60490a203e6da430a72138e6,Cu60Ti7Zr33,,,,,,,,,Ben,740.0,1191.0,10.1016/j.jallcom.2008.07.087,3.0,768.0,,,,,,,,,,,,
60490a203e6da430a72138e7,Cu60Zr40,,,,,,,,,Ben,740.0,1198.0,10.1179/095066010X12646898728200,,760.0,,,,,,,,,,,,
60490a203e6da430a72138e8,Cu60Zr40,"Taniwaki, M. Hatta, E., Maeda, M.: Mater. Sci. Eng. 99 (1988) 285-288.",AM,Melt Spinning,Ribbon,,,,,Carter,,,10.1016/0025-5416(88)90341-2,,,,Radio Frequency Melting,Ar-gas,,,,,,,,,
60490a203e6da430a72138e9,Cu60Zr40,"Amiya, K., Nishiyama, N., Inoue, A., Masumoto, T.: Mater. Sci. Eng. A 179/180 (1994)692-696.",AC,Mechanical,Powder,,,,TEM XRD,Carter,,,10.1016/0921-5093(94)90294-1,,,,Arc Melting,Ar-gas,,,,,,,,,
60490a203e6da430a72138ea,Cu60Zr40,"Zhang, T., Inoue, A., Masumoto, T.: Mater. Sci. Eng. A 181/182 (1994) 1423-1426. ",AM,Melt Spinning,Ribbon,Width X Thickness,1,0.2,TEM  XRD,Carter,,,10.1016/0921-5093(94)90877-X,,,,Radio Frequency Melting,,,,,,,,,,
60490a203e6da430a72138eb,Cu60Zr40,"Park, E.S., Chang, H.J., Kim, D.H.: Acta Mater. 56 (2008) 3120-3131.",AM,Melt Casting,Rod,,,,,Carter,726.0,1221.0,10.1016/j.actamat.2008.02.044,1.0,776.0,,,,,,,,,,,,
60490a203e6da430a72138ec,Cu60Zr40,"Argon, A.S., Kuo, H.Y.: J. Non-Cryst. Solids 37 (1980) 241-266.",AM,Melt Spinning,Ribbon,,,,,Carter,,,10.1016/0022-3093(80)90155-6,,,,Radio Frequency Melting,,,,,,,,,,
60490a203e6da430a72138ed,Cu61.6Ni18.4P20,"Bakonyi, I., Ebert, H., Socher, W., Voitlander, J., Furo, I., Banki, P., Loas, A.,Mizutani, U.: Mater. Sci. Eng. 99 (1988) 301-304.",AM,Melt Spinning,Ribbon,,,, SEM  XRD,Carter,,,10.1016/0025-5416(88)90344-8,,,,,,,,,,,,,,
60490a203e6da430a72138ee,Cu62Zr38,"Woychik, C.G., Massalski, T.B.: Proc. 5th Int. Conf. Rapidly Quenched Met., W√ºrzburg,Steeb, S., Warlimont, H. (eds.), Elsevier Science Publishers B.V. 1 (1985) 207-210.",AM,Melt Spinning,Ribbon,,,,TEM XRD,Carter,,,10.1016/B978-0-444-86939-5.50052-X,,,,Radio Frequency Melting,,,,,,,,,,
60490a203e6da430a72138ef,Cu62Zr38,,,,,,,,,Ben,728.0,1158.0,10.1179/095066010X12646898728200,,793.0,,,,,,,,,,,,
60490a203e6da430a72138f0,Cu63Fe37,"Sumiyama, K., Nishi, K., Suzuki, K.: J. Phys. Condens. Matter 3 (1991) 9859-9869.",CR,Deposition,Thin Film,Thickness,.01-.03,,DSC XRD,Carter,,,10.1088/0953-8984/3/49/003,,,,,Ar-gas,,,,,,,,,
60490a203e6da430a72138f1,Cu64Zr36,,,,,,,,,Ben,787.0,1230.0,10.1016/j.jallcom.2008.07.087,2.0,833.0,,,,,,,,,,,,
60490a203e6da430a72138f2,Cu64Zr36,"G. Duan, K.D. Blauwe, M.L. Lind, J.P. Schramm, W.L. Johnson, Scripta Mater. 58(2008) 159. ",AM,Melt Casting,Rod,,,,,Carter,787.0,1230.0,10.1016/j.scriptamat.2007.10.001,2.0,833.0,,,,,,,,,,,,
60490a203e6da430a72138f3,Cu64Zr36,,,,,,,,,Lane,787.0,1230.0,10.1016/j.jallcom.2008.07.087,2.0,833.0,,,,,,,,,,,,
60490a203e6da430a72138f4,Cu65Hf35,,,,,,,,,Ben,781.0,1259.0,10.1179/095066010X12646898728200,,832.0,,,,,,,,,,,,
60490a203e6da430a72138f5,Cu65Ti20Zr15,"Woychik, C.G., Massalski, T.B.: Proc. 5th Int. Conf. Rapidly Quenched Met., W√ºrzburg,Steeb, S., Warlimont, H. (eds.), Elsevier Science Publishers B.V. 1 (1985) 207-210.",AM,Melt Spinning,Ribbon,,,,TEM XRD,Carter,,,10.1016/B978-0-444-86939-5.50052-X,,,,Radio Frequency Melting,,,,,,,,,,
60490a203e6da430a72138f6,Cu65Zr35,,,,,,,,,Ben,781.0,1248.0,10.1179/095066010X12646898728200,,798.0,,,,,,,,,,,,
60490a203e6da430a72138f7,Cu65Zr35,"Woychik, C.G., Massalski, T.B.: Proc. 5th Int. Conf. Rapidly Quenched Met., W√ºrzburg,Steeb, S., Warlimont, H. (eds.), Elsevier Science Publishers B.V. 1 (1985) 207-210.",AM,Melt Spinning,Ribbon,,,,TEM XRD,Carter,,,10.1016/B978-0-444-86939-5.50052-X,,,,Radio Frequency Melting,,,,,,,,,,
60490a203e6da430a72138f8,Cu66Ti34,"Woychik, C.G., Massalski, T.B.: Proc. 5th Int. Conf. Rapidly Quenched Met., W√ºrzburg,Steeb, S., Warlimont, H. (eds.), Elsevier Science Publishers B.V. 1 (1985) 207-210.",AC,Melt Spinning,Ribbon,,,,TEM XRD,Carter,,,10.1016/B978-0-444-86939-5.50052-X,,,,Radio Frequency Melting,,,,,,,,,,
60490a203e6da430a72138f9,Cu66Zr34,,,,,,,,,Ben,762.0,1263.0,10.1179/095066010X12646898728200,,785.0,,,,,,,,,,,,
60490a203e6da430a72138fa,Cu67Ni17P16,"Adlwarth, R., Selke, H., Ryder, P.L.: Mater. Sci. Eng. 97 (1988) 351-354.",AM,Melt Spinning,Ribbon,Width X Thickness,3.0-7.0,0.035-0.055,DSC  SEM  XRD,Carter,,,10.1016/0025-5416(88)90072-9,,,,,Ar-gas,,,,,,,,,
60490a203e6da430a72138fb,Cu67Ni17P16,"Adlwarth-Dieball, R., Ryder, P.L.: Mater. Sci. Eng. A 133 (1991) 359-362.",AM,Melt Spinning,Ribbon,,,, SEM  TEM  XRD,Carter,,,10.1016/0921-5093(91)90087-4,,,,,,,,,,,,,,
60490a203e6da430a72138fc,Cu69Ni13P18,"Adlwarth-Dieball, R., Ryder, P.L.: Mater. Sci. Eng. A 133 (1991) 359-362.",AM,Melt Spinning,Ribbon,,,, SEM  TEM  XRD,Carter,,,10.1016/0921-5093(91)90087-4,,,,,,,,,,,,,,
60490a203e6da430a72138fd,Cu69Ni13P18,"Adlwarth, R., Selke, H., Ryder, P.L.: Mater. Sci. Eng. 97 (1988) 351-354.",AM,Melt Spinning,Ribbon,Width X Thickness,3.0-7.0,0.035-0.055,DSC  SEM  XRD,Carter,,,10.1016/0025-5416(88)90072-9,,,,,Ar-gas,,,,,,,,,
60490a203e6da430a72138fe,Cu6Ni72P22,"Budurov, S., Fotty, V., Toncheva, S., Kovacheva, R.: Mater. Sci. Eng. A 133 (1991) 455-457.",AM,Melt Spinning,Ribbon,Thickness,0.025-0.045,, SEM  XRD,Carter,,,10.1016/0921-5093(91)90109-Z,,,,,,,,,,,,,,
60490a203e6da430a72138ff,Cu6Ni74P20,"Budurov, S., Fotty, V., Toncheva, S., Kovacheva, R.: Mater. Sci. Eng. A 133 (1991) 455-457.",AM,Melt Spinning,Ribbon,Thickness,0.025-0.045,, SEM  XRD,Carter,,,10.1016/0921-5093(91)90109-Z,,,,,,,,,,,,,,
60490a203e6da430a7213900,Cu6Ni76P18,"Budurov, S., Fotty, V., Toncheva, S., Kovacheva, R.: Mater. Sci. Eng. A 133 (1991) 455-457.",AM,Melt Spinning,Ribbon,Thickness,0.025-0.045,, SEM  XRD,Carter,,,10.1016/0921-5093(91)90109-Z,,,,,,,,,,,,,,
60490a203e6da430a7213901,Cu6P5Pd79Si10,,,,,,,,,Ben,609.0,995.0,10.1016/j.jallcom.2008.07.087,5.0,682.0,,,,,,,,,,,,
60490a203e6da430a7213902,Cu6P5Pd79Si10,,,,,,,,,Lane,609.0,995.0,10.1016/j.jallcom.2008.07.087,5.0,682.0,,,,,,,,,,,,
60490a203e6da430a7213903,Cu6P5Pd79Si10,"L. Liu, X. Zhao, C. Ma, S. Pang, T. Zhang, J. Non-Cryst. Solids 352 (2006)",AM,Melt Casting,Rod,,,,,Carter,609.0,995.0,10.1016/j.jnoncrysol.2006.09.025,5.0,682.0,,,,,,,,,,,,
60490a203e6da430a7213904,Cu6P5Pd79Si10,,AM,Melt Casting,Rod,,,,,Carter,609.0,995.0,10.1016/j.msea.2006.06.053,5.0,682.0,,,,,,,,,,,,
60490a203e6da430a7213905,Cu6Pd77.5Si16.5,"Cline, C.F., Hopper, R.W.: Scr. Metall. 11 (1977) 1137-1138.",AM,,Powder,,,,TEM  XRD ,Carter,,,10.1016/0036-9748(77)90321-0,,,,,,,,,,,,,,
60490a203e6da430a7213906,Cu6Pd77.5Si16.5,"Chelluri, B., Kirchheim, R.: J. Non-Cryst. Solids 54 (1983) 107-112.",AM,Melt Spinning,Ribbon,Width X Thickness,2,0.02,,Carter,,,10.1016/0022-3093(83)90085-6,,,,,,,,,,,,,,
60490a203e6da430a7213907,Cu6Pd77.5Si16.5,"Kijek, M., Ahmadzadeh, M., Cantor, B., Cahn, R.W.: Scr. Metall. 14 (1980) 1337-1340.",AM,,,,,,TEM  XRD ,Carter,,,10.1016/0036-9748(80)90190-8,,,,,,,,,,,,,,
60490a203e6da430a7213908,Cu6Pd77.5Si16.5,"Chen, H.S., Turnbull, D.: Acta Metall. 17 (1969) 1021-1031.",AM,,Foil,Thickness,0.01-0.06,,TEM  XRD ,Carter,,,10.1016/0001-6160(69)90048-0,,,,,,,,,,,,,,
60490a203e6da430a7213909,Cu6Pd77.5Si16.5,,,,,,,,,Lane,637.0,1058.0,10.1016/j.jallcom.2008.07.087,1.5,678.0,,,,,,,,,,,,
60490a203e6da430a721390a,Cu6Pd77.5Si16.5,,,,,,,,,Ben,637.0,1058.0,10.1016/j.jallcom.2008.07.087,,686.0,,,,,,,,,100.0,,,
60490a203e6da430a721390b,Cu6Pd77.5Si16.5,"Massalski, T.B., Mizutani, U., Hartwig, K.T., Hopper, R.W.: Proc. 3rd Int. Conf. Rapidly Quenched Met., London, Cantor, B. (ed.), The Metals Society 2 (1978) 81-88.",AM,Melt Spinning,Ribbon,Width X Thickness,1.5-2.0,0.03,TEM  XRD ,Carter,,,,,,,,,,,,,,,,,
60490a203e6da430a721390c,Cu6Pd77.5Si16.5,"Z.P. Lu, H. Tan, Y. Li, S.C. Ng, Scripta Mater. 42 (2000) 667.",AM,Melt Casting,Wedge,,,,,Carter,637.0,1058.1,10.1016/S1359-6462(99)00417-0,,678.0,,,,,1.5,,,,,,,
60490a203e6da430a721390d,Cu6Pd77.5Si16.5,"Q.J. Chen, J. Shen, D.L. Zhang, H.B. Fan, J.F. Sun, D.G. McCartney, Mater.Sci. Eng. A 433 (2006) 155. ",AM,Melt Casting,Rod,,,,,Carter,637.0,1058.0,10.1016/j.msea.2006.06.053,1.5,678.0,,,,,,,,,,,,
60490a203e6da430a721390e,Cu6Pd77.5Si16.5,,,,,,,,,Lane,622.0,1037.0,10.1038/ncomms10313,11.0,,,,,,,,,,,,,
60490a203e6da430a721390f,Cu6Pd77.5Si16.5,"Chen, H.S., Park, B.K.: Acta Metall. 21 (1973) 395-400.",AM,,Disk,Thickness,['8' '9'],,TEM  XRD ,Carter,,,10.1016/0001-6160(73)90196-X,,,,,,,,,,,,,,
60490a203e6da430a7213910,Cu6Pd77Si17,,,,,,,,,Lane,642.4,1128.0,10.1016/j.jallcom.2008.07.087,2.0,686.4,,,,,,,,,,,,
60490a203e6da430a7213911,Cu6Pd77Si17,,,,,,,,,Ben,642.0,1128.0,10.1016/j.jallcom.2008.07.087,,686.0,,,,,,,,,125.0,,,
60490a203e6da430a7213912,Cu6Pd77Si17,"Q.J. Chen, J. Shen, D.L. Zhang, H.B. Fan, J.F. Sun, D.G. McCartney, Mater.Sci. Eng. A 433 (2006) 155. ",AM,Melt Casting,Rod,,,,,Carter,642.0,1128.0,10.1016/j.msea.2006.06.053,2.0,686.0,,,,,,,,,,,,
60490a203e6da430a7213913,Cu6Pd77Si17,,,,,,,,,Lane,642.0,1128.0,10.1016/j.jallcom.2008.07.087,2.0,686.0,,,,,,,,,,,,
60490a203e6da430a7213914,Cu6Pd77Si17,"Chen, H.S.: Sci. Rep. Res. Inst. Tohoku Univ. Ser. A 27 (1979) 97-109.",AM,,,,,,TEM  XRD ,Carter,,,,,,,,,,,,,,,,,
60490a203e6da430a7213915,Cu6Pd77Si17,"Z.P. Lu, H. Tan, Y. Li, S.C. Ng, Scripta Mater. 42 (2000) 667.",AM,Melt Casting,Wedge,,,,,Carter,642.4,1128.4,10.1016/S1359-6462(99)00417-0,,686.4,,,,,2.0,,,,,,,
60490a203e6da430a7213916,Cu6Pd77Si17,"Matey, J. R., & Anderson, A. C. (1977). Low-temperature thermal conductivity of an amorphous palladium silicon alloy. Journal of Non-Crystalline Solids, 23(1), 129–137. doi:10.1016/0022-3093(77)90043-6 ",AM,Melt Casting,Rod,,,,,Carter,642.4,1128.0,10.1016/0022-3093(77)90043-6,2.0,686.4,,,,,,,,,,,,
60490a203e6da430a7213917,Cu7.7Mg85Ni2.6Y4.7,"Ma, H., Shi, L.-L., Xu, J., Ma, E.: Journal of Materials Research 22 (2007) 314–325.",AM,Melt Casting,Rod,,,,,Carter,,,10.1557/jmr.2007.0032,4.0,,,,,236.0,,,,,,,,
60490a203e6da430a7213918,Cu7.92Mg83Y4.08Zn5,"Hui, X., Dong, W., Chen, G.L., Yao, K.F.: Acta Materialia 55 (2007) 907–920.",AM,,,,,,,Carter,405.0,730.9,10.1016/j.actamat.2006.09.012,,442.0,705.6,,,,,,,,,,,
60490a203e6da430a7213919,Cu70Fe30,"Sumiyama, K., Nishi, K., Suzuki, K.: J. Phys. Condens. Matter 3 (1991) 9859-9869.",CR,Deposition,Thin Film,Thickness,.01-.03,,DSC XRD,Carter,,,10.1088/0953-8984/3/49/003,,,,,Ar-gas,,,,,,,,,
60490a203e6da430a721391a,Cu70Hf10Ni20,"Zhang, T., Inoue, A., Masumoto, T.: Mater. Sci. Eng. A 181/182 (1994) 1423-1426. ",CR,Melt Spinning,Ribbon,Width X Thickness,1,0.02,TEM XRD,Carter,,,10.1016/0921-5093(94)90877-X,,,,Radio Frequency Melting,Ar-gas,,,,,,,,,
60490a203e6da430a721391b,Cu70Hf20Ni10,"Zhang, T., Inoue, A., Masumoto, T.: Mater. Sci. Eng. A 181/182 (1994) 1423-1426. ",AC,Melt Spinning,Ribbon,Width X Thickness,1,0.02,TEM XRD,Carter,,,10.1016/0921-5093(94)90877-X,,,,Radio Frequency Melting,Ar-gas,,,,,,,,,
60490a203e6da430a721391c,Cu70Hf30,"Zhang, T., Inoue, A., Masumoto, T.: Mater. Sci. Eng. A 181/182 (1994) 1423-1426. ",AM,Melt Spinning,Ribbon,Width X Thickness,1,0.02,TEM XRD,Carter,,,10.1016/0921-5093(94)90877-X,,,,Radio Frequency Melting,Ar-gas,,,,,,,,,
60490a203e6da430a721391d,Cu70Mg10Nd20,"Kim, S.-G.: Doctor Thesis, Tohoku University, 1992.",CR,Melt Spinning,Ribbon,Width X Thickness,1,0.02,AXS SEM TEM XRD,Carter,,,,,,,Radio Frequency Melting,,,,,,,,,,
60490a203e6da430a721391e,Cu70Nd30,"Kim, S.-G.: Doctor Thesis, Tohoku University, 1992.",CR,Melt Spinning,Ribbon,Width X Thickness,1,0.02,AXS SEM TEM XRD,Carter,,,,,,,Radio Frequency Melting,,,,,,,,,,
60490a203e6da430a721391f,Cu70Ni10Ti20,"Aoki, K., Masumoto, T.: MRS Int. Meet. Advanced Materials 3 (1989) 393-398.",CR,Melt Spinning,Ribbon,,,, TEM XRD,Carter,,,,,,,Arc Melting,,,,,,,,,,
60490a203e6da430a7213920,Cu70Ni10Zr20,"Zhang, T., Inoue, A., Masumoto, T.: Mater. Sci. Eng. A 181/182 (1994) 1423-1426. ",CR,Melt Spinning,Ribbon,Width X Thickness,1,0.2,TEM  XRD,Carter,,,10.1016/0921-5093(94)90877-X,,,,Radio Frequency Melting,,,,,,,,,,
60490a203e6da430a7213921,Cu70Ni20Ti10,"Aoki, K., Masumoto, T.: MRS Int. Meet. Advanced Materials 3 (1989) 393-398.",CR,Melt Spinning,Ribbon,,,, TEM XRD,Carter,,,,,,,Arc Melting,,,,,,,,,,
60490a203e6da430a7213922,Cu70Pb1Zn29,"Burleigh, T.D., Johns, E.R.C., Latanision, R.M.: Proc. 5th Int. Conf. Rapidly QuenchedMet., W√ºrzburg, Steeb, S., Warlimont, H. (eds.), Elsevier Science Publishers B.V. 2 (1985)1457-1464.",AM,Melt Spinning,Ribbon,,,,OM,Carter,,,,,,,Radio Frequency Melting,,,,,,,,,,
60490a203e6da430a7213923,Cu70Ti10Zr20,"Amiya, K., Nishiyama, N., Inoue, A., Masumoto, T.: Mater. Sci. Eng. A 179/180 (1994)692-696.",CR,Mechanical,Powder,,,,TEM XRD,Carter,,,10.1016/0921-5093(94)90294-1,,,,Arc Melting,Ar-gas,,,,,,,,,
60490a203e6da430a7213924,Cu70Ti20Zr10,"Amiya, K., Nishiyama, N., Inoue, A., Masumoto, T.: Mater. Sci. Eng. A 179/180 (1994)692-696.",CR,Mechanical,Powder,,,,TEM XRD,Carter,,,10.1016/0921-5093(94)90294-1,,,,Arc Melting,Ar-gas,,,,,,,,,
60490a203e6da430a7213925,Cu70Ti30,"Amiya, K., Nishiyama, N., Inoue, A., Masumoto, T.: Mater. Sci. Eng. A 179/180 (1994)692-696.",CR,Mechanical,Powder,,,,TEM XRD,Carter,,,10.1016/0921-5093(94)90294-1,,,,Arc Melting,Ar-gas,,,,,,,,,
60490a203e6da430a7213926,Cu70Ti30,"Aoki, K., Masumoto, T.: MRS Int. Meet. Advanced Materials 3 (1989) 393-398.",AM,Melt Spinning,Ribbon,,,, TEM XRD,Carter,,,,,,,Arc Melting,,,,,,,,,,
60490a203e6da430a7213927,Cu70Zr30,"Zhang, T., Inoue, A., Masumoto, T.: Mater. Sci. Eng. A 181/182 (1994) 1423-1426. ",AM,Melt Spinning,Ribbon,Width X Thickness,1,0.2,TEM  XRD,Carter,,,10.1016/0921-5093(94)90877-X,,,,Radio Frequency Melting,,,,,,,,,,
60490a203e6da430a7213928,Cu70Zr30,"Woychik, C.G., Massalski, T.B.: Proc. 5th Int. Conf. Rapidly Quenched Met., W√ºrzburg,Steeb, S., Warlimont, H. (eds.), Elsevier Science Publishers B.V. 1 (1985) 207-210.",AM,Melt Spinning,Ribbon,,,,TEM XRD,Carter,,,10.1016/B978-0-444-86939-5.50052-X,,,,Radio Frequency Melting,,,,,,,,,,
60490a203e6da430a7213929,Cu71Fe29,"Sumiyama, K., Nishi, K., Suzuki, K.: J. Phys. Condens. Matter 3 (1991) 9859-9869.",CR,Deposition,Thin Film,Thickness,.01-.03,,DSC XRD,Carter,,,10.1088/0953-8984/3/49/003,,,,,Ar-gas,,,,,,,,,
60490a203e6da430a721392a,Cu71Ni11P18,"Kim, K.-J., El-Eskandarany, M.S., Sumiyama, K., Suzuki, K.: J. Non-Cryst. Solids 155(1993) 165-170.",AM,Mechanical,Powder,,,,XRD,Carter,,,10.1016/0022-3093(93)91321-S,,,,,Ar-gas,,,,,,,,,
60490a203e6da430a721392b,Cu71Ni11P18,"Yamaguchi, H., Oguchi, M., Harakawa, Y., Inoue, A., Masumoto, T.: Mater. Sci. Eng. A 181/182 (1994) 1383-1386. ",AM,Mechanical,Powder,,,, SEM  XRD,Carter,,,10.1016/0921-5093(94)90869-9,,,,,Ar-gas,,,,,,,,,
60490a203e6da430a721392c,Cu72Zr28,,,,,,,,,Ben,780.0,1358.0,10.1179/095066010X12646898728200,,804.0,,,,,,,,,,,,
60490a203e6da430a721392d,Cu73Ni11P16,"Adlwarth-Dieball, R., Ryder, P.L.: Mater. Sci. Eng. A 133 (1991) 359-362.",AM,Melt Spinning,Ribbon,,,, SEM  TEM  XRD,Carter,,,10.1016/0921-5093(91)90087-4,,,,,,,,,,,,,,
60490a203e6da430a721392e,Cu73Ti27,"Aoki, K., Masumoto, T.: MRS Int. Meet. Advanced Materials 3 (1989) 393-398.",AM,Melt Spinning,Ribbon,,,,XRD,Carter,,,,,,,Arc Melting,Ar-gas,,,,,,,,,
60490a203e6da430a721392f,Cu75Ti25,"Aoki, K., Masumoto, T.: MRS Int. Meet. Advanced Materials 3 (1989) 393-398.",AM,Melt Spinning,Ribbon,,,,['XRD' ' TEM XRD'],Carter,,,,,,,Arc Melting,Ar-gas,,,,,,,,,
60490a203e6da430a7213930,Cu75Ti25,"Woychik, C.G., Massalski, T.B.: Proc. 5th Int. Conf. Rapidly Quenched Met., W√ºrzburg,Steeb, S., Warlimont, H. (eds.), Elsevier Science Publishers B.V. 1 (1985) 207-210.",CR,Melt Spinning,Ribbon,,,,TEM XRD,Carter,,,10.1016/B978-0-444-86939-5.50052-X,,,,Radio Frequency Melting,,,,,,,,,,
60490a203e6da430a7213931,Cu75Ti8Zr17,"Woychik, C.G., Massalski, T.B.: Proc. 5th Int. Conf. Rapidly Quenched Met., W√ºrzburg,Steeb, S., Warlimont, H. (eds.), Elsevier Science Publishers B.V. 1 (1985) 207-210.",AC,Melt Spinning,Ribbon,,,,TEM XRD,Carter,,,10.1016/B978-0-444-86939-5.50052-X,,,,Radio Frequency Melting,,,,,,,,,,
60490a203e6da430a7213932,Cu75Zr25,"Woychik, C.G., Massalski, T.B.: Proc. 5th Int. Conf. Rapidly Quenched Met., W√ºrzburg,Steeb, S., Warlimont, H. (eds.), Elsevier Science Publishers B.V. 1 (1985) 207-210.",CR,Melt Spinning,Ribbon,,,,TEM XRD,Carter,,,10.1016/B978-0-444-86939-5.50052-X,,,,Radio Frequency Melting,,,,,,,,,,
60490a203e6da430a7213933,Cu76Fe24,"Sumiyama, K., Nishi, K., Suzuki, K.: J. Phys. Condens. Matter 3 (1991) 9859-9869.",CR,Deposition,Thin Film,Thickness,.01-.03,,DSC XRD,Carter,,,10.1088/0953-8984/3/49/003,,,,,Ar-gas,,,,,,,,,
60490a203e6da430a7213934,Cu78Yb22,"Hohl, G., Wastin, F., Sumiyama, K., Hihara, T., Yamauchi, H., Suzuki, K.: J. Magn. Magn.Mater. 128 (1993) 289-294.",AM,Deposition,Thin Film,,,,,Carter,,,10.1016/0304-8853(93)90473-F,,,,Arc Melting,,,,,,,,,,
60490a203e6da430a7213935,Cu7Pd73Si20,"Chen, H.S., Turnbull, D.: Acta Metall. 17 (1969) 1021-1031.",AM,,Foil,Thickness,0.01-0.06,,TEM  XRD ,Carter,,,10.1016/0001-6160(69)90048-0,,,,,,,,,,,,,,
60490a203e6da430a7213936,Cu7Pd76.5Si16.5,"Chen, H.S., Turnbull, D.: Acta Metall. 17 (1969) 1021-1031.",AM,,Foil,Thickness,0.01-0.06,,TEM  XRD ,Carter,,,10.1016/0001-6160(69)90048-0,,,,,,,,,,,,,,
60490a203e6da430a7213937,Cu7Pd76Si17,"Massalski, T.B., Mizutani, U., Hartwig, K.T., Hopper, R.W.: Proc. 3rd Int. Conf. Rapidly Quenched Met., London, Cantor, B. (ed.), The Metals Society 2 (1978) 81-88.",AM,Melt Spinning,Ribbon,Width X Thickness,1.5-2.0,0.03,TEM  XRD ,Carter,,,,,,,,,,,,,,,,,
60490a203e6da430a7213938,Cu8.7Mg83Ni2.9Y5.4,"Ma, H., Shi, L.-L., Xu, J., Ma, E.: Journal of Materials Research 22 (2007) 314–325.",AM,Melt Casting,Rod,,,,,Carter,,,10.1557/jmr.2007.0032,4.0,,,,,273.0,,,,,,,,
60490a203e6da430a7213939,Cu80Nd20,"Kim, S.-G.: Doctor Thesis, Tohoku University, 1992.",CR,Melt Spinning,Ribbon,Width X Thickness,1,0.02,AXS SEM TEM XRD,Carter,,,,,,,Radio Frequency Melting,,,,,,,,,,
60490a203e6da430a721393a,Cu80Ni10Ti10,"Aoki, K., Masumoto, T.: MRS Int. Meet. Advanced Materials 3 (1989) 393-398.",CR,Melt Spinning,Ribbon,,,, TEM XRD,Carter,,,,,,,Arc Melting,,,,,,,,,,
60490a203e6da430a721393b,Cu80Ti20,"Aoki, K., Masumoto, T.: MRS Int. Meet. Advanced Materials 3 (1989) 393-398.",AC,Melt Spinning,Ribbon,,,,['XRD' ' TEM XRD'],Carter,,,,,,,Arc Melting,Ar-gas,,,,,,,,,
60490a203e6da430a721393c,Cu80Zr20,"Woychik, C.G., Massalski, T.B.: Proc. 5th Int. Conf. Rapidly Quenched Met., W√ºrzburg,Steeb, S., Warlimont, H. (eds.), Elsevier Science Publishers B.V. 1 (1985) 207-210.",CR,Melt Spinning,Ribbon,,,,TEM XRD,Carter,,,10.1016/B978-0-444-86939-5.50052-X,,,,Radio Frequency Melting,,,,,,,,,,
60490a203e6da430a721393d,Cu82Yb18,"Hohl, G., Wastin, F., Sumiyama, K., Hihara, T., Yamauchi, H., Suzuki, K.: J. Magn. Magn.Mater. 128 (1993) 289-294.",AM,Deposition,Thin Film,,,,,Carter,,,10.1016/0304-8853(93)90473-F,,,,Arc Melting,,,,,,,,,,
60490a203e6da430a721393e,Cu85Ti15,"Woychik, C.G., Massalski, T.B.: Proc. 5th Int. Conf. Rapidly Quenched Met., W√ºrzburg,Steeb, S., Warlimont, H. (eds.), Elsevier Science Publishers B.V. 1 (1985) 207-210.",CR,Melt Spinning,Ribbon,,,,TEM XRD,Carter,,,10.1016/B978-0-444-86939-5.50052-X,,,,Radio Frequency Melting,,,,,,,,,,
60490a203e6da430a721393f,Cu8Mg80Y12,"Mizutani, U., Sugiura, H., Yamada, Y., Sugiura, Y., Matsuda, T.: Mater. Sci. Eng. A179/180 (1994) 132-136.",AM,Melt Spinning,Ribbon,,,, XRD,Carter,,,10.1016/0921-5093(94)90179-1,,,,,,,,,,,,,,
60490a203e6da430a7213940,Cu8Mg80Y12,"Mizutani, U., Tanaka, K., Matsuda, T., Suzuki, N., Fukunaga, T., Ozaki, Y., Yamada, Y.,Nakayama, K.: J. Non-Cryst. Solids 156-158 (1993) 297-301.",AM,Melt Spinning,Ribbon,,,, SEM  TEM  XRD,Carter,,,10.1016/0022-3093(93)90183-X,,,,,,,,,,,,,,
60490a203e6da430a7213941,Cu8Ni70P22,"Budurov, S., Fotty, V., Toncheva, S., Kovacheva, R.: Mater. Sci. Eng. A 133 (1991) 455-457.",AM,Melt Spinning,Ribbon,Thickness,0.025-0.045,, SEM  XRD,Carter,,,10.1016/0921-5093(91)90109-Z,,,,,,,,,,,,,,
60490a203e6da430a7213942,Cu8Ni72P20,"Budurov, S., Fotty, V., Toncheva, S., Kovacheva, R.: Mater. Sci. Eng. A 133 (1991) 455-457.",AM,Melt Spinning,Ribbon,Thickness,0.025-0.045,, SEM  XRD,Carter,,,10.1016/0921-5093(91)90109-Z,,,,,,,,,,,,,,
60490a203e6da430a7213943,Cu8Ni74P18,"Budurov, S., Fotty, V., Toncheva, S., Kovacheva, R.: Mater. Sci. Eng. A 133 (1991) 455-457.",AM,Melt Spinning,Ribbon,Thickness,0.025-0.045,, SEM  XRD,Carter,,,10.1016/0921-5093(91)90109-Z,,,,,,,,,,,,,,
60490a203e6da430a7213944,Cu8Pd74Si18,"Massalski, T.B., Mizutani, U., Hartwig, K.T., Hopper, R.W.: Proc. 3rd Int. Conf. Rapidly Quenched Met., London, Cantor, B. (ed.), The Metals Society 2 (1978) 81-88.",AM,Melt Spinning,Ribbon,Width X Thickness,1.5-2.0,0.03,TEM  XRD ,Carter,,,,,,,,,,,,,,,,,
60490a203e6da430a7213945,Cu8Pd75.8Si16.2,"Chen, H.S., Park, B.K.: Acta Metall. 21 (1973) 395-400.",AM,,Disk,Thickness,11,,TEM  XRD ,Carter,,,10.1016/0001-6160(73)90196-X,,,,,,,,,,,,,,
60490a203e6da430a7213946,Cu8Pd75.8Si16.2,"Turnbull, D.: Scr. Metall. 11 (1977) 1131-1136.",AM,,,,,,TEM  XRD ,Carter,,,10.1016/0036-9748(77)90320-9,,,,,,,,,,,,,,
60490a203e6da430a7213947,Cu9.3Mg81Y5Zn4.7,"Hui, X., Dong, W., Chen, G.L., Yao, K.F.: Acta Materialia 55 (2007) 907–920.",AM,,,,,,,Carter,,,10.1016/j.actamat.2006.09.012,,,,,,1163.0,,19.2,,,,,,
60490a203e6da430a7213948,Cu9.5Mg81.5Ni3.2Y5.8,"Ma, H., Shi, L.-L., Xu, J., Ma, E.: Journal of Materials Research 22 (2007) 314–325.",AM,Melt Casting,Rod,,,,,Carter,,,10.1557/jmr.2007.0032,4.0,,,,,335.0,,,,,,,,
60490a203e6da430a7213949,Cu90Fe10,"Sumiyama, K., Nishi, K., Suzuki, K.: J. Phys. Condens. Matter 3 (1991) 9859-9869.",CR,Deposition,Thin Film,Thickness,.01-.03,,DSC XRD,Carter,,,10.1088/0953-8984/3/49/003,,,,,Ar-gas,,,,,,,,,
60490a203e6da430a721394a,Cu90Ti10,"Aoki, K., Masumoto, T.: MRS Int. Meet. Advanced Materials 3 (1989) 393-398.",CR,Melt Spinning,Ribbon,,,, TEM XRD,Carter,,,,,,,Arc Melting,,,,,,,,,,
60490a203e6da430a721394b,Cu95Zr5,"Woychik, C.G., Massalski, T.B.: Proc. 5th Int. Conf. Rapidly Quenched Met., W√ºrzburg,Steeb, S., Warlimont, H. (eds.), Elsevier Science Publishers B.V. 1 (1985) 207-210.",CR,Melt Spinning,Ribbon,,,,TEM XRD,Carter,,,10.1016/B978-0-444-86939-5.50052-X,,,,Radio Frequency Melting,,,,,,,,,,
60490a203e6da430a721394c,Cu9Pd75Si16,"Massalski, T.B., Mizutani, U., Hartwig, K.T., Hopper, R.W.: Proc. 3rd Int. Conf. Rapidly Quenched Met., London, Cantor, B. (ed.), The Metals Society 2 (1978) 81-88.",AM,Melt Spinning,Ribbon,Width X Thickness,1.5-2.0,0.03,TEM  XRD ,Carter,,,,,,,,,,,,,,,,,
60490a203e6da430a721394d,D13Ni43.5Zr43.5,"Suzuki, K., Hayashi, N., Tomizuka, Y., Fukunaga, T., Kai, K., Watanabe, N.: J. Non-Cryst.Solids 61-62 (1984) 637-642.",AM,Melt Spinning,Ribbon,Width X Thickness,2,0.03,,Carter,,,10.1016/0022-3093(84)90617-3,,,,Radio Frequency Melting,,,,,,,,,,
60490a203e6da430a721394e,D5.59Ni19.24Zr75.17,"Suzuki, K., Hayashi, N., Tomizuka, Y., Fukunaga, T., Kai, K., Watanabe, N.: J. Non-Cryst.Solids 61-62 (1984) 637-642.",AM,Melt Spinning,Ribbon,Width X Thickness,2,0.03,,Carter,,,10.1016/0022-3093(84)90617-3,,,,Radio Frequency Melting,,,,,,,,,,
60490a203e6da430a721394f,D5.94Ni17.34Zr76.72,"Suzuki, K., Hayashi, N., Tomizuka, Y., Fukunaga, T., Kai, K., Watanabe, N.: J. Non-Cryst.Solids 61-62 (1984) 637-642.",AM,Melt Spinning,Ribbon,Width X Thickness,2,0.03,,Carter,,,10.1016/0022-3093(84)90617-3,,,,Radio Frequency Melting,,,,,,,,,,
60490a203e6da430a7213950,D7.4Ni9.32Zr83.28,"Suzuki, K., Hayashi, N., Tomizuka, Y., Fukunaga, T., Kai, K., Watanabe, N.: J. Non-Cryst.Solids 61-62 (1984) 637-642.",AM,Melt Spinning,Ribbon,Width X Thickness,2,0.03,,Carter,,,10.1016/0022-3093(84)90617-3,,,,Radio Frequency Melting,,,,,,,,,,
60490a203e6da430a7213951,Dy0.3Fe89.7Zr10,"Nicolaides, G.K., Gong, W., Hadjipanayis, G.C., Rao, K.V.: Mater. Sci. Eng. 99 (1988) 69-72.",AM,Melt Spinning,Ribbon,Width X Thickness,1-1.5, 15-0.02,,Carter,,,10.1016/0025-5416(88)90294-7,,,,Radio Frequency Melting,,,,,,,,,,
60490a203e6da430a7213952,Dy84Fe6Zr10,"Nicolaides, G.K., Gong, W., Hadjipanayis, G.C., Rao, K.V.: Mater. Sci. Eng. 99 (1988) 69-72.",CR,Melt Spinning,Ribbon,Width X Thickness,1-1.5, 15-0.02,,Carter,,,10.1016/0025-5416(88)90294-7,,,,Radio Frequency Melting,,,,,,,,,,
60490a203e6da430a7213953,Dy88Fe2Zr10,"Nicolaides, G.K., Gong, W., Hadjipanayis, G.C., Rao, K.V.: Mater. Sci. Eng. 99 (1988) 69-72.",AM,Melt Spinning,Ribbon,Width X Thickness,1-1.5, 15-0.02,,Carter,,,10.1016/0025-5416(88)90294-7,,,,Radio Frequency Melting,,,,,,,,,,
60490a203e6da430a7213954,Fe1.7Pd81.8Si16.5," Chen, H.S.: Acta Metall. 22 (1974) 1505-1511.",AM,Melt Spinning,Foil,Width X Thickness,3,0.05,TEM  XRD ,Carter,,,,,,,,,,,,,,,,,
60490a203e6da430a7213955,Fe10Ga18Gd72,"Sellmyer, D.J., Robbins, C.G., O'Shea, M.J.: J. Non-Cryst. Solids 61-62 (1984) 655-660.",AM,Melt Spinning,Ribbon,,,,,Carter,,,10.1016/0022-3093(84)90620-3,,,,,,,,,,,,,,
60490a203e6da430a7213956,Fe10Ni29.7Zr60.3,"Mizutani, U., Mishima, C., Goto, T.: J. Phys. Condens. Matter 1 (1989) 1831-1842.",AM,Melt Spinning,Ribbon,,,,XRD ,Carter,,,10.1088/0953-8984/1/10/004,,,,Radio Frequency Melting,,,,,,,,,,
60490a203e6da430a7213957,Fe10Ni70P20,"['Varga, L., Tompa, K.: Proc. 4th Int. Conf. Rapidly Quenched Met., Sendai, Masumoto, T.,Suzuki, K. (eds.), The Japan Institute of Metals 2 (1982) 1299-1302.'
 'Asami, K., Hashimoto, K., Ashworth, V.: Proc. Symp. Corros. Electrochem. Catal. Met.Glasses, Diegle, R.B., Hashimoto, K. (eds.), Pennington: The Electrochem. Soc., 1988,p. 359-370.']",AM,Melt Spinning,['Ribbon' 'Thin Film'],Width X Thickness,1.0-3.0,20.0-0.03,TEM  XRD,Carter,,,,,,,Radio Frequency Melting,,,,,,,,,,
60490a203e6da430a7213958,Fe10Pd73.5Si16.5," Chen, H.S.: Acta Metall. 22 (1974) 1505-1511.",AM,Melt Spinning,Foil,Width X Thickness,3,0.05,TEM  XRD ,Carter,,,,,,,,,,,,,,,,,
60490a203e6da430a7213959,Fe10Si15Zr75,"Inoue, A., Takahashi, Y., Suryanarayana, C., Masumoto, T.: J. Mater. Sci. 17 (1982) 3253-3262.",AM,Melt Spinning,Ribbon,,,,,Carter,,,,,,,Arc Melting,Ar-gas,,,,,,,,,
60490a203e6da430a721395a,Fe10Si15Zr75,"Inoue, A., Chen, H.S., Krause, J.T., Masumoto, T.: J. Non-Cryst. Solids 68 (1984) 63-73.",AM,Melt Spinning,Ribbon,Width X Thickness,1,0.02,,Carter,,,10.1016/0022-3093(84)90034-6,,,,Radio Frequency Melting,,,,,,,,,,
60490a203e6da430a721395b,Fe12.5Pd71Si16.5," Chen, H.S.: Acta Metall. 22 (1974) 1505-1511.",AM,Melt Spinning,Foil,Width X Thickness,3,0.05,TEM  XRD ,Carter,,,,,,,,,,,,,,,,,
60490a203e6da430a721395c,Fe12Si16Ti72,"Polk, D.E., Calka, A., Giessen, B.C.: Acta Metall. 26 (1978) 1097-1103.",AM,Melt Spinning,Ribbon,,,,,Carter,,,10.1016/0001-6160(78)90137-2,,,,Arc Melting,,,,,,,,,,
60490a203e6da430a721395d,Fe13.2Ni19.8Zr67,"Altounian, Z., Dantu, S.V., Dikeakos, M.: Phys. Rev. B 49 (1994) 8621-8626.",AM,Melt Spinning,Ribbon,,,,XRD ,Carter,,,10.1103/PhysRevB.49.8621,,,,Radio Frequency Melting,,,,,,,,,,
60490a203e6da430a721395e,Fe13Pd67Si20,"Cowlam, N., Davies, H.A., Dini, K.: J. Non-Cryst. Solids 40 (1980) 377-391.",AM,Mechanical,Ribbon,,,,TEM ,Carter,,,10.1016/0022-3093(80)90114-3,,,,,,,,,,,,,,
60490a203e6da430a721395f,Fe15Ni25P20Pd40,"He, Y., Shen, T., Schwarz, R.B.: Metallurgical and Materials Transactions A: Physical Metallurgy and Materials Science. 297 (1998) 1795–1804.",AM,,,,,,,Carter,603.0,,10.1007/s11661-998-0002-8,,676.0,,,,,,,,,,,,
60490a203e6da430a7213960,Fe15Ni65P20,"Asami, K., Hashimoto, K., Ashworth, V.: Proc. Symp. Corros. Electrochem. Catal. Met.Glasses, Diegle, R.B., Hashimoto, K. (eds.), Pennington: The Electrochem. Soc., 1988,p. 359-370.",AM,Melt Spinning,Thin Film,,,,TEM  XRD,Carter,,,,,,,,,,,,,,,,,
60490a203e6da430a7213961,Fe15Pd68.5Si16.5," Chen, H.S.: Acta Metall. 22 (1974) 1505-1511.",CR,Melt Spinning,Foil,Width X Thickness,3,0.05,TEM  XRD ,Carter,,,,,,,,,,,,,,,,,
60490a203e6da430a7213962,Fe15Si15Zr70,"Inoue, A., Takahashi, Y., Suryanarayana, C., Masumoto, T.: J. Mater. Sci. 17 (1982) 3253-3262.",AM,Melt Spinning,Ribbon,,,,,Carter,,,,,,,Arc Melting,Ar-gas,,,,,,,,,
60490a203e6da430a7213963,Fe16.5Ni16.5Zr67,"Altounian, Z., Dantu, S.V., Dikeakos, M.: Phys. Rev. B 49 (1994) 8621-8626.",AM,Melt Spinning,Ribbon,,,,XRD ,Carter,,,10.1103/PhysRevB.49.8621,,,,Radio Frequency Melting,,,,,,,,,,
60490a203e6da430a7213964,Fe16Ni64P20,"Jiang, H.G., Wang, J.T., Ding, B.Z.: J. Non-Cryst. Solids 156-158 (1993) 837-840.",AM,Melt Spinning,Ribbon,Width X Thickness,3,0.02,TEM  XRD,Carter,,,10.1016/0022-3093(93)90081-8,,,,Radio Frequency Melting,Air,,,,,,,,,
60490a203e6da430a7213965,Fe18Ni72Zr10,"Shirakawa, K., Fukamichi, K., Kaneko, T., Masumoto, T.: Sci. Rep. Res. Inst. TohokuUniv. Ser. A 31 (1983) 54-78.",AM,Melt Spinning,Ribbon,,,,XRD ,Carter,,,,,,,Radio Frequency Melting,,,,,,,,,,
60490a203e6da430a7213966,Fe1Ni79P20,"Varga, L., Tompa, K.: Proc. 4th Int. Conf. Rapidly Quenched Met., Sendai, Masumoto, T.,Suzuki, K. (eds.), The Japan Institute of Metals 2 (1982) 1299-1302.",AM,Melt Spinning,Ribbon,Width X Thickness,1.0-3.0,20.0-0.03,TEM  XRD,Carter,,,,,,,Radio Frequency Melting,,,,,,,,,,
60490a203e6da430a7213967,Fe1Pd79Si20,"Bartsch, G.E.A., Glozbach, P., Just, T.: Proc. 2nd Int. Conf. Rapidly Quenched Met., Cambridge, Massachusetts, Grant, N.J., Giessen, B.C. (eds.), The Massachusetts Institute of Technology 1 (1976) 343-350.",AM,Mechanical,,,,,TEM ,Carter,,,,,,,,,,,,,,,,,
60490a203e6da430a7213968,Fe20.2Ni12.8Zr67,"Altounian, Z., Dantu, S.V., Dikeakos, M.: Phys. Rev. B 49 (1994) 8621-8626.",AM,Melt Spinning,Ribbon,,,,XRD ,Carter,,,10.1103/PhysRevB.49.8621,,,,Radio Frequency Melting,,,,,,,,,,
60490a203e6da430a7213969,Fe20Ni20P20Pd40,"He, Y., Shen, T., Schwarz, R.B.: Metallurgical and Materials Transactions A: Physical Metallurgy and Materials Science. 297 (1998) 1795–1804.",AM,,,,,,,Carter,598.0,,10.1007/s11661-998-0002-8,,,,,,,,,,,,,,
60490a203e6da430a721396a,Fe20Ni26.4Zr53.6,"Mizutani, U., Mishima, C., Goto, T.: J. Phys. Condens. Matter 1 (1989) 1831-1842.",AM,Melt Spinning,Ribbon,,,,XRD ,Carter,,,10.1088/0953-8984/1/10/004,,,,Radio Frequency Melting,,,,,,,,,,
60490a203e6da430a721396b,Fe20Ni60P20,"['Varga, L., Tompa, K.: Proc. 4th Int. Conf. Rapidly Quenched Met., Sendai, Masumoto, T.,Suzuki, K. (eds.), The Japan Institute of Metals 2 (1982) 1299-1302.'
 'Asami, K., Hashimoto, K., Ashworth, V.: Proc. Symp. Corros. Electrochem. Catal. Met.Glasses, Diegle, R.B., Hashimoto, K. (eds.), Pennington: The Electrochem. Soc., 1988,p. 359-370.']",AM,Melt Spinning,['Ribbon' 'Thin Film'],Width X Thickness,1.0-3.0,20.0-0.03,TEM  XRD,Carter,,,,,,,Radio Frequency Melting,,,,,,,,,,
60490a203e6da430a721396c,Fe20Si15Zr65,"Inoue, A., Takahashi, Y., Suryanarayana, C., Masumoto, T.: J. Mater. Sci. 17 (1982) 3253-3262.",AM,Melt Spinning,Ribbon,,,,,Carter,,,,,,,Arc Melting,Ar-gas,,,,,,,,,
60490a203e6da430a721396d,Fe20Si65Zr15,"Biegel, W., Krebs, H.U., Michaelsen, C., Freyhardt, H.C., Hellstern, E.: Mater. Sci. Eng. 97(1988) 59-62.",AM,Melt Spinning,Ribbon,,,,,Carter,,,10.1016/0025-5416(88)90012-2,,,,Radio Frequency Melting,Vacuum,,,,,,,,,
60490a203e6da430a721396e,Fe22Si10Zr68,"Biegel, W., Krebs, H.U., Michaelsen, C., Freyhardt, H.C., Hellstern, E.: Mater. Sci. Eng. 97(1988) 59-62.",AM,Melt Spinning,Ribbon,,,,,Carter,,,10.1016/0025-5416(88)90012-2,,,,Radio Frequency Melting,Vacuum,,,,,,,,,
60490a203e6da430a721396f,Fe23.1Ni9.9Zr67,"Altounian, Z., Dantu, S.V., Dikeakos, M.: Phys. Rev. B 49 (1994) 8621-8626.",AM,Melt Spinning,Ribbon,,,,XRD ,Carter,,,10.1103/PhysRevB.49.8621,,,,Radio Frequency Melting,,,,,,,,,,
60490a203e6da430a7213970,Fe24Hf15.2Zr60.8,"Krebs, H.U., Freyhardt, H.C.: Proc. 5th Int. Conf. Rapidly Quenched Met., W√ºrzburg,Steeb, S., Warlimont, H. (eds.), Elsevier Science Publishers B.V. 1 (1985) 439-442.",AM,Melt Spinning,Ribbon,,,,XRD,Carter,,,10.1016/B978-0-444-86939-5.50106-8,,,,,Vacuum,,,,,,,,,
60490a203e6da430a7213971,Fe24Hf22.8Zr53.2,"Krebs, H.U., Freyhardt, H.C.: Proc. 5th Int. Conf. Rapidly Quenched Met., W√ºrzburg,Steeb, S., Warlimont, H. (eds.), Elsevier Science Publishers B.V. 1 (1985) 439-442.",AM,Melt Spinning,Ribbon,,,,XRD,Carter,,,10.1016/B978-0-444-86939-5.50106-8,,,,,Vacuum,,,,,,,,,
60490a203e6da430a7213972,Fe24Hf34.2Zr41.8,"Krebs, H.U., Freyhardt, H.C.: Proc. 5th Int. Conf. Rapidly Quenched Met., W√ºrzburg,Steeb, S., Warlimont, H. (eds.), Elsevier Science Publishers B.V. 1 (1985) 439-442.",AM,Melt Spinning,Ribbon,,,,XRD,Carter,,,10.1016/B978-0-444-86939-5.50106-8,,,,,Vacuum,,,,,,,,,
60490a203e6da430a7213973,Fe24Hf7.6Zr68.4,"Krebs, H.U., Freyhardt, H.C.: Proc. 5th Int. Conf. Rapidly Quenched Met., W√ºrzburg,Steeb, S., Warlimont, H. (eds.), Elsevier Science Publishers B.V. 1 (1985) 439-442.",AM,Melt Spinning,Ribbon,,,,XRD,Carter,,,10.1016/B978-0-444-86939-5.50106-8,,,,,Vacuum,,,,,,,,,
