Repository: leschultz/Molecular-Dynamic-Characteristic-Temperatures-for-Predicting-Metallic-Glass-Forming-Ability

├── README.md
├── features
│   ├── MDF_DMREF_Metallic_Glasses_v5
│   │   ├── MDF_DMREF_Metallic_Glasses_v5.csv
│   │   └── update_metallic_glasses.py
│   ├── features_dmax_cts
│   │   ├── features_dmax_cts.csv
│   │   ├── features_dmax_cts.json
│   │   └── upload.py
│   ├── features_gfa_cts
│   │   ├── features_gfa_cts.csv
│   │   ├── features_gfa_cts.json
│   │   ├── requirements.txt
│   │   └── upload.py
│   └── prsd_features_gfa_cts
│       └── prsd_features_gfa_cts.csv
└── plots
    ├── classification
    │   ├── original
    │   │   ├── PR_positive.png
    │   │   └── PR_positive_data.csv
    │   └── prsd
    │       ├── PRSD_PR_positive_data.csv
    │       └── PR_positive_PRSD.png

File: features/MDF_DMREF_Metallic_Glasses_v5/MDF_DMREF_Metallic_Glasses_v5.csv (part 50 of 58)
_id,Composition,Reference,Is_Amorphous?,Casting,Type,Size_Measure,Size1,Size2,Characterization,From,Tg_[K],Tl_[K],DOI,Dmax_[mm],Tx_[K],Tm_[K],Melting,Environment,Sigma_[Mpa],Zmax_[mm],E_[GPA],Possion's_Ratio,v,Rc_[K/s],Fracture_Strength_[MPa],G_[GPa],Density_[g/cm^3]
60490a203e6da430a7213a15,Fe90Zr10,"['Ohnuma, S., Shirakawa, K., Nose, M., Kanehira, J., Masumoto, T.: Proc. 4th Int. Conf.Rapidly Quenched Met., Sendai, Masumoto, T., Suzuki, K. (eds.), The Japan Institute ofMetals 2 (1982) 1203-1206.'
 'Ohnuma, S., Nose, M., Shirakawa, K., Masumoto, T.: Sci. Rep. Res. Inst. Tohoku Univ.Ser. A 29 (1981) 254-264.'
 'Kobayashi, H., Onodera, H., Yamauchi, H., Yamamoto, H.: Sci. Rep. Res. Inst. TohokuUniv. Ser. A 33 (1986) 49-57.'
 'Nose, M.: Doctor Thesis, Tohoku University, 1988.'
 'Hosoma, T., Nanao, S.: Proc. 4th Int. Conf. Rapidly Quenched Met., Sendai, Masumoto, T.,Suzuki, K. (eds.), The Japan Institute of Metals 2 (1982) 1125-1128.'
 'Shirakawa, K., Fukamichi, K., Kaneko, T., Masumoto, T.: Sci. Rep. Res. Inst. TohokuUniv. Ser. A 31 (1983) 54-78.'
 'Naka, M., Miyake, M., Maeda, M., Okamoto, I., Arata, Y.: Proc. 5th Int. Conf. RapidlyQuenched Met., W√ºrzburg, Steeb, S., Warlimont, H. (eds.), Elsevier Science PublishersB.V. 2 (1985) 1473-1476.'
 'Onodera, H., Hosoyama, K., Yamamoto, H., Masumoto, T.: Sci. Rep. Res. Inst. TohokuUniv. Ser. A 31 (1983) 28-35.']",AM,Melt Spinning,Ribbon,,[nan '2' '0.5-0.8'],[nan '0.015' '0.15' '0.03'],['AXS  SEM  XRD  ' nan ' XRD' 'XRD' 'XRD '],Carter,,,,,,,Radio Frequency Melting,,,,,,,,,,
60490a203e6da430a7213a16,Fe91Zr9,"['Ohnuma, S., Nose, M., Shirakawa, K., Masumoto, T.: Sci. Rep. Res. Inst. Tohoku Univ.Ser. A 29 (1981) 254-264.'
 'Nose, M.: Doctor Thesis, Tohoku University, 1988.'
 'Hirota, A., Ebidzuka, K., Habazaki, H., Kawashima, A., Asami, K., Hashimoto, K.: Proc.Symp. Corros. Electrochem. Catal. Metastable Metals, and Intermetallics, Clayton, C.R.,Hashimoto, K. (eds.), Pennington: The Electrochem. Soc., 1993, p. 381-392.']",AM,Melt Spinning,Ribbon,,,,,Carter,,,,,,,Radio Frequency Melting,,,,,,,,,,
60490a203e6da430a7213a17,Fe91Zr9,"Barandiarán, J.M., Gorria, P., Orúe, I., Fernández-Gubieda, M.L., Plazaola, F., Gómez Sal, J.C., Fernández Barquı́n, L., Fournes, L.: Journal of Physics Condensed Matter 9 (1997) 5671–5685.",AM,,,,,,,Carter,,,10.1088/0953-8984/9/26/014,,,,,,,,,,,,,,
60490a203e6da430a7213a18,Fe92Zr8,"Suzuki, K., Makino, A., Tsai, A.-P., Inoue, A., Masumoto, T.: Mater. Sci. Eng. A 179/180 (1994) 501-505. ",AM,Melt Spinning,Ribbon,,,,,Carter,,,10.1016/0921-5093(94)90255-0,,,,Radio Frequency Melting,,,,,,,,,,
60490a203e6da430a7213a19,Fe92Zr8,"['Ohnuma, S., Nose, M., Shirakawa, K., Masumoto, T.: Sci. Rep. Res. Inst. Tohoku Univ.Ser. A 29 (1981) 254-264.'
 'Kobayashi, H., Onodera, H., Yamauchi, H., Yamamoto, H.: Sci. Rep. Res. Inst. TohokuUniv. Ser. A 33 (1986) 49-57.'
 'Nose, M.: Doctor Thesis, Tohoku University, 1988.']",['CR' 'AM'],Melt Spinning,Ribbon,,,[nan '0.015' '0.15'],,Carter,,,,,,,['AM' 'Radio Frequency Melting'],,,,,,,,,,
60490a203e6da430a7213a1a,Fe93Zr7,"Makino, A., Suzuki, K., Inoue, A., Masumoto, T.: Mater. Trans. JIM 33 (1992) 80-86.",CR,Deposition,Thin Film,,,,TEM XRD,Carter,,,10.2320/matertrans1989.33.80,,,,Arc Melting,,,,,,,,,,
60490a203e6da430a7213a1b,Fe9Ni81Zr10,"Shirakawa, K., Fukamichi, K., Kaneko, T., Masumoto, T.: Sci. Rep. Res. Inst. TohokuUniv. Ser. A 31 (1983) 54-78.",AM,Melt Spinning,Ribbon,,,,XRD ,Carter,,,,,,,Radio Frequency Melting,,,,,,,,,,
60490a203e6da430a7213a1c,Ga18Sr82,,,,,,,,,Ben,445.0,793.0,10.1179/095066010X12646898728200,,,,,,,,,,,,,,
60490a203e6da430a7213a1d,Gd10Mg75Ni15,"Yuan, G., Amiya, K., Inoue, A.: Journal of Non-Crystalline Solids 351 (2005) 729–735.",AM,Melt Casting,Rod,,,,,Carter,449.0,,10.1016/j.jnoncrysol.2005.01.061,2.0,493.0,777.0,,,,,,,,,,,
60490a203e6da430a7213a1e,Gd10Mg75Ni15,,AM,Melt Casting,Rod,,,,,Carter,449.0,799.0,10.1016/j.commatsci.2016.02.037,3.0,482.0,,,,,,,,,,,,
60490a203e6da430a7213a1f,Gd2.5Mg75Nd7.5Ni15,"Yin, J., Yuan, G., Chu, Z., Zhang, J., Ding, W.: Journal of Materials Research 24 (2009) 3603–3610.",AM,,,,,,,Carter,447.0,,10.1557/jmr.2009.0438,,492.0,738.0,,,,,,,,,,,
60490a203e6da430a7213a20,Gd4Mg80Nd4Ni12,"Yin, J., Yuan, G., Chu, Z., Zhang, J., Ding, W.: Journal of Materials Research 24 (2009) 3603–3610.",AM,,,,,,,Carter,,,10.1557/jmr.2009.0438,,,,,,,,,1.9,,,,,
60490a203e6da430a7213a21,Gd56Si44,"Fukamichi, K., Suzuki, S., Satoh, K.: Sci. Rep. Res. Inst. Tohoku Univ. Ser. A 36 (1991)48-58.",AM,Melt Spinning,Ribbon,,,,XRD,Carter,,,,,,,Arc Melting,Ar-gas,,,,,,,,,
60490a203e6da430a7213a22,Gd5Mg75Nd5Ni15,"Yin, J., Yuan, G., Chu, Z., Zhang, J., Ding, W.: Journal of Materials Research 24 (2009) 3603–3610.",AM,,,,,,,Carter,447.0,,10.1557/jmr.2009.0438,,492.0,749.0,,,,,,,,,,,
60490a203e6da430a7213a23,Gd6Mg80Nd2Ni12,"Yin, J., Yuan, G., Chu, Z., Zhang, J., Ding, W.: Journal of Materials Research 24 (2009) 3603–3610.",AM,Melt Casting,Rod,,,,,Carter,,,10.1557/jmr.2009.0438,2.0,,,,,,,,1.6,,,,,
60490a203e6da430a7213a24,Gd7.5Mg75Nd2.5Ni15,"Yin, J., Yuan, G.Y., Chu, Z.H., Zhang, J., Ding, W.J.: Journal of Materials Research 24 (2009) 2130–2140.",AM,,,,,,,Carter,448.0,,10.1557/jmr.2009.0255,,492.0,750.0,,,,,,,,,,,
60490a203e6da430a7213a25,Gd8Mg80Ni12,"Yin, J., Yuan, G., Chu, Z., Zhang, J., Ding, W.: Journal of Materials Research 24 (2009) 3603–3610.",AM,,,,,,,Carter,,,10.1557/jmr.2009.0438,,,,,,,,,0.57,,,,,
60490a203e6da430a7213a26,Ge11Nb40Zr49,"Inoue, A., Takahashi, Y., Toyota, N., Fukase, T., Masumoto, T.: Trans. Jpn. Inst. Met. (inJapanese)  23 (1982) 693-702.",AM,Melt Spinning,Ribbon,,,,,Carter,,,10.2320/matertrans1960.23.693,,,,,Ar-gas,,,,,,,,,
60490a203e6da430a7213a27,Ge12Zr88,"Inoue, A., Takahashi, Y., Toyota, N., Fukase, T., Masumoto, T.: Trans. Jpn. Inst. Met. (inJapanese)  23 (1982) 693-702.",AM,Melt Spinning,Ribbon,,,,,Carter,,,10.2320/matertrans1960.23.693,,,,,Ar-gas,,,,,,,,,
60490a203e6da430a7213a28,Ge13Nb40Zr47,"Inoue, A., Takahashi, Y., Toyota, N., Fukase, T., Masumoto, T.: Trans. Jpn. Inst. Met. (inJapanese)  23 (1982) 693-702.",AM,Melt Spinning,Ribbon,,,,,Carter,,,10.2320/matertrans1960.23.693,,,,,Ar-gas,,,,,,,,,
60490a203e6da430a7213a29,Ge13Nb77Si10,"Togano, K., Kumakura, H., Tachikawa, K.: Proc. 4th Int. Conf. Rapidly Quenched Met.,Sendai, Masumoto, T., Suzuki, K. (eds.), The Japan Institute of Metals 2 (1982) 1225-1228.",AM,Melt Spinning,Ribbon,,,,,Carter,,,,,,,Arc Melting,Ar-gas,,,,,,,,,
60490a203e6da430a7213a2a,Ge13Zr87,"Takahashi, Y.: Master Dissertation, Tohoku University, 1982.",AM,Melt Spinning,Ribbon,Width X Thickness,2,0.03,AXS  SEM  TEM  XRD ,Carter,,,,,,,Arc Melting,Ar-gas,,,,,,,,,
60490a203e6da430a7213a2b,Ge15Mo10Zr75,"Inoue, A., Chen, H.S., Krause, J.T., Masumoto, T.: J. Non-Cryst. Solids 68 (1984) 63-73.",AM,Melt Spinning,Ribbon,Width X Thickness,1,0.02,,Carter,,,10.1016/0022-3093(84)90034-6,,,,Radio Frequency Melting,,,,,,,,,,
60490a203e6da430a7213a2c,Ge15Mo20Zr65,"Inoue, A., Chen, H.S., Krause, J.T., Masumoto, T.: J. Non-Cryst. Solids 68 (1984) 63-73.",AM,Melt Spinning,Ribbon,Width X Thickness,1,0.02,,Carter,,,10.1016/0022-3093(84)90034-6,,,,Radio Frequency Melting,,,,,,,,,,
60490a203e6da430a7213a2d,Ge15Nb10Zr75,"Takahashi, Y.: Master Dissertation, Tohoku University, 1982.",AM,Melt Spinning,Ribbon,Width X Thickness,2,0.03,AXS  SEM  TEM  XRD ,Carter,,,,,,,Arc Melting,Ar-gas,,,,,,,,,
60490a203e6da430a7213a2e,Ge15Nb10Zr75,"Inoue, A., Takahashi, Y., Toyota, N., Fukase, T., Masumoto, T.: Trans. Jpn. Inst. Met. (inJapanese)  23 (1982) 693-702.",AM,Melt Spinning,Ribbon,,,,,Carter,,,10.2320/matertrans1960.23.693,,,,,Ar-gas,,,,,,,,,
60490a203e6da430a7213a2f,Ge15Nb10Zr75,"Inoue, A., Chen, H.S., Krause, J.T., Masumoto, T.: J. Non-Cryst. Solids 68 (1984) 63-73.",AM,Melt Spinning,Ribbon,Width X Thickness,1,0.02, TEM  XRD ,Carter,,,10.1016/0022-3093(84)90034-6,,,,Radio Frequency Melting,,,,,,,,,,
60490a203e6da430a7213a30,Ge15Nb20Zr65,"Inoue, A., Takahashi, Y., Toyota, N., Fukase, T., Masumoto, T.: Trans. Jpn. Inst. Met. (inJapanese)  23 (1982) 693-702.",AM,Melt Spinning,Ribbon,,,,,Carter,,,10.2320/matertrans1960.23.693,,,,,Ar-gas,,,,,,,,,
60490a203e6da430a7213a31,Ge15Nb20Zr65,"Takahashi, Y.: Master Dissertation, Tohoku University, 1982.",AM,Melt Spinning,Ribbon,Width X Thickness,2,0.03,AXS  SEM  TEM  XRD ,Carter,,,,,,,Arc Melting,Ar-gas,,,,,,,,,
60490a203e6da430a7213a32,Ge15Nb20Zr65,"Inoue, A., Chen, H.S., Krause, J.T., Masumoto, T.: J. Non-Cryst. Solids 68 (1984) 63-73.",AM,Melt Spinning,Ribbon,Width X Thickness,1,0.02, TEM  XRD ,Carter,,,10.1016/0022-3093(84)90034-6,,,,Radio Frequency Melting,,,,,,,,,,
60490a203e6da430a7213a33,Ge15Nb30Zr55,"Inoue, A., Chen, H.S., Krause, J.T., Masumoto, T.: J. Non-Cryst. Solids 68 (1984) 63-73.",AM,Melt Spinning,Ribbon,Width X Thickness,1,0.02, TEM  XRD ,Carter,,,10.1016/0022-3093(84)90034-6,,,,Radio Frequency Melting,,,,,,,,,,
60490a203e6da430a7213a34,Ge15Nb30Zr55,"Inoue, A., Takahashi, Y., Toyota, N., Fukase, T., Masumoto, T.: Trans. Jpn. Inst. Met. (inJapanese)  23 (1982) 693-702.",AM,Melt Spinning,Ribbon,,,,,Carter,,,10.2320/matertrans1960.23.693,,,,,Ar-gas,,,,,,,,,
60490a203e6da430a7213a35,Ge15Nb30Zr55,"Takahashi, Y.: Master Dissertation, Tohoku University, 1982.",AM,Melt Spinning,Ribbon,Width X Thickness,2,0.03,AXS  SEM  TEM  XRD ,Carter,,,,,,,Arc Melting,Ar-gas,,,,,,,,,
60490a203e6da430a7213a36,Ge15Nb40Zr45,"Inoue, A., Takahashi, Y., Toyota, N., Fukase, T., Masumoto, T.: Trans. Jpn. Inst. Met. (inJapanese)  23 (1982) 693-702.",AM,Melt Spinning,Ribbon,,,,,Carter,,,10.2320/matertrans1960.23.693,,,,,Ar-gas,,,,,,,,,
60490a203e6da430a7213a37,Ge15Nb40Zr45,"Takahashi, Y.: Master Dissertation, Tohoku University, 1982.",AM,Melt Spinning,Ribbon,Width X Thickness,2,0.03,AXS  SEM  TEM  XRD ,Carter,,,,,,,Arc Melting,Ar-gas,,,,,,,,,
60490a203e6da430a7213a38,Ge15Nb40Zr45,"Inoue, A., Chen, H.S., Krause, J.T., Masumoto, T.: J. Non-Cryst. Solids 68 (1984) 63-73.",AM,Melt Spinning,Ribbon,Width X Thickness,1,0.02, TEM  XRD ,Carter,,,10.1016/0022-3093(84)90034-6,,,,Radio Frequency Melting,,,,,,,,,,
60490a203e6da430a7213a39,Ge15Nb50Zr35,"Takahashi, Y.: Master Dissertation, Tohoku University, 1982.",AM,Melt Spinning,Ribbon,Width X Thickness,2,0.03,AXS  SEM  TEM  XRD ,Carter,,,,,,,Arc Melting,Ar-gas,,,,,,,,,
60490a203e6da430a7213a3a,Ge15Nb50Zr35,"Inoue, A., Takahashi, Y., Toyota, N., Fukase, T., Masumoto, T.: Trans. Jpn. Inst. Met. (inJapanese)  23 (1982) 693-702.",AM,Melt Spinning,Ribbon,,,,,Carter,,,10.2320/matertrans1960.23.693,,,,,Ar-gas,,,,,,,,,
60490a203e6da430a7213a3b,Ge15Nb60Zr25,"Takahashi, Y.: Master Dissertation, Tohoku University, 1982.",AM,Melt Spinning,Ribbon,Width X Thickness,2,0.03,AXS  SEM  TEM  XRD ,Carter,,,,,,,Arc Melting,Ar-gas,,,,,,,,,
60490a203e6da430a7213a3c,Ge15Nb60Zr25,"Inoue, A., Takahashi, Y., Toyota, N., Fukase, T., Masumoto, T.: Trans. Jpn. Inst. Met. (inJapanese)  23 (1982) 693-702.",AM,Melt Spinning,Ribbon,,,,,Carter,,,10.2320/matertrans1960.23.693,,,,,Ar-gas,,,,,,,,,
60490a203e6da430a7213a3d,Ge15Nb60Zr25,"Inoue, A., Chen, H.S., Krause, J.T., Masumoto, T.: J. Non-Cryst. Solids 68 (1984) 63-73.",AM,Melt Spinning,Ribbon,Width X Thickness,1,0.02, TEM  XRD ,Carter,,,10.1016/0022-3093(84)90034-6,,,,Radio Frequency Melting,,,,,,,,,,
60490a203e6da430a7213a3e,Ge15Nb70Zr15,"Inoue, A., Takahashi, Y., Toyota, N., Fukase, T., Masumoto, T.: Trans. Jpn. Inst. Met. (inJapanese)  23 (1982) 693-702.",CR,Melt Spinning,Ribbon,,,,,Carter,,,10.2320/matertrans1960.23.693,,,,,Ar-gas,,,,,,,,,
60490a203e6da430a7213a3f,Ge15Nb75Si10,"Togano, K., Kumakura, H., Tachikawa, K.: Proc. 4th Int. Conf. Rapidly Quenched Met.,Sendai, Masumoto, T., Suzuki, K. (eds.), The Japan Institute of Metals 2 (1982) 1225-1228.",AM,Melt Spinning,Ribbon,,,,,Carter,,,,,,,Arc Melting,Ar-gas,,,,,,,,,
60490a203e6da430a7213a40,Ge15Nb76.5Si8.5,"Togano, K., Kumakura, H., Tachikawa, K.: Proc. 4th Int. Conf. Rapidly Quenched Met.,Sendai, Masumoto, T., Suzuki, K. (eds.), The Japan Institute of Metals 2 (1982) 1225-1228.",AM,Melt Spinning,Ribbon,,,,,Carter,,,,,,,Arc Melting,Ar-gas,,,,,,,,,
60490a203e6da430a7213a41,Ge15Nb78Zr7,"Inoue, A., Takahashi, Y., Toyota, N., Fukase, T., Masumoto, T.: Trans. Jpn. Inst. Met. (inJapanese)  23 (1982) 693-702.",CR,Melt Spinning,Ribbon,,,,,Carter,,,10.2320/matertrans1960.23.693,,,,,Ar-gas,,,,,,,,,
60490a203e6da430a7213a42,Ge15Nb85,"Inoue, A., Takahashi, Y., Toyota, N., Fukase, T., Masumoto, T.: Trans. Jpn. Inst. Met. (inJapanese)  23 (1982) 693-702.",CR,Melt Spinning,Ribbon,,,,,Carter,,,10.2320/matertrans1960.23.693,,,,,Ar-gas,,,,,,,,,
60490a203e6da430a7213a43,Ge15Ta20Zr65,"Inoue, A., Chen, H.S., Krause, J.T., Masumoto, T.: J. Non-Cryst. Solids 68 (1984) 63-73.",AM,Melt Spinning,Ribbon,Width X Thickness,1,0.02,TEM XRD,Carter,,,10.1016/0022-3093(84)90034-6,,,,Radio Frequency Melting,,,,,,,,,,
60490a203e6da430a7213a44,Ge15Ti20Zr65,"Inoue, A., Chen, H.S., Krause, J.T., Masumoto, T.: J. Non-Cryst. Solids 68 (1984) 63-73.",AM,Melt Spinning,Ribbon,Width X Thickness,1,0.02,TEM XRD,Carter,,,10.1016/0022-3093(84)90034-6,,,,Radio Frequency Melting,,,,,,,,,,
60490a203e6da430a7213a45,Ge15V10Zr75,"Inoue, A., Chen, H.S., Krause, J.T., Masumoto, T.: J. Non-Cryst. Solids 68 (1984) 63-73.",AM,Melt Spinning,Ribbon,Width X Thickness, 3.4. Ribbon width , thickness,TEM XRD,Carter,,,10.1016/0022-3093(84)90034-6,,,,Radio Frequency Melting,,,,,,,,,,
60490a203e6da430a7213a46,Ge15V20Zr65,"Inoue, A., Chen, H.S., Krause, J.T., Masumoto, T.: J. Non-Cryst. Solids 68 (1984) 63-73.",AM,Melt Spinning,Ribbon,Width X Thickness, 3.4. Ribbon width , thickness,TEM XRD,Carter,,,10.1016/0022-3093(84)90034-6,,,,Radio Frequency Melting,,,,,,,,,,
60490a203e6da430a7213a47,Ge15Zr85,"Inoue, A., Takahashi, Y., Toyota, N., Fukase, T., Masumoto, T.: Trans. Jpn. Inst. Met. (inJapanese)  23 (1982) 693-702.",AM,Melt Spinning,Ribbon,,,,,Carter,,,10.2320/matertrans1960.23.693,,,,,Ar-gas,,,,,,,,,
60490a203e6da430a7213a48,Ge15Zr85,"Inoue, A., Chen, H.S., Krause, J.T., Masumoto, T.: J. Non-Cryst. Solids 68 (1984) 63-73.",AM,Melt Spinning,Ribbon,Width X Thickness,['1' ' 3.4. Ribbon width '],['0.02' ' thickness'],[nan ' TEM  XRD ' 'TEM XRD'],Carter,,,10.1016/0022-3093(84)90034-6,,,,Radio Frequency Melting,,,,,,,,,,
60490a203e6da430a7213a49,Ge15Zr85,"Takahashi, Y.: Master Dissertation, Tohoku University, 1982.",AM,Melt Spinning,Ribbon,Width X Thickness,2,0.03,AXS  SEM  TEM  XRD ,Carter,,,,,,,Arc Melting,Ar-gas,,,,,,,,,
60490a203e6da430a7213a4a,Ge16Zr84,"Inoue, A., Takahashi, Y., Toyota, N., Fukase, T., Masumoto, T.: Trans. Jpn. Inst. Met. (inJapanese)  23 (1982) 693-702.",AM,Melt Spinning,Ribbon,,,,,Carter,,,10.2320/matertrans1960.23.693,,,,,Ar-gas,,,,,,,,,
60490a203e6da430a7213a4b,Ge17Nb40Zr43,"Inoue, A., Takahashi, Y., Toyota, N., Fukase, T., Masumoto, T.: Trans. Jpn. Inst. Met. (inJapanese)  23 (1982) 693-702.",AM,Melt Spinning,Ribbon,,,,,Carter,,,10.2320/matertrans1960.23.693,,,,,Ar-gas,,,,,,,,,
60490a203e6da430a7213a4c,Ge17Zr83,"Takahashi, Y.: Master Dissertation, Tohoku University, 1982.",AM,Melt Spinning,Ribbon,Width X Thickness,2,0.03,AXS  SEM  TEM  XRD ,Carter,,,,,,,Arc Melting,Ar-gas,,,,,,,,,
60490a203e6da430a7213a4d,Ge18Mn1Pd81,"Ilonca, G.: Proc. 4th Int. Conf. Rapidly Quenched Met., Sendai, Masumoto, T., Suzuki, K.(eds.), The Japan Institute of Metals 2 (1982) 843-846.",AM,Deposition,Thin Film,,0.02,,,Carter,,,,,,,,Ar-gas,,,,,,,,,
60490a203e6da430a7213a4e,Ge18Mn2Pd80,"Ilonca, G.: Proc. 4th Int. Conf. Rapidly Quenched Met., Sendai, Masumoto, T., Suzuki, K.(eds.), The Japan Institute of Metals 2 (1982) 843-846.",AM,Deposition,Thin Film,,0.02,,,Carter,,,,,,,,Ar-gas,,,,,,,,,
60490a203e6da430a7213a4f,Ge18Mn5Pd77,"Ilonca, G.: Proc. 4th Int. Conf. Rapidly Quenched Met., Sendai, Masumoto, T., Suzuki, K.(eds.), The Japan Institute of Metals 2 (1982) 843-846.",AM,Deposition,Thin Film,,0.02,,,Carter,,,,,,,,Ar-gas,,,,,,,,,
60490a203e6da430a7213a50,Ge18Mn7Pd75,"Ilonca, G.: Proc. 4th Int. Conf. Rapidly Quenched Met., Sendai, Masumoto, T., Suzuki, K.(eds.), The Japan Institute of Metals 2 (1982) 843-846.",AM,Deposition,Thin Film,,0.02,,,Carter,,,,,,,,Ar-gas,,,,,,,,,
60490a203e6da430a7213a51,Ge18Nb82,"Inoue, A., Takahashi, Y., Toyota, N., Fukase, T., Masumoto, T.: Trans. Jpn. Inst. Met. (inJapanese)  23 (1982) 693-702.",CR,Melt Spinning,Ribbon,,,,,Carter,,,10.2320/matertrans1960.23.693,,,,,Ar-gas,,,,,,,,,
60490a203e6da430a7213a52,Ge19Nb40Zr41,"Inoue, A., Takahashi, Y., Toyota, N., Fukase, T., Masumoto, T.: Trans. Jpn. Inst. Met. (inJapanese)  23 (1982) 693-702.",AM,Melt Spinning,Ribbon,,,,,Carter,,,10.2320/matertrans1960.23.693,,,,,Ar-gas,,,,,,,,,
60490a203e6da430a7213a53,Ge19Zr81,"Inoue, A., Takahashi, Y., Toyota, N., Fukase, T., Masumoto, T.: Trans. Jpn. Inst. Met. (inJapanese)  23 (1982) 693-702.",AM,Melt Spinning,Ribbon,,,,,Carter,,,10.2320/matertrans1960.23.693,,,,,Ar-gas,,,,,,,,,
60490a203e6da430a7213a54,Ge1Nb80Si19,"Masumoto, T., Inoue, A., Sakai, S., Kimura, H., Hoshi, A.: Mater. Trans. JIM 21 (1980)115-122.",AM,Melt Spinning,Ribbon,Width X Thickness,1-1.5, 0.02-0.03,,Carter,,,10.2320/matertrans1960.21.115,,,,Arc Melting,Ar-gas,,,,,,,,,
60490a203e6da430a7213a55,Ge20Nb40Zr40,"Inoue, A., Takahashi, Y., Toyota, N., Fukase, T., Masumoto, T.: Trans. Jpn. Inst. Met. (inJapanese)  23 (1982) 693-702.",['AM' 'CR'],Melt Spinning,Ribbon,,,,,Carter,,,10.2320/matertrans1960.23.693,,,,,Ar-gas,,,,,,,,,
60490a203e6da430a7213a56,Ge21Pd79,"Suzuki, K., Shibata, K., Mizuseki, H.: J. Non-Cryst. Solids 156-158 (1993) 58-62.",AM,Melt Spinning,Ribbon,,,, XRD,Carter,,,10.1016/0022-3093(93)90129-L,,,,Radio Frequency Melting,Ar-gas,,,,,,,,,
60490a203e6da430a7213a57,Ge22Zr78,"Inoue, A., Takahashi, Y., Toyota, N., Fukase, T., Masumoto, T.: Trans. Jpn. Inst. Met. (inJapanese)  23 (1982) 693-702.",CR,Melt Spinning,Ribbon,,,,,Carter,,,10.2320/matertrans1960.23.693,,,,,Ar-gas,,,,,,,,,
60490a203e6da430a7213a58,Ge2Nb80Si18,"Masumoto, T., Inoue, A., Sakai, S., Kimura, H., Hoshi, A.: Mater. Trans. JIM 21 (1980)115-122.",AM,Melt Spinning,Ribbon,Width X Thickness,1-1.5, 0.02-0.03,,Carter,,,10.2320/matertrans1960.21.115,,,,Arc Melting,Ar-gas,,,,,,,,,
60490a203e6da430a7213a59,Ge2Pd84Si14,"Chen, H.S., Turnbull, D.: Acta Metall. 17 (1969) 1021-1031.",AM,Melt Spinning,Ribbon,Thickness, 0.01-0.06,,TEM  XRD,Carter,,,10.1016/0001-6160(69)90048-0,,,,,,,,,,,,,,
60490a203e6da430a7213a5a,Ge3Nb80Si17,"Masumoto, T., Inoue, A., Sakai, S., Kimura, H., Hoshi, A.: Mater. Trans. JIM 21 (1980)115-122.",AM,Melt Spinning,Ribbon,Width X Thickness,1-1.5, 0.02-0.03,,Carter,,,10.2320/matertrans1960.21.115,,,,Arc Melting,Ar-gas,,,,,,,,,
60490a203e6da430a7213a5b,Ge3Pd84Si13,"Chen, H.S., Turnbull, D.: Acta Metall. 17 (1969) 1021-1031.",AM,Melt Spinning,Ribbon,Thickness, 0.01-0.06,,TEM  XRD,Carter,,,10.1016/0001-6160(69)90048-0,,,,,,,,,,,,,,
60490a203e6da430a7213a5c,Ge4Nb76Si20,"Togano, K., Kumakura, H., Tachikawa, K.: Proc. 4th Int. Conf. Rapidly Quenched Met.,Sendai, Masumoto, T., Suzuki, K. (eds.), The Japan Institute of Metals 2 (1982) 1225-1228.",AM,Melt Spinning,Ribbon,,,,,Carter,,,,,,,Arc Melting,Ar-gas,,,,,,,,,
60490a203e6da430a7213a5d,Ge4Nb80Si16,"Masumoto, T., Inoue, A., Sakai, S., Kimura, H., Hoshi, A.: Mater. Trans. JIM 21 (1980)115-122.",AM,Melt Spinning,Ribbon,Width X Thickness,1-1.5, 0.02-0.03,,Carter,,,10.2320/matertrans1960.21.115,,,,Arc Melting,Ar-gas,,,,,,,,,
60490a203e6da430a7213a5e,Ge4Pd84Si12,"Chen, H.S., Turnbull, D.: Acta Metall. 17 (1969) 1021-1031.",AM,Melt Spinning,Ribbon,Thickness, 0.01-0.06,,TEM  XRD,Carter,,,10.1016/0001-6160(69)90048-0,,,,,,,,,,,,,,
60490a203e6da430a7213a5f,Ge7Nb40Zr53,"Inoue, A., Takahashi, Y., Toyota, N., Fukase, T., Masumoto, T.: Trans. Jpn. Inst. Met. (inJapanese)  23 (1982) 693-702.",CR,Melt Spinning,Ribbon,,,,,Carter,,,10.2320/matertrans1960.23.693,,,,,Ar-gas,,,,,,,,,
60490a203e6da430a7213a60,Ge7Pd83Si10,"Chen, H.S., Turnbull, D.: Acta Metall. 17 (1969) 1021-1031.",AM,Melt Spinning,Ribbon,Thickness, 0.01-0.06,,TEM  XRD,Carter,,,10.1016/0001-6160(69)90048-0,,,,,,,,,,,,,,
60490a203e6da430a7213a61,Ge7Zr93,"Inoue, A., Takahashi, Y., Toyota, N., Fukase, T., Masumoto, T.: Trans. Jpn. Inst. Met. (inJapanese)  23 (1982) 693-702.",CR,Melt Spinning,Ribbon,,,,,Carter,,,10.2320/matertrans1960.23.693,,,,,Ar-gas,,,,,,,,,
60490a203e6da430a7213a62,Ge8Nb76Si16,"Togano, K., Kumakura, H., Tachikawa, K.: Proc. 4th Int. Conf. Rapidly Quenched Met.,Sendai, Masumoto, T., Suzuki, K. (eds.), The Japan Institute of Metals 2 (1982) 1225-1228.",AM,Melt Spinning,Ribbon,,,,,Carter,,,,,,,Arc Melting,Ar-gas,,,,,,,,,
60490a203e6da430a7213a63,Ge8Nb78Si14,"Togano, K., Kumakura, H., Tachikawa, K.: Proc. 4th Int. Conf. Rapidly Quenched Met.,Sendai, Masumoto, T., Suzuki, K. (eds.), The Japan Institute of Metals 2 (1982) 1225-1228.",AM,Melt Spinning,Ribbon,,,,,Carter,,,,,,,Arc Melting,Ar-gas,,,,,,,,,
60490a203e6da430a7213a64,Ge8Zr92,"Inoue, A., Takahashi, Y., Toyota, N., Fukase, T., Masumoto, T.: Trans. Jpn. Inst. Met. (inJapanese)  23 (1982) 693-702.",CR,Melt Spinning,Ribbon,,,,,Carter,,,10.2320/matertrans1960.23.693,,,,,Ar-gas,,,,,,,,,
60490a203e6da430a7213a65,Ge9Zr91,"Inoue, A., Takahashi, Y., Toyota, N., Fukase, T., Masumoto, T.: Trans. Jpn. Inst. Met. (inJapanese)  23 (1982) 693-702.",CR,Melt Spinning,Ribbon,,,,,Carter,,,10.2320/matertrans1960.23.693,,,,,Ar-gas,,,,,,,,,
60490a203e6da430a7213a66,H17.44Pd13.84Zr68.72,"Bowman jr., R.C., Rosker, M.J., Johnson, W.L.: J. Non-Cryst. Solids 53 (1982) 105-122.",AM,Melt Spinning,Ribbon,Thickness,0.04,, XRD,Carter,,,10.1016/0022-3093(82)90021-7,,,,Induction Melting,,,,,,,,,,
60490a203e6da430a7213a67,H17.96Pd13.68Zr68.36,"Bowman jr., R.C., Rosker, M.J., Johnson, W.L.: J. Non-Cryst. Solids 53 (1982) 105-122.",AM,Melt Spinning,Ribbon,Thickness,0.04,, XRD,Carter,,,10.1016/0022-3093(82)90021-7,,,,Induction Melting,,,,,,,,,,
60490a203e6da430a7213a68,H19.4Ni40.3Zr40.3,"Suzuki, K., Hayashi, N., Tomizuka, Y., Fukunaga, T., Kai, K., Watanabe, N.: J. Non-Cryst.Solids 61-62 (1984) 637-642.",AM,Melt Spinning,Ribbon,Width X Thickness,2,0.03,NS,Carter,,,10.1016/0022-3093(84)90617-3,,,,Radio Frequency Melting,,,,,,,,,,
60490a203e6da430a7213a69,H2.63In4.63Ti92.74,"Mori, K., Aoki, K., Masumoto, T.: Sci. Rep. Res. Inst. Tohoku Univ. Ser A 38 (1993) 43-52.",AM,Mechanical,Bulk,,,,TEM XRD,Carter,,,,,,,Arc Melting,,,,,,,,,,
60490a203e6da430a7213a6a,H25.55Ni3.91Zr70.54,"Suzuki, K., Hayashi, N., Tomizuka, Y., Fukunaga, T., Kai, K., Watanabe, N.: J. Non-Cryst.Solids 61-62 (1984) 637-642.",AM,Melt Spinning,Ribbon,Width X Thickness,2,0.03,NS,Carter,,,10.1016/0022-3093(84)90617-3,,,,Radio Frequency Melting,,,,,,,,,,
60490a203e6da430a7213a6b,H31.5Tb45.9Zr22.6,"Boucher, B., Chen, Q., Tourbot, R., Bellissent, R.: J. Non-Cryst. Solids 159 (1993) 101-106.",AM,,,,,,,Carter,,,10.1016/0022-3093(93)91287-D,,,,,,,,,,,,,,
60490a203e6da430a7213a6c,H31Y44.8Zr24.2,"Boucher, B., Chen, Q., Tourbot, R., Bellissent, R.: J. Non-Cryst. Solids 159 (1993) 101-106.",AM,,,,,,,Carter,,,10.1016/0022-3093(93)91287-D,,,,,,,,,,,,,,
60490a203e6da430a7213a6d,H37.89Pd20.7Zr41.41,"Williams, A., Eckert, J., Yeh, X.L., Atzmon, M., Samwer, K.: J. Non-Cryst. Solids 61-62(1984) 643-648.",CR,Melt Spinning,Ribbon,Width X Thickness,1/2/2020 0:00,0.035,NS  XRD,Carter,,,10.1016/0022-3093(84)90618-5,,,,Radio Frequency Melting,,,,,,,,,,
60490a203e6da430a7213a6e,H39.3Pd20.2Zr40.5,"Bowman jr., R.C., Rosker, M.J., Johnson, W.L.: J. Non-Cryst. Solids 53 (1982) 105-122.",CR,Melt Spinning,Ribbon,Thickness,0.04,, XRD,Carter,,,10.1016/0022-3093(82)90021-7,,,,Induction Melting,,,,,,,,,,
60490a203e6da430a7213a6f,H4.98Ni22.6Zr72.42,"Suzuki, K., Hayashi, N., Tomizuka, Y., Fukunaga, T., Kai, K., Watanabe, N.: J. Non-Cryst.Solids 61-62 (1984) 637-642.",CR,Melt Spinning,Ribbon,Width X Thickness,2,0.03,NS,Carter,,,10.1016/0022-3093(84)90617-3,,,,Radio Frequency Melting,,,,,,,,,,
60490a203e6da430a7213a70,H46.4Pd17.9Zr35.7,"Hazelton, L.E., Johnson, W.L.: J. Non-Cryst. Solids 61-62 (1984) 667-672.",AM,Melt Spinning,Ribbon,,,, XRD,Carter,,,10.1016/0022-3093(84)90622-7,,,,Radio Frequency Melting,,,,,,,,,,
60490a203e6da430a7213a71,H48.5Pd17Zr34.5,"Bowman jr., R.C., Cantrell, J.S., Attalla, A., Etter, D.E., Craft, B.D., Wagner, J.E., Johnson,W.L.: J. Non-Cryst. Solids 61-62 (1984) 649-654.",AM,Melt Spinning,Ribbon,,,, XRD,Carter,,,10.1016/0022-3093(84)90619-7,,,,Radio Frequency Melting,,,,,,,,,,
60490a203e6da430a7213a72,H49.2Pd16.9Zr33.9,"Bowman jr., R.C., Rosker, M.J., Johnson, W.L.: J. Non-Cryst. Solids 53 (1982) 105-122.",CR,Melt Spinning,Ribbon,Thickness,0.04,, XRD,Carter,,,10.1016/0022-3093(82)90021-7,,,,Induction Melting,,,,,,,,,,
60490a203e6da430a7213a73,H49.2Pd16.9Zr33.9,"Bowman jr., R.C., Cantrell, J.S., Attalla, A., Etter, D.E., Craft, B.D., Wagner, J.E., Johnson,W.L.: J. Non-Cryst. Solids 61-62 (1984) 649-654.",['AM' 'CR'],Melt Spinning,Ribbon,,,, XRD,Carter,,,10.1016/0022-3093(84)90619-7,,,,Radio Frequency Melting,,,,,,,,,,
60490a203e6da430a7213a74,H5.07Ni22.14Zr72.79,"Suzuki, K., Hayashi, N., Tomizuka, Y., Fukunaga, T., Kai, K., Watanabe, N.: J. Non-Cryst.Solids 61-62 (1984) 637-642.",AM,Melt Spinning,Ribbon,Width X Thickness,2,0.03,NS,Carter,,,10.1016/0022-3093(84)90617-3,,,,Radio Frequency Melting,,,,,,,,,,
60490a203e6da430a7213a75,H5.87Ni17.72Zr76.41,"Suzuki, K., Hayashi, N., Tomizuka, Y., Fukunaga, T., Kai, K., Watanabe, N.: J. Non-Cryst.Solids 61-62 (1984) 637-642.",['AM' 'CR'],Melt Spinning,Ribbon,Width X Thickness,2,0.03,NS,Carter,,,10.1016/0022-3093(84)90617-3,,,,Radio Frequency Melting,,,,,,,,,,
60490a203e6da430a7213a76,H53.92Pd15.36Zr30.72,"Williams, A., Eckert, J., Yeh, X.L., Atzmon, M., Samwer, K.: J. Non-Cryst. Solids 61-62(1984) 643-648.",AM,Melt Spinning,Ribbon,Width X Thickness,1/2/2020 0:00,0.035,NS  XRD,Carter,,,10.1016/0022-3093(84)90618-5,,,,Radio Frequency Melting,,,,,,,,,,
60490a203e6da430a7213a77,H6.15Ni16.16Zr77.69,"Suzuki, K., Hayashi, N., Tomizuka, Y., Fukunaga, T., Kai, K., Watanabe, N.: J. Non-Cryst.Solids 61-62 (1984) 637-642.",CR,Melt Spinning,Ribbon,Width X Thickness,2,0.03,NS,Carter,,,10.1016/0022-3093(84)90617-3,,,,Radio Frequency Melting,,,,,,,,,,
60490a203e6da430a7213a78,H72.88Ni1.06Zr26.06,"Suzuki, K., Hayashi, N., Tomizuka, Y., Fukunaga, T., Kai, K., Watanabe, N.: J. Non-Cryst.Solids 61-62 (1984) 637-642.",CR,Melt Spinning,Ribbon,Width X Thickness,2,0.03,NS,Carter,,,10.1016/0022-3093(84)90617-3,,,,Radio Frequency Melting,,,,,,,,,,
60490a203e6da430a7213a79,Hf10Nb15Ni60Ti15,"Zhang, W., Inoue, A.: Scripta Materialia 48 (2003) 641–645.",AM,,,,,,,Carter,,1390.0,10.1016/S1359-6462(02)00469-4,,902.0,,,,,,,,,,,,
60490a203e6da430a7213a7a,Hf10Nb20Ni50Ti20,"Zhang, W., Inoue, A.: Scripta Materialia 48 (2003) 641–645.",AM,,,,,,,Carter,,1433.0,10.1016/S1359-6462(02)00469-4,,838.0,,,,,,,,,,,,
60490a203e6da430a7213a7b,Hf10Nb20Ni55Ti15,"Zhang, W., Inoue, A.: Scripta Materialia 48 (2003) 641–645.",AM,,,,,,,Carter,,1397.0,10.1016/S1359-6462(02)00469-4,,867.0,,,,,,,,,,,,
60490a203e6da430a7213a7c,Hf10Nb20Ni60Ti10,"Zhang, W., Inoue, A.: Scripta Materialia 48 (2003) 641–645.",AM,,,,,,,Carter,,1411.0,10.1016/S1359-6462(02)00469-4,,916.0,,,,,,,,,,,,
60490a203e6da430a7213a7d,Hf10Si15Zr75,"Inoue, A., Takahashi, Y., Suryanarayana, C., Masumoto, T.: J. Mater. Sci. 17 (1982) 3253-3262.",AM,Melt Spinning,Ribbon,,,,,Carter,,,10.1007/BF01203492,,,,,,,,,,,,,,
60490a203e6da430a7213a7e,Hf10Si15Zr75,"Inoue, A., Chen, H.S., Krause, J.T., Masumoto, T.: J. Non-Cryst. Solids 68 (1984) 63-73.",AM,Melt Spinning,Ribbon,Width X Thickness,1,0.02,TEM  XRD ,Carter,,,10.1016/0022-3093(84)90034-6,,,,Radio Frequency Melting,,,,,,,,,,
60490a203e6da430a7213a7f,Hf15Nb20Ni60Ti5,"Zhang, W., Inoue, A.: Scripta Materialia 48 (2003) 641–645.",AM,,,,,,,Carter,,1452.0,10.1016/S1359-6462(02)00469-4,,926.0,,,,,,,,,,,,
60490a203e6da430a7213a80,Hf15Si15Zr70,"Inoue, A., Takahashi, Y., Suryanarayana, C., Masumoto, T.: J. Mater. Sci. 17 (1982) 3253-3262.",AM,Melt Spinning,Ribbon,,,,,Carter,,,10.1007/BF01203492,,,,,,,,,,,,,,
60490a203e6da430a7213a81,Hf2.5Nb20Ni60Ti17.5,"Zhang, W., Inoue, A.: Scripta Materialia 48 (2003) 641–645.",AM,,,,,,,Carter,,1394.0,10.1016/S1359-6462(02)00469-4,,901.0,,,,,,,,,,,,
60490a203e6da430a7213a82,Hf20Si15Zr65,"Inoue, A., Takahashi, Y., Suryanarayana, C., Masumoto, T.: J. Mater. Sci. 17 (1982) 3253-3262.",AM,Melt Spinning,Ribbon,,,,,Carter,,,10.1007/BF01203492,,,,,,,,,,,,,,
60490a203e6da430a7213a83,Hf20Si15Zr65,"Inoue, A., Chen, H.S., Krause, J.T., Masumoto, T.: J. Non-Cryst. Solids 68 (1984) 63-73.",AM,Melt Spinning,Ribbon,Width X Thickness,1,0.02,TEM  XRD ,Carter,,,10.1016/0022-3093(84)90034-6,,,,Radio Frequency Melting,,,,,,,,,,
60490a203e6da430a7213a84,Hf25Si15Zr60,"Inoue, A., Takahashi, Y., Suryanarayana, C., Masumoto, T.: J. Mater. Sci. 17 (1982) 3253-3262.",AM,Melt Spinning,Ribbon,,,,,Carter,,,10.1007/BF01203492,,,,,,,,,,,,,,
60490a203e6da430a7213a85,Hf30Ni70,"Zhang, T., Inoue, A., Masumoto, T.: Mater. Sci. Eng. A 181/182 (1994) 1423-1426. ",AM,Melt Spinning,Ribbon,Width X Thickness,1,0.02,TEM XRD,Carter,,,10.1016/0921-5093(94)90877-X,,,,Radio Frequency Melting,Ar-gas,,,,,,,,,
60490a203e6da430a7213a86,Hf30Si15Zr55,"Inoue, A., Chen, H.S., Krause, J.T., Masumoto, T.: J. Non-Cryst. Solids 68 (1984) 63-73.",AM,Melt Spinning,Ribbon,Width X Thickness,1,0.02,TEM  XRD ,Carter,,,10.1016/0022-3093(84)90034-6,,,,Radio Frequency Melting,,,,,,,,,,
60490a203e6da430a7213a87,Hf30Si15Zr55,"Inoue, A., Takahashi, Y., Suryanarayana, C., Masumoto, T.: J. Mater. Sci. 17 (1982) 3253-3262.",AM,Melt Spinning,Ribbon,,,,,Carter,,,10.1007/BF01203492,,,,,,,,,,,,,,
60490a203e6da430a7213a88,Hf35Si15Zr50,"Inoue, A., Takahashi, Y., Suryanarayana, C., Masumoto, T.: J. Mater. Sci. 17 (1982) 3253-3262.",AM,Melt Spinning,Ribbon,,,,,Carter,,,10.1007/BF01203492,,,,,,,,,,,,,,
60490a203e6da430a7213a89,Hf40Nb45Si15,"Inoue, A., Takahashi, Y., Suryanarayana, C., Masumoto, T.: J. Mater. Sci. 17 (1982) 1753-1764.",AM,Melt Spinning,Ribbon,Width X Thickness,1,0.02,TEM XRD,Carter,,,10.2320/matertrans1960.23.693,,,,Arc Melting,Ar-gas,,,,,,,,,
60490a203e6da430a7213a8a,Hf40Ni60,"Zhang, T., Inoue, A., Masumoto, T.: Mater. Sci. Eng. A 181/182 (1994) 1423-1426. ",AM,Melt Spinning,Ribbon,Width X Thickness,1,0.02,TEM XRD,Carter,,,10.1016/0921-5093(94)90877-X,,,,Radio Frequency Melting,Ar-gas,,,,,,,,,
60490a203e6da430a7213a8b,Hf40Si15Zr45,"Inoue, A., Chen, H.S., Krause, J.T., Masumoto, T.: J. Non-Cryst. Solids 68 (1984) 63-73.",AM,Melt Spinning,Ribbon,Width X Thickness,1,0.02,TEM  XRD ,Carter,,,10.1016/0022-3093(84)90034-6,,,,Radio Frequency Melting,,,,,,,,,,
60490a203e6da430a7213a8c,Hf40Si15Zr45,"Inoue, A., Takahashi, Y., Suryanarayana, C., Masumoto, T.: J. Mater. Sci. 17 (1982) 3253-3262.",AM,Melt Spinning,Ribbon,,,,,Carter,,,10.1007/BF01203492,,,,,,,,,,,,,,
60490a203e6da430a7213a8d,Hf41Nb44Si15,"Inoue, A., Takahashi, Y., Suryanarayana, C., Masumoto, T.: J. Mater. Sci. 17 (1982) 1753-1764.",AM,Melt Spinning,Ribbon,Width X Thickness,1,0.02,TEM XRD,Carter,,,10.2320/matertrans1960.23.693,,,,Arc Melting,Ar-gas,,,,,,,,,
60490a203e6da430a7213a8e,Hf42Nb43Si15,"Inoue, A., Takahashi, Y., Suryanarayana, C., Masumoto, T.: J. Mater. Sci. 17 (1982) 1753-1764.",AM,Melt Spinning,Ribbon,Width X Thickness,1,0.02,TEM XRD,Carter,,,10.2320/matertrans1960.23.693,,,,Arc Melting,Ar-gas,,,,,,,,,
60490a203e6da430a7213a8f,Hf43Nb42Si15,"Inoue, A., Takahashi, Y., Suryanarayana, C., Masumoto, T.: J. Mater. Sci. 17 (1982) 1753-1764.",AM,Melt Spinning,Ribbon,Width X Thickness,1,0.02,TEM XRD,Carter,,,10.2320/matertrans1960.23.693,,,,Arc Melting,Ar-gas,,,,,,,,,
60490a203e6da430a7213a90,Hf44Nb41Si15,"Inoue, A., Takahashi, Y., Suryanarayana, C., Masumoto, T.: J. Mater. Sci. 17 (1982) 1753-1764.",AM,Melt Spinning,Ribbon,Width X Thickness,1,0.02,TEM XRD,Carter,,,10.2320/matertrans1960.23.693,,,,Arc Melting,Ar-gas,,,,,,,,,
60490a203e6da430a7213a91,Hf45Nb40Si15,"Inoue, A., Chen, H.S., Krause, J.T., Masumoto, T.: J. Non-Cryst. Solids 68 (1984) 63-73.",AM,Melt Spinning,Ribbon,Width X Thickness,1,0.02,TEM XRD,Carter,,,10.1016/0022-3093(84)90034-6,,,,Radio Frequency Melting,,,,,,,,,,
60490a203e6da430a7213a92,Hf45Nb40Si15,"Inoue, A., Takahashi, Y., Suryanarayana, C., Masumoto, T.: J. Mater. Sci. 17 (1982) 1753-1764.",AM,Melt Spinning,Ribbon,Width X Thickness,1,0.02,TEM XRD,Carter,,,10.2320/matertrans1960.23.693,,,,Arc Melting,Ar-gas,,,,,,,,,
60490a203e6da430a7213a93,Hf45Si15Zr40,"Inoue, A., Takahashi, Y., Suryanarayana, C., Masumoto, T.: J. Mater. Sci. 17 (1982) 3253-3262.",AM,Melt Spinning,Ribbon,,,,,Carter,,,10.1007/BF01203492,,,,,,,,,,,,,,
60490a203e6da430a7213a94,Hf46Nb39Si15,"Inoue, A., Takahashi, Y., Suryanarayana, C., Masumoto, T.: J. Mater. Sci. 17 (1982) 1753-1764.",AM,Melt Spinning,Ribbon,Width X Thickness,1,0.02,TEM XRD,Carter,,,10.2320/matertrans1960.23.693,,,,Arc Melting,Ar-gas,,,,,,,,,
60490a203e6da430a7213a95,Hf47Nb38Si15,"Inoue, A., Takahashi, Y., Suryanarayana, C., Masumoto, T.: J. Mater. Sci. 17 (1982) 1753-1764.",AM,Melt Spinning,Ribbon,Width X Thickness,1,0.02,TEM XRD,Carter,,,10.2320/matertrans1960.23.693,,,,Arc Melting,Ar-gas,,,,,,,,,
60490a203e6da430a7213a96,Hf48Nb37Si15,"Inoue, A., Takahashi, Y., Suryanarayana, C., Masumoto, T.: J. Mater. Sci. 17 (1982) 1753-1764.",AM,Melt Spinning,Ribbon,Width X Thickness,1,0.02,TEM XRD,Carter,,,10.2320/matertrans1960.23.693,,,,Arc Melting,Ar-gas,,,,,,,,,
60490a203e6da430a7213a97,Hf49Nb36Si15,"Inoue, A., Takahashi, Y., Suryanarayana, C., Masumoto, T.: J. Mater. Sci. 17 (1982) 1753-1764.",AM,Melt Spinning,Ribbon,Width X Thickness,1,0.02,TEM XRD,Carter,,,10.2320/matertrans1960.23.693,,,,Arc Melting,Ar-gas,,,,,,,,,
60490a203e6da430a7213a98,Hf50Nb35Si15,"Inoue, A., Takahashi, Y., Suryanarayana, C., Masumoto, T.: J. Mater. Sci. 17 (1982) 1753-1764.",AM,Melt Spinning,Ribbon,Width X Thickness,1,0.02,TEM XRD,Carter,,,10.2320/matertrans1960.23.693,,,,Arc Melting,Ar-gas,,,,,,,,,
60490a203e6da430a7213a99,Hf50Ni50,"Zhang, T., Inoue, A., Masumoto, T.: Mater. Sci. Eng. A 181/182 (1994) 1423-1426. ",AM,Melt Spinning,Ribbon,Width X Thickness,1,0.02,TEM XRD,Carter,,,10.1016/0921-5093(94)90877-X,,,,Radio Frequency Melting,Ar-gas,,,,,,,,,
60490a203e6da430a7213a9a,Hf50Si15V35,"Inoue, A., Takahashi, Y., Suryanarayana, C., Masumoto, T.: J. Mater. Sci. 17 (1982) 1753-1764.",AM,Melt Spinning,Ribbon,Width X Thickness,1,0.02,TEM XRD,Carter,,,10.2320/matertrans1960.23.693,,,,Arc Melting,Ar-gas,,,,,,,,,
60490a203e6da430a7213a9b,Hf50Si15Zr35,"Inoue, A., Takahashi, Y., Suryanarayana, C., Masumoto, T.: J. Mater. Sci. 17 (1982) 3253-3262.",AM,Melt Spinning,Ribbon,,,,,Carter,,,10.1007/BF01203492,,,,,,,,,,,,,,
60490a203e6da430a7213a9c,Hf51Nb34Si15,"Inoue, A., Takahashi, Y., Suryanarayana, C., Masumoto, T.: J. Mater. Sci. 17 (1982) 1753-1764.",AM,Melt Spinning,Ribbon,Width X Thickness,1,0.02,TEM XRD,Carter,,,10.2320/matertrans1960.23.693,,,,Arc Melting,Ar-gas,,,,,,,,,
60490a203e6da430a7213a9d,Hf51Si15V34,"Inoue, A., Takahashi, Y., Suryanarayana, C., Masumoto, T.: J. Mater. Sci. 17 (1982) 1753-1764.",AM,Melt Spinning,Ribbon,Width X Thickness,1,0.02,TEM XRD,Carter,,,10.2320/matertrans1960.23.693,,,,Arc Melting,Ar-gas,,,,,,,,,
60490a203e6da430a7213a9e,Hf52Nb33Si15,"Inoue, A., Takahashi, Y., Suryanarayana, C., Masumoto, T.: J. Mater. Sci. 17 (1982) 1753-1764.",AM,Melt Spinning,Ribbon,Width X Thickness,1,0.02,TEM XRD,Carter,,,10.2320/matertrans1960.23.693,,,,Arc Melting,Ar-gas,,,,,,,,,
60490a203e6da430a7213a9f,Hf52Si15V33,"Inoue, A., Takahashi, Y., Suryanarayana, C., Masumoto, T.: J. Mater. Sci. 17 (1982) 1753-1764.",AM,Melt Spinning,Ribbon,Width X Thickness,1,0.02,TEM XRD,Carter,,,10.2320/matertrans1960.23.693,,,,Arc Melting,Ar-gas,,,,,,,,,
60490a203e6da430a7213aa0,Hf53Nb32Si15,"Inoue, A., Takahashi, Y., Suryanarayana, C., Masumoto, T.: J. Mater. Sci. 17 (1982) 1753-1764.",AM,Melt Spinning,Ribbon,Width X Thickness,1,0.02,TEM XRD,Carter,,,10.2320/matertrans1960.23.693,,,,Arc Melting,Ar-gas,,,,,,,,,
60490a203e6da430a7213aa1,Hf53Si15V32,"Inoue, A., Takahashi, Y., Suryanarayana, C., Masumoto, T.: J. Mater. Sci. 17 (1982) 1753-1764.",AM,Melt Spinning,Ribbon,Width X Thickness,1,0.02,TEM XRD,Carter,,,10.2320/matertrans1960.23.693,,,,Arc Melting,Ar-gas,,,,,,,,,
60490a203e6da430a7213aa2,Hf54Nb31Si15,"Inoue, A., Takahashi, Y., Suryanarayana, C., Masumoto, T.: J. Mater. Sci. 17 (1982) 1753-1764.",AM,Melt Spinning,Ribbon,Width X Thickness,1,0.02,TEM XRD,Carter,,,10.2320/matertrans1960.23.693,,,,Arc Melting,Ar-gas,,,,,,,,,
60490a203e6da430a7213aa3,Hf54Si15V31,"Inoue, A., Takahashi, Y., Suryanarayana, C., Masumoto, T.: J. Mater. Sci. 17 (1982) 1753-1764.",AM,Melt Spinning,Ribbon,Width X Thickness,1,0.02,TEM XRD,Carter,,,10.2320/matertrans1960.23.693,,,,Arc Melting,Ar-gas,,,,,,,,,
60490a203e6da430a7213aa4,Hf55Nb30Si15,"Inoue, A., Takahashi, Y., Suryanarayana, C., Masumoto, T.: J. Mater. Sci. 17 (1982) 1753-1764.",AM,Melt Spinning,Ribbon,Width X Thickness,1,0.02,TEM XRD,Carter,,,10.2320/matertrans1960.23.693,,,,Arc Melting,Ar-gas,,,,,,,,,
60490a203e6da430a7213aa5,Hf55Si15V30,"Inoue, A., Takahashi, Y., Suryanarayana, C., Masumoto, T.: J. Mater. Sci. 17 (1982) 1753-1764.",AM,Melt Spinning,Ribbon,Width X Thickness,1,0.02,TEM XRD,Carter,,,10.2320/matertrans1960.23.693,,,,Arc Melting,Ar-gas,,,,,,,,,
60490a203e6da430a7213aa6,Hf55Si15V30,"Inoue, A., Chen, H.S., Krause, J.T., Masumoto, T.: J. Non-Cryst. Solids 68 (1984) 63-73.",AM,Melt Spinning,Ribbon,Width X Thickness,1,0.02,TEM XRD,Carter,,,10.1016/0022-3093(84)90034-6,,,,Radio Frequency Melting,,,,,,,,,,
60490a203e6da430a7213aa7,Hf55Si15Zr30,"Inoue, A., Chen, H.S., Krause, J.T., Masumoto, T.: J. Non-Cryst. Solids 68 (1984) 63-73.",AM,Melt Spinning,Ribbon,Width X Thickness,1,0.02,TEM  XRD ,Carter,,,10.1016/0022-3093(84)90034-6,,,,Radio Frequency Melting,,,,,,,,,,
60490a203e6da430a7213aa8,Hf55Si15Zr30,"Inoue, A., Takahashi, Y., Suryanarayana, C., Masumoto, T.: J. Mater. Sci. 17 (1982) 3253-3262.",AM,Melt Spinning,Ribbon,,,,,Carter,,,10.1007/BF01203492,,,,,,,,,,,,,,
60490a203e6da430a7213aa9,Hf56Nb29Si15,"Inoue, A., Takahashi, Y., Suryanarayana, C., Masumoto, T.: J. Mater. Sci. 17 (1982) 1753-1764.",AM,Melt Spinning,Ribbon,Width X Thickness,1,0.02,TEM XRD,Carter,,,10.2320/matertrans1960.23.693,,,,Arc Melting,Ar-gas,,,,,,,,,
60490a203e6da430a7213aaa,Hf56Si15V29,"Inoue, A., Takahashi, Y., Suryanarayana, C., Masumoto, T.: J. Mater. Sci. 17 (1982) 1753-1764.",AM,Melt Spinning,Ribbon,Width X Thickness,1,0.02,TEM XRD,Carter,,,10.2320/matertrans1960.23.693,,,,Arc Melting,Ar-gas,,,,,,,,,
60490a203e6da430a7213aab,Hf57Nb28Si15,"Inoue, A., Takahashi, Y., Suryanarayana, C., Masumoto, T.: J. Mater. Sci. 17 (1982) 1753-1764.",AM,Melt Spinning,Ribbon,Width X Thickness,1,0.02,TEM XRD,Carter,,,10.2320/matertrans1960.23.693,,,,Arc Melting,Ar-gas,,,,,,,,,
60490a203e6da430a7213aac,Hf57Si15V28,"Inoue, A., Takahashi, Y., Suryanarayana, C., Masumoto, T.: J. Mater. Sci. 17 (1982) 1753-1764.",AM,Melt Spinning,Ribbon,Width X Thickness,1,0.02,TEM XRD,Carter,,,10.2320/matertrans1960.23.693,,,,Arc Melting,Ar-gas,,,,,,,,,
60490a203e6da430a7213aad,Hf58Nb27Si15,"Inoue, A., Takahashi, Y., Suryanarayana, C., Masumoto, T.: J. Mater. Sci. 17 (1982) 1753-1764.",AM,Melt Spinning,Ribbon,Width X Thickness,1,0.02,TEM XRD,Carter,,,10.2320/matertrans1960.23.693,,,,Arc Melting,Ar-gas,,,,,,,,,
60490a203e6da430a7213aae,Hf58Si15V27,"Inoue, A., Takahashi, Y., Suryanarayana, C., Masumoto, T.: J. Mater. Sci. 17 (1982) 1753-1764.",AM,Melt Spinning,Ribbon,Width X Thickness,1,0.02,TEM XRD,Carter,,,10.2320/matertrans1960.23.693,,,,Arc Melting,Ar-gas,,,,,,,,,
60490a203e6da430a7213aaf,Hf59Nb26Si15,"Inoue, A., Takahashi, Y., Suryanarayana, C., Masumoto, T.: J. Mater. Sci. 17 (1982) 1753-1764.",AM,Melt Spinning,Ribbon,Width X Thickness,1,0.02,TEM XRD,Carter,,,10.2320/matertrans1960.23.693,,,,Arc Melting,Ar-gas,,,,,,,,,
60490a203e6da430a7213ab0,Hf59Si15V26,"Inoue, A., Takahashi, Y., Suryanarayana, C., Masumoto, T.: J. Mater. Sci. 17 (1982) 1753-1764.",AM,Melt Spinning,Ribbon,Width X Thickness,1,0.02,TEM XRD,Carter,,,10.2320/matertrans1960.23.693,,,,Arc Melting,Ar-gas,,,,,,,,,
60490a203e6da430a7213ab1,Hf5Nb10Ni60Ti25,"Zhang, W., Inoue, A.: Scripta Materialia 48 (2003) 641–645.",AM,,,,,,,Carter,,1488.0,10.1016/S1359-6462(02)00469-4,,882.0,,,,,,,,,,,,
60490a203e6da430a7213ab2,Hf5Nb15Ni60Ti20,"Zhang, W., Inoue, A.: Scripta Materialia 48 (2003) 641–645.",AM,,,,,,,Carter,,1462.0,10.1016/S1359-6462(02)00469-4,,891.0,,,,,,,,,,,,
