Repository: leschultz/Molecular-Dynamic-Characteristic-Temperatures-for-Predicting-Metallic-Glass-Forming-Ability

├── README.md
├── features
│   ├── MDF_DMREF_Metallic_Glasses_v5
│   │   ├── MDF_DMREF_Metallic_Glasses_v5.csv
│   │   └── update_metallic_glasses.py
│   ├── features_dmax_cts
│   │   ├── features_dmax_cts.csv
│   │   ├── features_dmax_cts.json
│   │   └── upload.py
│   ├── features_gfa_cts
│   │   ├── features_gfa_cts.csv
│   │   ├── features_gfa_cts.json
│   │   ├── requirements.txt
│   │   └── upload.py
│   └── prsd_features_gfa_cts
│       └── prsd_features_gfa_cts.csv
└── plots
    ├── classification
    │   ├── original
    │   │   ├── PR_positive.png
    │   │   └── PR_positive_data.csv
    │   └── prsd
    │       ├── PRSD_PR_positive_data.csv
    │       └── PR_positive_PRSD.png

File: features/MDF_DMREF_Metallic_Glasses_v5/MDF_DMREF_Metallic_Glasses_v5.csv (part 51 of 58)
_id,Composition,Reference,Is_Amorphous?,Casting,Type,Size_Measure,Size1,Size2,Characterization,From,Tg_[K],Tl_[K],DOI,Dmax_[mm],Tx_[K],Tm_[K],Melting,Environment,Sigma_[Mpa],Zmax_[mm],E_[GPA],Possion's_Ratio,v,Rc_[K/s],Fracture_Strength_[MPa],G_[GPa],Density_[g/cm^3]
60490a203e6da430a7213ab3,Hf5Nb20Ni50Ti25,"Zhang, W., Inoue, A.: Scripta Materialia 48 (2003) 641–645.",AM,,,,,,,Carter,,1401.0,10.1016/S1359-6462(02)00469-4,,825.0,,,,,,,,,,,,
60490a203e6da430a7213ab4,Hf5Nb20Ni55Ti20,"Zhang, W., Inoue, A.: Scripta Materialia 48 (2003) 641–645.",AM,,,,,,,Carter,,1363.0,10.1016/S1359-6462(02)00469-4,,859.0,,,,,,,,,,,,
60490a203e6da430a7213ab5,Hf5Nb20Ni60Ti15,"Zhang, W., Inoue, A.: Scripta Materialia 48 (2003) 641–645.",AM,,,,,,,Carter,,1396.0,10.1016/S1359-6462(02)00469-4,,908.0,,,,,,,,,,,,
60490a203e6da430a7213ab6,Hf5Si15Zr80,"Inoue, A., Takahashi, Y., Suryanarayana, C., Masumoto, T.: J. Mater. Sci. 17 (1982) 3253-3262.",AM,Melt Spinning,Ribbon,,,,,Carter,,,10.1007/BF01203492,,,,,,,,,,,,,,
60490a203e6da430a7213ab7,Hf60Nb25Si15,"Inoue, A., Takahashi, Y., Suryanarayana, C., Masumoto, T.: J. Mater. Sci. 17 (1982) 1753-1764.",AM,Melt Spinning,Ribbon,Width X Thickness,1,0.02,TEM XRD,Carter,,,10.2320/matertrans1960.23.693,,,,Arc Melting,Ar-gas,,,,,,,,,
60490a203e6da430a7213ab8,Hf60Ni40,"Zhang, T., Inoue, A., Masumoto, T.: Mater. Sci. Eng. A 181/182 (1994) 1423-1426. ",AM,Melt Spinning,Ribbon,Width X Thickness,1,0.02,TEM XRD,Carter,,,10.1016/0921-5093(94)90877-X,,,,Radio Frequency Melting,Ar-gas,,,,,,,,,
60490a203e6da430a7213ab9,Hf60Si15V25,"Inoue, A., Takahashi, Y., Suryanarayana, C., Masumoto, T.: J. Mater. Sci. 17 (1982) 1753-1764.",AM,Melt Spinning,Ribbon,Width X Thickness,1,0.02,TEM XRD,Carter,,,10.2320/matertrans1960.23.693,,,,Arc Melting,Ar-gas,,,,,,,,,
60490a203e6da430a7213aba,Hf60Si15Zr25,"Inoue, A., Takahashi, Y., Suryanarayana, C., Masumoto, T.: J. Mater. Sci. 17 (1982) 3253-3262.",AM,Melt Spinning,Ribbon,,,,,Carter,,,10.1007/BF01203492,,,,,,,,,,,,,,
60490a203e6da430a7213abb,Hf61Nb24Si15,"Inoue, A., Takahashi, Y., Suryanarayana, C., Masumoto, T.: J. Mater. Sci. 17 (1982) 1753-1764.",AM,Melt Spinning,Ribbon,Width X Thickness,1,0.02,TEM XRD,Carter,,,10.2320/matertrans1960.23.693,,,,Arc Melting,Ar-gas,,,,,,,,,
60490a203e6da430a7213abc,Hf61Si15V24,"Inoue, A., Takahashi, Y., Suryanarayana, C., Masumoto, T.: J. Mater. Sci. 17 (1982) 1753-1764.",AM,Melt Spinning,Ribbon,Width X Thickness,1,0.02,TEM XRD,Carter,,,10.2320/matertrans1960.23.693,,,,Arc Melting,Ar-gas,,,,,,,,,
60490a203e6da430a7213abd,Hf62Nb23Si15,"Inoue, A., Takahashi, Y., Suryanarayana, C., Masumoto, T.: J. Mater. Sci. 17 (1982) 1753-1764.",AM,Melt Spinning,Ribbon,Width X Thickness,1,0.02,TEM XRD,Carter,,,10.2320/matertrans1960.23.693,,,,Arc Melting,Ar-gas,,,,,,,,,
60490a203e6da430a7213abe,Hf62Si15V23,"Inoue, A., Takahashi, Y., Suryanarayana, C., Masumoto, T.: J. Mater. Sci. 17 (1982) 1753-1764.",AM,Melt Spinning,Ribbon,Width X Thickness,1,0.02,TEM XRD,Carter,,,10.2320/matertrans1960.23.693,,,,Arc Melting,Ar-gas,,,,,,,,,
60490a203e6da430a7213abf,Hf63Nb22Si15,"Inoue, A., Takahashi, Y., Suryanarayana, C., Masumoto, T.: J. Mater. Sci. 17 (1982) 1753-1764.",AM,Melt Spinning,Ribbon,Width X Thickness,1,0.02,TEM XRD,Carter,,,10.2320/matertrans1960.23.693,,,,Arc Melting,Ar-gas,,,,,,,,,
60490a203e6da430a7213ac0,Hf63Si15V22,"Inoue, A., Takahashi, Y., Suryanarayana, C., Masumoto, T.: J. Mater. Sci. 17 (1982) 1753-1764.",AM,Melt Spinning,Ribbon,Width X Thickness,1,0.02,TEM XRD,Carter,,,10.2320/matertrans1960.23.693,,,,Arc Melting,Ar-gas,,,,,,,,,
60490a203e6da430a7213ac1,Hf64Nb21Si15,"Inoue, A., Takahashi, Y., Suryanarayana, C., Masumoto, T.: J. Mater. Sci. 17 (1982) 1753-1764.",AM,Melt Spinning,Ribbon,Width X Thickness,1,0.02,TEM XRD,Carter,,,10.2320/matertrans1960.23.693,,,,Arc Melting,Ar-gas,,,,,,,,,
60490a203e6da430a7213ac2,Hf64Si15V21,"Inoue, A., Takahashi, Y., Suryanarayana, C., Masumoto, T.: J. Mater. Sci. 17 (1982) 1753-1764.",AM,Melt Spinning,Ribbon,Width X Thickness,1,0.02,TEM XRD,Carter,,,10.2320/matertrans1960.23.693,,,,Arc Melting,Ar-gas,,,,,,,,,
60490a203e6da430a7213ac3,Hf65Nb20Si15,"Inoue, A., Takahashi, Y., Suryanarayana, C., Masumoto, T.: J. Mater. Sci. 17 (1982) 1753-1764.",AM,Melt Spinning,Ribbon,Width X Thickness,1,0.02,TEM XRD,Carter,,,10.2320/matertrans1960.23.693,,,,Arc Melting,Ar-gas,,,,,,,,,
60490a203e6da430a7213ac4,Hf65Si15V20,"Inoue, A., Takahashi, Y., Suryanarayana, C., Masumoto, T.: J. Mater. Sci. 17 (1982) 1753-1764.",AM,Melt Spinning,Ribbon,Width X Thickness,1,0.02,TEM XRD,Carter,,,10.2320/matertrans1960.23.693,,,,Arc Melting,Ar-gas,,,,,,,,,
60490a203e6da430a7213ac5,Hf65Si15Zr20,"Inoue, A., Takahashi, Y., Suryanarayana, C., Masumoto, T.: J. Mater. Sci. 17 (1982) 3253-3262.",AM,Melt Spinning,Ribbon,,,,,Carter,,,10.1007/BF01203492,,,,,,,,,,,,,,
60490a203e6da430a7213ac6,Hf66Nb19Si15,"Inoue, A., Takahashi, Y., Suryanarayana, C., Masumoto, T.: J. Mater. Sci. 17 (1982) 1753-1764.",AM,Melt Spinning,Ribbon,Width X Thickness,1,0.02,TEM XRD,Carter,,,10.2320/matertrans1960.23.693,,,,Arc Melting,Ar-gas,,,,,,,,,
60490a203e6da430a7213ac7,Hf66Si15V19,"Inoue, A., Takahashi, Y., Suryanarayana, C., Masumoto, T.: J. Mater. Sci. 17 (1982) 1753-1764.",AM,Melt Spinning,Ribbon,Width X Thickness,1,0.02,TEM XRD,Carter,,,10.2320/matertrans1960.23.693,,,,Arc Melting,Ar-gas,,,,,,,,,
60490a203e6da430a7213ac8,Hf67Nb18Si15,"Inoue, A., Takahashi, Y., Suryanarayana, C., Masumoto, T.: J. Mater. Sci. 17 (1982) 1753-1764.",AM,Melt Spinning,Ribbon,Width X Thickness,1,0.02,TEM XRD,Carter,,,10.2320/matertrans1960.23.693,,,,Arc Melting,Ar-gas,,,,,,,,,
60490a203e6da430a7213ac9,Hf67Ni27P6,"Jansson, K., Nygren, M.: Mater. Sci. Eng. A 133 (1991) 462-467.",AM,Melt Spinning,Ribbon,,,,DSC DTA XRD,Carter,,,10.1016/0921-5093(91)90111-Y,,,,Arc Melting,He-gas,,,,,,,,,
60490a203e6da430a7213aca,Hf67Ni33,"Jansson, K., Nygren, M.: Mater. Sci. Eng. A 133 (1991) 462-467.",AM,Melt Spinning,Ribbon,,,,DSC DTA XRD,Carter,,,10.1016/0921-5093(91)90111-Y,,,,Arc Melting,He-gas,,,,,,,,,
60490a203e6da430a7213acb,Hf67Si15V18,"Inoue, A., Takahashi, Y., Suryanarayana, C., Masumoto, T.: J. Mater. Sci. 17 (1982) 1753-1764.",AM,Melt Spinning,Ribbon,Width X Thickness,1,0.02,TEM XRD,Carter,,,10.2320/matertrans1960.23.693,,,,Arc Melting,Ar-gas,,,,,,,,,
60490a203e6da430a7213acc,Hf68Nb17Si15,"Inoue, A., Takahashi, Y., Suryanarayana, C., Masumoto, T.: J. Mater. Sci. 17 (1982) 1753-1764.",AM,Melt Spinning,Ribbon,Width X Thickness,1,0.02,TEM XRD,Carter,,,10.2320/matertrans1960.23.693,,,,Arc Melting,Ar-gas,,,,,,,,,
60490a203e6da430a7213acd,Hf68Si15V17,"Inoue, A., Takahashi, Y., Suryanarayana, C., Masumoto, T.: J. Mater. Sci. 17 (1982) 1753-1764.",AM,Melt Spinning,Ribbon,Width X Thickness,1,0.02,TEM XRD,Carter,,,10.2320/matertrans1960.23.693,,,,Arc Melting,Ar-gas,,,,,,,,,
60490a203e6da430a7213ace,Hf69Nb16Si15,"Inoue, A., Takahashi, Y., Suryanarayana, C., Masumoto, T.: J. Mater. Sci. 17 (1982) 1753-1764.",AM,Melt Spinning,Ribbon,Width X Thickness,1,0.02,TEM XRD,Carter,,,10.2320/matertrans1960.23.693,,,,Arc Melting,Ar-gas,,,,,,,,,
60490a203e6da430a7213acf,Hf69Si15V16,"Inoue, A., Takahashi, Y., Suryanarayana, C., Masumoto, T.: J. Mater. Sci. 17 (1982) 1753-1764.",AM,Melt Spinning,Ribbon,Width X Thickness,1,0.02,TEM XRD,Carter,,,10.2320/matertrans1960.23.693,,,,Arc Melting,Ar-gas,,,,,,,,,
60490a203e6da430a7213ad0,Hf7.5Nb20Ni60Ti12.5,"Zhang, W., Inoue, A.: Scripta Materialia 48 (2003) 641–645.",AM,,,,,,,Carter,,1392.0,10.1016/S1359-6462(02)00469-4,,908.0,,,,,,,,,,,,
60490a203e6da430a7213ad1,Hf7.5Nb20Ni62.5Ti10,"Zhang, W., Inoue, A.: Scripta Materialia 48 (2003) 641–645.",AM,,,,,,,Carter,,,10.1016/S1359-6462(02)00469-4,,,,,,,,,,,,,,
60490a203e6da430a7213ad2,Hf70Nb15Si15,"Inoue, A., Takahashi, Y., Suryanarayana, C., Masumoto, T.: J. Mater. Sci. 17 (1982) 1753-1764.",AM,Melt Spinning,Ribbon,Width X Thickness,1,0.02,TEM XRD,Carter,,,10.2320/matertrans1960.23.693,,,,Arc Melting,Ar-gas,,,,,,,,,
60490a203e6da430a7213ad3,Hf70Ni30,"Zhang, T., Inoue, A., Masumoto, T.: Mater. Sci. Eng. A 181/182 (1994) 1423-1426. ",AM,Melt Spinning,Ribbon,Width X Thickness,1,0.02,TEM XRD,Carter,,,10.1016/0921-5093(94)90877-X,,,,Radio Frequency Melting,Ar-gas,,,,,,,,,
60490a203e6da430a7213ad4,Hf70Si15V15,"Inoue, A., Takahashi, Y., Suryanarayana, C., Masumoto, T.: J. Mater. Sci. 17 (1982) 1753-1764.",AM,Melt Spinning,Ribbon,Width X Thickness,1,0.02,TEM XRD,Carter,,,10.2320/matertrans1960.23.693,,,,Arc Melting,Ar-gas,,,,,,,,,
60490a203e6da430a7213ad5,Hf70Si15Zr15,"Inoue, A., Takahashi, Y., Suryanarayana, C., Masumoto, T.: J. Mater. Sci. 17 (1982) 3253-3262.",AM,Melt Spinning,Ribbon,,,,,Carter,,,10.1007/BF01203492,,,,,,,,,,,,,,
60490a203e6da430a7213ad6,Hf71Nb14Si15,"Inoue, A., Takahashi, Y., Suryanarayana, C., Masumoto, T.: J. Mater. Sci. 17 (1982) 1753-1764.",AM,Melt Spinning,Ribbon,Width X Thickness,1,0.02,TEM XRD,Carter,,,10.2320/matertrans1960.23.693,,,,Arc Melting,Ar-gas,,,,,,,,,
60490a203e6da430a7213ad7,Hf71Si15V14,"Inoue, A., Takahashi, Y., Suryanarayana, C., Masumoto, T.: J. Mater. Sci. 17 (1982) 1753-1764.",AM,Melt Spinning,Ribbon,Width X Thickness,1,0.02,TEM XRD,Carter,,,10.2320/matertrans1960.23.693,,,,Arc Melting,Ar-gas,,,,,,,,,
60490a203e6da430a7213ad8,Hf72Nb13Si15,"Inoue, A., Takahashi, Y., Suryanarayana, C., Masumoto, T.: J. Mater. Sci. 17 (1982) 1753-1764.",AM,Melt Spinning,Ribbon,Width X Thickness,1,0.02,TEM XRD,Carter,,,10.2320/matertrans1960.23.693,,,,Arc Melting,Ar-gas,,,,,,,,,
60490a203e6da430a7213ad9,Hf72Si15V13,"Inoue, A., Takahashi, Y., Suryanarayana, C., Masumoto, T.: J. Mater. Sci. 17 (1982) 1753-1764.",AM,Melt Spinning,Ribbon,Width X Thickness,1,0.02,TEM XRD,Carter,,,10.2320/matertrans1960.23.693,,,,Arc Melting,Ar-gas,,,,,,,,,
60490a203e6da430a7213ada,Hf73Nb12Si15,"Inoue, A., Takahashi, Y., Suryanarayana, C., Masumoto, T.: J. Mater. Sci. 17 (1982) 1753-1764.",AM,Melt Spinning,Ribbon,Width X Thickness,1,0.02,TEM XRD,Carter,,,10.2320/matertrans1960.23.693,,,,Arc Melting,Ar-gas,,,,,,,,,
60490a203e6da430a7213adb,Hf73Si15V12,"Inoue, A., Takahashi, Y., Suryanarayana, C., Masumoto, T.: J. Mater. Sci. 17 (1982) 1753-1764.",AM,Melt Spinning,Ribbon,Width X Thickness,1,0.02,TEM XRD,Carter,,,10.2320/matertrans1960.23.693,,,,Arc Melting,Ar-gas,,,,,,,,,
60490a203e6da430a7213adc,Hf74Nb11Si15,"Inoue, A., Takahashi, Y., Suryanarayana, C., Masumoto, T.: J. Mater. Sci. 17 (1982) 1753-1764.",AM,Melt Spinning,Ribbon,Width X Thickness,1,0.02,TEM XRD,Carter,,,10.2320/matertrans1960.23.693,,,,Arc Melting,Ar-gas,,,,,,,,,
60490a203e6da430a7213add,Hf74Si15V11,"Inoue, A., Takahashi, Y., Suryanarayana, C., Masumoto, T.: J. Mater. Sci. 17 (1982) 1753-1764.",AM,Melt Spinning,Ribbon,Width X Thickness,1,0.02,TEM XRD,Carter,,,10.2320/matertrans1960.23.693,,,,Arc Melting,Ar-gas,,,,,,,,,
60490a203e6da430a7213ade,Hf75Nb10Si15,"Inoue, A., Takahashi, Y., Suryanarayana, C., Masumoto, T.: J. Mater. Sci. 17 (1982) 1753-1764.",AM,Melt Spinning,Ribbon,Width X Thickness,1,0.02,TEM XRD,Carter,,,10.2320/matertrans1960.23.693,,,,Arc Melting,Ar-gas,,,,,,,,,
60490a203e6da430a7213adf,Hf75Nb10Si15,"Inoue, A., Chen, H.S., Krause, J.T., Masumoto, T.: J. Non-Cryst. Solids 68 (1984) 63-73.",AM,Melt Spinning,Ribbon,Width X Thickness,1,0.02,TEM XRD,Carter,,,10.1016/0022-3093(84)90034-6,,,,Radio Frequency Melting,,,,,,,,,,
60490a203e6da430a7213ae0,Hf75Si15V10,"Inoue, A., Takahashi, Y., Suryanarayana, C., Masumoto, T.: J. Mater. Sci. 17 (1982) 1753-1764.",AM,Melt Spinning,Ribbon,Width X Thickness,1,0.02,TEM XRD,Carter,,,10.2320/matertrans1960.23.693,,,,Arc Melting,Ar-gas,,,,,,,,,
60490a203e6da430a7213ae1,Hf75Si15Zr10,"Inoue, A., Takahashi, Y., Suryanarayana, C., Masumoto, T.: J. Mater. Sci. 17 (1982) 3253-3262.",AM,Melt Spinning,Ribbon,,,,,Carter,,,10.1007/BF01203492,,,,,,,,,,,,,,
60490a203e6da430a7213ae2,Hf76Nb9Si15,"Inoue, A., Takahashi, Y., Suryanarayana, C., Masumoto, T.: J. Mater. Sci. 17 (1982) 1753-1764.",AM,Melt Spinning,Ribbon,Width X Thickness,1,0.02,TEM XRD,Carter,,,10.2320/matertrans1960.23.693,,,,Arc Melting,Ar-gas,,,,,,,,,
60490a203e6da430a7213ae3,Hf76Si15V9,"Inoue, A., Takahashi, Y., Suryanarayana, C., Masumoto, T.: J. Mater. Sci. 17 (1982) 1753-1764.",AM,Melt Spinning,Ribbon,Width X Thickness,1,0.02,TEM XRD,Carter,,,10.2320/matertrans1960.23.693,,,,Arc Melting,Ar-gas,,,,,,,,,
60490a203e6da430a7213ae4,Hf77Nb8Si15,"Inoue, A., Takahashi, Y., Suryanarayana, C., Masumoto, T.: J. Mater. Sci. 17 (1982) 1753-1764.",AM,Melt Spinning,Ribbon,Width X Thickness,1,0.02,TEM XRD,Carter,,,10.2320/matertrans1960.23.693,,,,Arc Melting,Ar-gas,,,,,,,,,
60490a203e6da430a7213ae5,Hf77Si15V8,"Inoue, A., Takahashi, Y., Suryanarayana, C., Masumoto, T.: J. Mater. Sci. 17 (1982) 1753-1764.",AM,Melt Spinning,Ribbon,Width X Thickness,1,0.02,TEM XRD,Carter,,,10.2320/matertrans1960.23.693,,,,Arc Melting,Ar-gas,,,,,,,,,
60490a203e6da430a7213ae6,Hf78Nb7Si15,"Inoue, A., Takahashi, Y., Suryanarayana, C., Masumoto, T.: J. Mater. Sci. 17 (1982) 1753-1764.",AM,Melt Spinning,Ribbon,Width X Thickness,1,0.02,TEM XRD,Carter,,,10.2320/matertrans1960.23.693,,,,Arc Melting,Ar-gas,,,,,,,,,
60490a203e6da430a7213ae7,Hf78Si15V7,"Inoue, A., Takahashi, Y., Suryanarayana, C., Masumoto, T.: J. Mater. Sci. 17 (1982) 1753-1764.",AM,Melt Spinning,Ribbon,Width X Thickness,1,0.02,TEM XRD,Carter,,,10.2320/matertrans1960.23.693,,,,Arc Melting,Ar-gas,,,,,,,,,
60490a203e6da430a7213ae8,Hf79Nb6Si15,"Inoue, A., Takahashi, Y., Suryanarayana, C., Masumoto, T.: J. Mater. Sci. 17 (1982) 1753-1764.",AM,Melt Spinning,Ribbon,Width X Thickness,1,0.02,TEM XRD,Carter,,,10.2320/matertrans1960.23.693,,,,Arc Melting,Ar-gas,,,,,,,,,
60490a203e6da430a7213ae9,Hf79Si15V6,"Inoue, A., Takahashi, Y., Suryanarayana, C., Masumoto, T.: J. Mater. Sci. 17 (1982) 1753-1764.",AM,Melt Spinning,Ribbon,Width X Thickness,1,0.02,TEM XRD,Carter,,,10.2320/matertrans1960.23.693,,,,Arc Melting,Ar-gas,,,,,,,,,
60490a203e6da430a7213aea,Hf80Nb5Si15,"Inoue, A., Takahashi, Y., Suryanarayana, C., Masumoto, T.: J. Mater. Sci. 17 (1982) 1753-1764.",AM,Melt Spinning,Ribbon,Width X Thickness,1,0.02,TEM XRD,Carter,,,10.2320/matertrans1960.23.693,,,,Arc Melting,Ar-gas,,,,,,,,,
60490a203e6da430a7213aeb,Hf80Si15V5,"Inoue, A., Takahashi, Y., Suryanarayana, C., Masumoto, T.: J. Mater. Sci. 17 (1982) 1753-1764.",AM,Melt Spinning,Ribbon,Width X Thickness,1,0.02,TEM XRD,Carter,,,10.2320/matertrans1960.23.693,,,,Arc Melting,Ar-gas,,,,,,,,,
60490a203e6da430a7213aec,Hf80Si15Zr5,"Inoue, A., Takahashi, Y., Suryanarayana, C., Masumoto, T.: J. Mater. Sci. 17 (1982) 3253-3262.",AM,Melt Spinning,Ribbon,,,,,Carter,,,10.1007/BF01203492,,,,,,,,,,,,,,
60490a203e6da430a7213aed,Hf81Nb4Si15,"Inoue, A., Takahashi, Y., Suryanarayana, C., Masumoto, T.: J. Mater. Sci. 17 (1982) 1753-1764.",AM,Melt Spinning,Ribbon,Width X Thickness,1,0.02,TEM XRD,Carter,,,10.2320/matertrans1960.23.693,,,,Arc Melting,Ar-gas,,,,,,,,,
60490a203e6da430a7213aee,Hf81Si15V4,"Inoue, A., Takahashi, Y., Suryanarayana, C., Masumoto, T.: J. Mater. Sci. 17 (1982) 1753-1764.",AM,Melt Spinning,Ribbon,Width X Thickness,1,0.02,TEM XRD,Carter,,,10.2320/matertrans1960.23.693,,,,Arc Melting,Ar-gas,,,,,,,,,
60490a203e6da430a7213aef,Hf82Nb3Si15,"Inoue, A., Takahashi, Y., Suryanarayana, C., Masumoto, T.: J. Mater. Sci. 17 (1982) 1753-1764.",AM,Melt Spinning,Ribbon,Width X Thickness,1,0.02,TEM XRD,Carter,,,10.2320/matertrans1960.23.693,,,,Arc Melting,Ar-gas,,,,,,,,,
60490a203e6da430a7213af0,Hf82Si15V3,"Inoue, A., Takahashi, Y., Suryanarayana, C., Masumoto, T.: J. Mater. Sci. 17 (1982) 1753-1764.",AM,Melt Spinning,Ribbon,Width X Thickness,1,0.02,TEM XRD,Carter,,,10.2320/matertrans1960.23.693,,,,Arc Melting,Ar-gas,,,,,,,,,
60490a203e6da430a7213af1,Hf83Nb2Si15,"Inoue, A., Takahashi, Y., Suryanarayana, C., Masumoto, T.: J. Mater. Sci. 17 (1982) 1753-1764.",AM,Melt Spinning,Ribbon,Width X Thickness,1,0.02,TEM XRD,Carter,,,10.2320/matertrans1960.23.693,,,,Arc Melting,Ar-gas,,,,,,,,,
60490a203e6da430a7213af2,Hf83Si15V2,"Inoue, A., Takahashi, Y., Suryanarayana, C., Masumoto, T.: J. Mater. Sci. 17 (1982) 1753-1764.",AM,Melt Spinning,Ribbon,Width X Thickness,1,0.02,TEM XRD,Carter,,,10.2320/matertrans1960.23.693,,,,Arc Melting,Ar-gas,,,,,,,,,
60490a203e6da430a7213af3,Hf84Nb1Si15,"Inoue, A., Takahashi, Y., Suryanarayana, C., Masumoto, T.: J. Mater. Sci. 17 (1982) 1753-1764.",AM,Melt Spinning,Ribbon,Width X Thickness,1,0.02,TEM XRD,Carter,,,10.2320/matertrans1960.23.693,,,,Arc Melting,Ar-gas,,,,,,,,,
60490a203e6da430a7213af4,Hf84Si15V1,"Inoue, A., Takahashi, Y., Suryanarayana, C., Masumoto, T.: J. Mater. Sci. 17 (1982) 1753-1764.",AM,Melt Spinning,Ribbon,Width X Thickness,1,0.02,TEM XRD,Carter,,,10.2320/matertrans1960.23.693,,,,Arc Melting,Ar-gas,,,,,,,,,
60490a203e6da430a7213af5,Hf85Si15,"Inoue, A., Chen, H.S., Krause, J.T., Masumoto, T.: J. Non-Cryst. Solids 68 (1984) 63-73.",AM,Melt Spinning,Ribbon,Width X Thickness,1,0.02,TEM XRD,Carter,,,10.1016/0022-3093(84)90034-6,,,,Radio Frequency Melting,,,,,,,,,,
60490a203e6da430a7213af6,Hf85Si15,"Inoue, A., Takahashi, Y., Suryanarayana, C., Masumoto, T.: J. Mater. Sci. 17 (1982) 3253-3262.",AM,Melt Spinning,Ribbon,,,,,Carter,,,10.1007/BF01203492,,,,,,,,,,,,,,
60490a203e6da430a7213af7,Hf85Si15,"Inoue, A., Takahashi, Y., Suryanarayana, C., Masumoto, T.: J. Mater. Sci. 17 (1982) 1753-1764.",AM,Melt Spinning,Ribbon,Width X Thickness,1,0.02,TEM XRD,Carter,,,10.2320/matertrans1960.23.693,,,,Arc Melting,Ar-gas,,,,,,,,,
60490a203e6da430a7213af8,In5Nb29Ta13Ti53,"Eckert, J., Das, J., He, G., Calin, M., Kim, B.: Mater. Sci. Eng. A 449–451 (2007) 24–29.",AM,,,,,,,Carter,,,10.1016/j.msea.2006.02.236,,,,,,,,55.0,,,,,,
60490a203e6da430a7213af9,In6Mg70Zn24,"Mizutani, U., Matsuda, T.: Proc. 5th Int. Conf. Rapidly Quenched Met., W√ºrzburg, Steeb,S., Warlimont, H. (eds.), Elsevier Science Publishers B.V. 1 (1985) 1035-1038.",AM,Melt Spinning,,,,,,Carter,,,10.1016/B978-0-444-86939-5.50245-1,,,,Radio Frequency Melting,Ar-gas,,,,,,,,,
60490a203e6da430a7213afa,Ir1Nb40Ni59,"Kumagai, N., Samata, Y., Kawashima, A., Asami, K., Hashimoto, K.: Proc. Symp. Corros.Electrochem. Catal. Met. Glasses, Diegle, R.B., Hashimoto, K. (eds.), Pennington: TheElectrochem. Soc.,1988, p. 390-410.",AM,Melt Spinning,Ribbon,Width X Thickness,1.0-5.0, 0.01-0.03,,Carter,,,,,,,Radio Frequency Melting,Ar-gas,,,,,,,,,
60490a203e6da430a7213afb,Ir1Ni59Ta40,"Kumagai, N., Samata, Y., Kawashima, A., Asami, K., Hashimoto, K.: Proc. Symp. Corros.Electrochem. Catal. Met. Glasses, Diegle, R.B., Hashimoto, K. (eds.), Pennington: TheElectrochem. Soc.,1988, p. 390-410.",AM,Melt Spinning,Ribbon,Width X Thickness,1.0-5.0, 0.01-0.03,,Carter,,,,,,,Radio Frequency Melting,Ar-gas,,,,,,,,,
60490a203e6da430a7213afc,Ir40P19Pd41,"Hara, M., Hashimoto, K., Masumoto, T.: Proc. 4th Int. Conf. Rapidly Quenched Met.,Sendai, Masumoto, T., Suzuki, K. (eds.), The Japan Institute of Metals 2 (1982) 1423-1426.",AM,Melt Spinning,Ribbon,,,,,Carter,,,,,,,Radio Frequency Melting,,,,,,,,,,
60490a203e6da430a7213afd,La10Mg50Ni40,"Inoue, A., Kohinata, M., Tsai, A.-P., Masumoto, T.: Mater. Trans. JIM 30 (1989) 378-381.",AM,Melt Spinning,Ribbon,Width X Thickness,1,0.02,,Carter,,,10.2320/matertrans1989.30.378,,,,Radio Frequency Melting,Ar-gas,,,,,,,,,
60490a203e6da430a7213afe,La10Mg50Ni40,"Kohinata, M.: Master Dissertation, Tohoku University, 1990.",AM,Melt Spinning,Ribbon,Width X Thickness,1,0.02,,Carter,,,,,,,Radio Frequency Melting,Ar-gas,,,,,,,,,
60490a203e6da430a7213aff,La10Mg50Ni40,"Mizutani, U., Tanaka, K., Matsuda, T., Suzuki, N., Fukunaga, T., Ozaki, Y., Yamada, Y.,Nakayama, K.: J. Non-Cryst. Solids 156-158 (1993) 297-301.",AM,Melt Spinning,Ribbon,,,,,Carter,,,10.1016/0022-3093(93)90183-X,,,,Arc Melting,Ar-gas,,,,,,,,,
60490a203e6da430a7213b00,La10Mg60Ni30,"Inoue, A., Kohinata, M., Tsai, A.-P., Masumoto, T.: Mater. Trans. JIM 30 (1989) 378-381.",AM,Melt Spinning,Ribbon,Width X Thickness,1,0.02,,Carter,,,10.2320/matertrans1989.30.378,,,,Radio Frequency Melting,Ar-gas,,,,,,,,,
60490a203e6da430a7213b01,La10Mg60Ni30,"Kohinata, M.: Master Dissertation, Tohoku University, 1990.",AM,Melt Spinning,Ribbon,Width X Thickness,1,0.02,,Carter,,,,,,,Radio Frequency Melting,Ar-gas,,,,,,,,,
60490a203e6da430a7213b02,La10Mg65Ni25,"Kohinata, M.: Master Dissertation, Tohoku University, 1990.",AM,Melt Spinning,Ribbon,Width X Thickness,1,0.02,,Carter,,,,,,,Radio Frequency Melting,Ar-gas,,,,,,,,,
60490a203e6da430a7213b03,La10Mg65Ni25,"Inoue, A., Kohinata, M., Tsai, A.-P., Masumoto, T.: Mater. Trans. JIM 30 (1989) 378-381.",AM,Melt Spinning,Ribbon,Width X Thickness,1,0.02,,Carter,,,10.2320/matertrans1989.30.378,,,,Radio Frequency Melting,Ar-gas,,,,,,,,,
60490a203e6da430a7213b04,La10Mg65Zn25,"Inoue, A., Nishiyama, N., Kim, S.G., Masumoto, T.: Mater. Trans. JIM 33 (1992) 360-365.",AM,Melt Spinning,Ribbon,Width X Thickness,1.5,0.02,TEM XRD,Carter,,,10.2320/matertrans1989.33.360,,,,Radio Frequency Melting,Ar-gas,,,,,,,,,
60490a203e6da430a7213b05,La10Mg70Ni20,"Inoue, A., Kohinata, M., Tsai, A.-P., Masumoto, T.: Mater. Trans. JIM 30 (1989) 378-381.",AM,Melt Spinning,Ribbon,Width X Thickness,1,0.02,,Carter,,,10.2320/matertrans1989.30.378,,,,Radio Frequency Melting,Ar-gas,,,,,,,,,
60490a203e6da430a7213b06,La10Mg70Ni20,,AM,Melt Casting,Rod,,,,,Carter,447.0,791.0,10.1016/j.commatsci.2016.02.037,0.4,475.0,,,,,,,,,,,,
60490a203e6da430a7213b07,La10Mg70Ni20,"Kohinata, M.: Master Dissertation, Tohoku University, 1990.",AM,Melt Spinning,Ribbon,Width X Thickness,1,0.02,,Carter,,,,,,,Radio Frequency Melting,Ar-gas,,,,,,,,,
60490a203e6da430a7213b08,La10Mg70Ni20,"González, S., Figueroa, I.A., Zhao, H., Davies, H.A., Todd, I., Adeva, P.: Intermetallics 17 (2009) 968–971.",AM,Melt Casting,Rod,,,,,Carter,447.0,791.0,10.1016/j.intermet.2009.04.012,0.4,475.0,778.0,,,,,,,,,,,
60490a203e6da430a7213b09,La10Mg70Zn20,"Inoue, A., Nishiyama, N., Kim, S.G., Masumoto, T.: Mater. Trans. JIM 33 (1992) 360-365.",AM,Melt Spinning,Ribbon,Width X Thickness,1.5,0.02,TEM XRD,Carter,,,10.2320/matertrans1989.33.360,,,,Radio Frequency Melting,Ar-gas,,,,,,,,,
60490a203e6da430a7213b0a,La10Mg75Ni15,"Inoue, A., Kohinata, M., Tsai, A.-P., Masumoto, T.: Mater. Trans. JIM 30 (1989) 378-381.",AM,Melt Spinning,Ribbon,Width X Thickness,1,0.02,,Carter,,,10.2320/matertrans1989.30.378,,,,Radio Frequency Melting,Ar-gas,,,,,,,,,
60490a203e6da430a7213b0b,La10Mg75Ni15,"Kohinata, M.: Master Dissertation, Tohoku University, 1990.",AM,Melt Spinning,Ribbon,Width X Thickness,1,0.02,,Carter,,,,,,,Radio Frequency Melting,Ar-gas,,,,,,,,,
60490a203e6da430a7213b0c,La10Mg80Ni10,"Kohinata, M.: Master Dissertation, Tohoku University, 1990.",AM,Melt Spinning,Ribbon,Width X Thickness,1,0.02,,Carter,,,,,,,Radio Frequency Melting,Ar-gas,,,,,,,,,
60490a203e6da430a7213b0d,La10Mg80Ni10,"Inoue, A., Kohinata, M., Tsai, A.-P., Masumoto, T.: Mater. Trans. JIM 30 (1989) 378-381.",AM,Melt Spinning,Ribbon,Width X Thickness,1,0.02,,Carter,,,10.2320/matertrans1989.30.378,,,,Radio Frequency Melting,Ar-gas,,,,,,,,,
60490a203e6da430a7213b0e,La10Mg85Ni5,"Kohinata, M.: Master Dissertation, Tohoku University, 1990.",CR,Melt Spinning,Ribbon,Width X Thickness,1,0.02,,Carter,,,,,,,Radio Frequency Melting,Ar-gas,,,,,,,,,
60490a203e6da430a7213b0f,La11Mg71Ni18,,AM,Melt Casting,Rod,,,,,Carter,451.0,796.0,10.1016/j.commatsci.2016.02.037,0.5,479.0,,,,,,,,,,,,
60490a203e6da430a7213b10,La11Mg71Ni18,"González, S., Figueroa, I.A., Zhao, H., Davies, H.A., Todd, I., Adeva, P.: Intermetallics 17 (2009) 968–971.",AM,Melt Casting,Rod,,,,,Carter,451.0,796.0,10.1016/j.intermet.2009.04.012,0.5,479.0,777.0,,,,,,,,,,,
60490a203e6da430a7213b11,La12Mg80Ni8,"Mizutani, U., Tanaka, K., Matsuda, T., Suzuki, N., Fukunaga, T., Ozaki, Y., Yamada, Y.,Nakayama, K.: J. Non-Cryst. Solids 156-158 (1993) 297-301.",AM,Melt Spinning,Ribbon,,,,,Carter,,,10.1016/0022-3093(93)90183-X,,,,Arc Melting,Ar-gas,,,,,,,,,
60490a203e6da430a7213b12,La13Mg69Ni18,,AM,Melt Casting,Rod,,,,,Carter,449.0,797.0,10.1016/j.commatsci.2016.02.037,0.5,478.0,,,,,,,,,,,,
60490a203e6da430a7213b13,La13Mg69Ni18,"González, S., Figueroa, I.A., Zhao, H., Davies, H.A., Todd, I., Adeva, P.: Intermetallics 17 (2009) 968–971.",AM,Melt Casting,Rod,,,,,Carter,449.0,797.0,10.1016/j.intermet.2009.04.012,0.5,478.0,776.0,,,,,,,,,,,
60490a203e6da430a7213b14,La15.4Mg60Ni23.6Y1,,AM,Melt Casting,Rod,,,,,Carter,454.0,827.0,10.1016/j.commatsci.2016.02.037,3.0,491.0,,,,,,,,,,,,
60490a203e6da430a7213b15,La15.65Mg60Ni23.6Y0.75,"González, S., Figueroa, I.A., Zhao, H., Davies, H.A., Todd, I., Adeva, P.: Intermetallics 17 (2009) 968–971.",AM,Melt Casting,Rod,,,,,Carter,456.0,839.0,10.1016/j.intermet.2009.04.012,4.0,,782.0,,,,,,,,,,,
60490a203e6da430a7213b16,La15.65Mg60Ni23.6Y0.75,,AM,Melt Casting,Rod,,,,,Carter,456.0,839.0,10.1016/j.commatsci.2016.02.037,4.0,495.0,,,,,,,,,,,,
60490a203e6da430a7213b17,La15.7Mg59.78Ni23.52Si0.5Y0.5,,AM,Melt Casting,Rod,,,,,Carter,457.0,824.0,10.1016/j.commatsci.2016.02.037,1.0,490.0,,,,,,,,,,,,
60490a203e6da430a7213b18,La15.8Mg60Ni23.6Si0.1Y0.5,,AM,Melt Casting,Rod,,,,,Carter,453.0,828.0,10.1016/j.commatsci.2016.02.037,1.5,494.0,,,,,,,,,,,,
60490a203e6da430a7213b19,La15.9Mg60Ni23.6Si0.25Y0.25,,AM,Melt Casting,Rod,,,,,Carter,456.0,824.0,10.1016/j.commatsci.2016.02.037,2.0,492.0,,,,,,,,,,,,
60490a203e6da430a7213b1a,La15.9Mg60Ni23.6Si0.5,,AM,Melt Casting,Rod,,,,,Carter,457.0,828.0,10.1016/j.commatsci.2016.02.037,1.0,492.0,,,,,,,,,,,,
60490a203e6da430a7213b1b,La15.9Mg60Ni23.6Y0.5,,AM,Melt Casting,Rod,,,,,Carter,456.0,829.0,10.1016/j.commatsci.2016.02.037,4.0,492.0,,,,,,,,,,,,
60490a203e6da430a7213b1c,La15.9Mg60Ni23.6Y0.5,"González, S., Figueroa, I.A., Zhao, H., Davies, H.A., Todd, I., Adeva, P.: Intermetallics 17 (2009) 968–971.",AM,Melt Casting,Rod,,,,,Carter,456.0,829.0,10.1016/j.intermet.2009.04.012,4.0,,778.0,,,,,,,,,,,
60490a203e6da430a7213b1d,La15Mg50Ni35,"Kohinata, M.: Master Dissertation, Tohoku University, 1990.",AM,Melt Spinning,Ribbon,Width X Thickness,1,0.02,,Carter,,,,,,,Radio Frequency Melting,Ar-gas,,,,,,,,,
60490a203e6da430a7213b1e,La15Mg50Ni35,"Mizutani, U., Tanaka, K., Matsuda, T., Suzuki, N., Fukunaga, T., Ozaki, Y., Yamada, Y.,Nakayama, K.: J. Non-Cryst. Solids 156-158 (1993) 297-301.",AM,Melt Spinning,Ribbon,,,,,Carter,,,10.1016/0022-3093(93)90183-X,,,,Arc Melting,Ar-gas,,,,,,,,,
60490a203e6da430a7213b1f,La15Mg50Ni35,"Inoue, A., Kohinata, M., Tsai, A.-P., Masumoto, T.: Mater. Trans. JIM 30 (1989) 378-381.",AM,Melt Spinning,Ribbon,Width X Thickness,1,0.02,,Carter,,,10.2320/matertrans1989.30.378,,,,Radio Frequency Melting,Ar-gas,,,,,,,,,
60490a203e6da430a7213b20,La15Mg55Ni30,"Inoue, A., Kohinata, M., Tsai, A.-P., Masumoto, T.: Mater. Trans. JIM 30 (1989) 378-381.",AM,Melt Spinning,Ribbon,Width X Thickness,1,0.02,,Carter,,,10.2320/matertrans1989.30.378,,,,Radio Frequency Melting,Ar-gas,,,,,,,,,
60490a203e6da430a7213b21,La15Mg55Ni30,"Kohinata, M.: Master Dissertation, Tohoku University, 1990.",AM,Melt Spinning,Ribbon,Width X Thickness,1,0.02,,Carter,,,,,,,Radio Frequency Melting,Ar-gas,,,,,,,,,
60490a203e6da430a7213b22,La15Mg60Ni25,"Kohinata, M.: Master Dissertation, Tohoku University, 1990.",AM,Melt Spinning,Ribbon,Width X Thickness,1,0.02,,Carter,,,,,,,Radio Frequency Melting,Ar-gas,,,,,,,,,
60490a203e6da430a7213b23,La15Mg60Ni25,"Inoue, A., Kohinata, M., Tsai, A.-P., Masumoto, T.: Mater. Trans. JIM 30 (1989) 378-381.",AM,Melt Spinning,Ribbon,Width X Thickness,1,0.02,,Carter,,,10.2320/matertrans1989.30.378,,,,Radio Frequency Melting,Ar-gas,,,,,,,,,
60490a203e6da430a7213b24,La15Mg65Ni20,"Inoue, A., Kohinata, M., Tsai, A.-P., Masumoto, T.: Mater. Trans. JIM 30 (1989) 378-381.",AM,Melt Spinning,Ribbon,Width X Thickness,1,0.02,,Carter,,,10.2320/matertrans1989.30.378,,,,Radio Frequency Melting,Ar-gas,,,,,,,,,
60490a203e6da430a7213b25,La15Mg65Ni20,"González, S., Figueroa, I.A., Zhao, H., Davies, H.A., Todd, I., Adeva, P.: Intermetallics 17 (2009) 968–971.",AM,,Rod,,,,,Carter,451.0,812.0,10.1016/j.intermet.2009.04.012,0.5,480.0,778.0,,,,,,,,,,,
60490a203e6da430a7213b26,La15Mg65Ni20,"Kohinata, M.: Master Dissertation, Tohoku University, 1990.",AM,Melt Spinning,Ribbon,Width X Thickness,1,0.02,,Carter,,,,,,,Radio Frequency Melting,Ar-gas,,,,,,,,,
60490a203e6da430a7213b27,La15Mg65Ni20,,AM,,Rod,,,,,Carter,451.0,812.0,10.1016/j.commatsci.2016.02.037,0.5,480.0,,,,,,,,,,,,
60490a203e6da430a7213b28,La15Mg70Ni15,"Inoue, A., Kohinata, M., Tsai, A.-P., Masumoto, T.: Mater. Trans. JIM 30 (1989) 378-381.",AM,Melt Spinning,Ribbon,Width X Thickness,1,0.02,,Carter,,,10.2320/matertrans1989.30.378,,,,Radio Frequency Melting,Ar-gas,,,,,,,,,
60490a203e6da430a7213b29,La15Mg70Ni15,"Kohinata, M.: Master Dissertation, Tohoku University, 1990.",AM,Melt Spinning,Ribbon,Width X Thickness,1,0.02,,Carter,,,,,,,Radio Frequency Melting,Ar-gas,,,,,,,,,
60490a203e6da430a7213b2a,La15Mg75Ni10,"Kohinata, M.: Master Dissertation, Tohoku University, 1990.",AM,Melt Spinning,Ribbon,Width X Thickness,1,0.02,,Carter,,,,,,,Radio Frequency Melting,Ar-gas,,,,,,,,,
60490a203e6da430a7213b2b,La15Mg75Ni10,"Inoue, A., Kohinata, M., Tsai, A.-P., Masumoto, T.: Mater. Trans. JIM 30 (1989) 378-381.",AM,Melt Spinning,Ribbon,Width X Thickness,1,0.02,,Carter,,,10.2320/matertrans1989.30.378,,,,Radio Frequency Melting,Ar-gas,,,,,,,,,
60490a203e6da430a7213b2c,La15Mg80Ni5,"Kohinata, M.: Master Dissertation, Tohoku University, 1990.",CR,Melt Spinning,Ribbon,Width X Thickness,1,0.02,,Carter,,,,,,,Radio Frequency Melting,Ar-gas,,,,,,,,,
60490a203e6da430a7213b2d,La16.15Mg60Ni23.6Si0.25,,AM,Melt Casting,Rod,,,,,Carter,453.0,826.0,10.1016/j.commatsci.2016.02.037,1.0,492.0,,,,,,,,,,,,
60490a203e6da430a7213b2e,La16.15Mg60Ni23.6Si0.25,"González, S., Figueroa, I.A., Zhao, H., Davies, H.A., Todd, I., Adeva, P.: Intermetallics 17 (2009) 968–971.",AM,Melt Casting,Rod,,,,,Carter,453.0,8263.0,10.1016/j.intermet.2009.04.012,1.0,,7763.0,,,,,,,,,,,
60490a203e6da430a7213b2f,La16.15Mg60Ni23.6Y0.25,,AM,Melt Casting,Rod,,,,,Carter,456.0,829.0,10.1016/j.commatsci.2016.02.037,3.5,491.0,,,,,,,,,,,,
60490a203e6da430a7213b30,La16.15Mg60Ni23.6Y0.25,"González, S., Figueroa, I.A., Zhao, H., Davies, H.A., Todd, I., Adeva, P.: Intermetallics 17 (2009) 968–971.",AM,Melt Casting,Rod,,,,,Carter,456.0,829.0,10.1016/j.intermet.2009.04.012,3.5,,779.0,,,,,,,,,,,
60490a203e6da430a7213b31,La16.4Mg60Ni23.6,"González, S., Figueroa, I.A., Zhao, H., Davies, H.A., Todd, I., Adeva, P.: Intermetallics 17 (2009) 968–971.",AM,Melt Casting,Rod,,,,,Carter,450.0,819.0,10.1016/j.intermet.2009.04.012,2.5,490.0,776.0,,,,,,,,,,,
60490a203e6da430a7213b32,La16.4Mg60Ni23.6,"Gonzalez, S., Figueroa, I.A., Todd, I.: Journal of Alloys and Compounds 484 (2009) 612–618. ",AM,Melt Casting,Rod,,,,,Carter,450.0,819.0,10.1016/j.jallcom.2009.05.002,2.5,490.0,776.0,,,,,,,,,,,
60490a203e6da430a7213b33,La16.4Mg60Ni23.6,,AM,Melt Casting,Rod,,,,,Carter,450.0,819.0,10.1016/j.commatsci.2016.02.037,2.5,490.0,,,,,,,,,,,,
60490a203e6da430a7213b34,La16Mg69Ni15,"González, S., Figueroa, I.A., Zhao, H., Davies, H.A., Todd, I., Adeva, P.: Intermetallics 17 (2009) 968–971.",AM,Melt Casting,Rod,,,,,Carter,455.0,800.0,10.1016/j.intermet.2009.04.012,,481.0,777.0,,,,,,,,,,,
60490a203e6da430a7213b35,La16Mg69Ni15,,AM,Melt Casting,Rod,,,,,Carter,455.0,800.0,10.1016/j.commatsci.2016.02.037,1.0,481.0,,,,,,,,,,,,
60490a203e6da430a7213b36,La17Mg57Ni26,,AM,Melt Casting,Rod,,,,,Carter,454.0,831.0,10.1016/j.commatsci.2016.02.037,2.0,499.0,,,,,,,,,,,,
60490a203e6da430a7213b37,La17Mg57Ni26,"González, S., Figueroa, I.A., Zhao, H., Davies, H.A., Todd, I., Adeva, P.: Intermetallics 17 (2009) 968–971.",AM,Melt Casting,Rod,,,,,Carter,454.0,831.0,10.1016/j.intermet.2009.04.012,2.0,499.0,778.0,,,,,,,,,,,
60490a203e6da430a7213b38,La17Mg70Ni13,,AM,Melt Casting,Rod,,,,,Carter,474.0,803.0,10.1016/j.commatsci.2016.02.037,0.4,474.0,,,,,,,,,,,,
60490a203e6da430a7213b39,La17Mg70Ni13,"González, S., Figueroa, I.A., Zhao, H., Davies, H.A., Todd, I., Adeva, P.: Intermetallics 17 (2009) 968–971.",AM,Melt Casting,Rod,,,,,Carter,474.0,803.0,10.1016/j.intermet.2009.04.012,,474.0,777.0,,,,,,,,,,,
60490a203e6da430a7213b3a,La18Mg70Ni12,"Mizutani, U., Tanaka, K., Matsuda, T., Suzuki, N., Fukunaga, T., Ozaki, Y., Yamada, Y.,Nakayama, K.: J. Non-Cryst. Solids 156-158 (1993) 297-301.",AM,Melt Spinning,Ribbon,,,,,Carter,,,10.1016/0022-3093(93)90183-X,,,,Arc Melting,Ar-gas,,,,,,,,,
60490a203e6da430a7213b3b,La20Mg35Ni45,"Kohinata, M.: Master Dissertation, Tohoku University, 1990.",AM,Melt Spinning,Ribbon,Width X Thickness,1,0.02,,Carter,,,,,,,Radio Frequency Melting,Ar-gas,,,,,,,,,
60490a203e6da430a7213b3c,La20Mg40Ni40,"Kohinata, M.: Master Dissertation, Tohoku University, 1990.",AM,Melt Spinning,Ribbon,Width X Thickness,1,0.02,,Carter,,,,,,,Radio Frequency Melting,Ar-gas,,,,,,,,,
60490a203e6da430a7213b3d,La20Mg40Ni40,"Inoue, A., Kohinata, M., Tsai, A.-P., Masumoto, T.: Mater. Trans. JIM 30 (1989) 378-381.",AM,Melt Spinning,Ribbon,Width X Thickness,1,0.02,,Carter,,,10.2320/matertrans1989.30.378,,,,Radio Frequency Melting,Ar-gas,,,,,,,,,
60490a203e6da430a7213b3e,La20Mg45Ni35,"Inoue, A., Kohinata, M., Tsai, A.-P., Masumoto, T.: Mater. Trans. JIM 30 (1989) 378-381.",AM,Melt Spinning,Ribbon,Width X Thickness,1,0.02,,Carter,,,10.2320/matertrans1989.30.378,,,,Radio Frequency Melting,Ar-gas,,,,,,,,,
60490a203e6da430a7213b3f,La20Mg45Ni35,"Kohinata, M.: Master Dissertation, Tohoku University, 1990.",AM,Melt Spinning,Ribbon,Width X Thickness,1,0.02,,Carter,,,,,,,Radio Frequency Melting,Ar-gas,,,,,,,,,
60490a203e6da430a7213b40,La20Mg50Ni30,"González, S., Figueroa, I.A., Zhao, H., Davies, H.A., Todd, I., Adeva, P.: Intermetallics 17 (2009) 968–971.",AM,Melt Casting,Rod,,,,,Carter,453.0,841.0,10.1016/j.intermet.2009.04.012,1.0,510.0,803.0,,,,,,,,,,,
60490a203e6da430a7213b41,La20Mg50Ni30,"Kohinata, M.: Master Dissertation, Tohoku University, 1990.",AM,Melt Spinning,Ribbon,Width X Thickness,1,0.02,,Carter,,,,,,,Radio Frequency Melting,Ar-gas,,,,,,,,,
60490a203e6da430a7213b42,La20Mg50Ni30,"Inoue, A., Kohinata, M., Tsai, A.-P., Masumoto, T.: Mater. Trans. JIM 30 (1989) 378-381.",AM,Melt Spinning,Ribbon,Width X Thickness,1,0.02,,Carter,,,10.2320/matertrans1989.30.378,,,,Radio Frequency Melting,Ar-gas,,,,,,,,,
60490a203e6da430a7213b43,La20Mg50Ni30,,AM,Melt Casting,Rod,,,,,Carter,453.0,841.0,10.1016/j.commatsci.2016.02.037,1.0,510.0,,,,,,,,,,,,
60490a203e6da430a7213b44,La20Mg50Ni30,"Mizutani, U., Tanaka, K., Matsuda, T., Suzuki, N., Fukunaga, T., Ozaki, Y., Yamada, Y.,Nakayama, K.: J. Non-Cryst. Solids 156-158 (1993) 297-301.",AM,Melt Spinning,Ribbon,,,,,Carter,,,10.1016/0022-3093(93)90183-X,,,,Arc Melting,Ar-gas,,,,,,,,,
60490a203e6da430a7213b45,La20Mg55Ni25,"Inoue, A., Kohinata, M., Tsai, A.-P., Masumoto, T.: Mater. Trans. JIM 30 (1989) 378-381.",AM,Melt Spinning,Ribbon,Width X Thickness,1,0.02,,Carter,,,10.2320/matertrans1989.30.378,,,,Radio Frequency Melting,Ar-gas,,,,,,,,,
60490a203e6da430a7213b46,La20Mg55Ni25,"Kohinata, M.: Master Dissertation, Tohoku University, 1990.",AM,Melt Spinning,Ribbon,Width X Thickness,1,0.02,,Carter,,,,,,,Radio Frequency Melting,Ar-gas,,,,,,,,,
60490a203e6da430a7213b47,La20Mg60Ni20,"Inoue, A., Kohinata, M., Tsai, A.-P., Masumoto, T.: Mater. Trans. JIM 30 (1989) 378-381.",AM,Melt Spinning,Ribbon,Width X Thickness,1,0.02,,Carter,,,10.2320/matertrans1989.30.378,,,,Radio Frequency Melting,Ar-gas,,,,,,,,,
60490a203e6da430a7213b48,La20Mg60Ni20,"González, S., Figueroa, I.A., Zhao, H., Davies, H.A., Todd, I., Adeva, P.: Intermetallics 17 (2009) 968–971.",AM,Melt Casting,Rod,,,,,Carter,458.0,851.0,10.1016/j.intermet.2009.04.012,,485.0,777.0,,,,,,,,,,,
60490a203e6da430a7213b49,La20Mg60Ni20,"Kohinata, M.: Master Dissertation, Tohoku University, 1990.",AM,Melt Spinning,Ribbon,Width X Thickness,1,0.02,,Carter,,,,,,,Radio Frequency Melting,Ar-gas,,,,,,,,,
60490a203e6da430a7213b4a,La20Mg65Ni15,"Inoue, A., Kohinata, M., Tsai, A.-P., Masumoto, T.: Mater. Trans. JIM 30 (1989) 378-381.",AM,Melt Spinning,Ribbon,Width X Thickness,1,0.02,,Carter,,,10.2320/matertrans1989.30.378,,,,Radio Frequency Melting,Ar-gas,,,,,,,,,
60490a203e6da430a7213b4b,La20Mg65Ni15,"Kohinata, M.: Master Dissertation, Tohoku University, 1990.",AM,Melt Spinning,Ribbon,Width X Thickness,1,0.02,,Carter,,,,,,,Radio Frequency Melting,Ar-gas,,,,,,,,,
60490a203e6da430a7213b4c,La20Mg70Ni10,"Inoue, A., Kohinata, M., Tsai, A.-P., Masumoto, T.: Mater. Trans. JIM 30 (1989) 378-381.",AM,Melt Spinning,Ribbon,Width X Thickness,1,0.02,,Carter,,,10.2320/matertrans1989.30.378,,,,Radio Frequency Melting,Ar-gas,,,,,,,,,
60490a203e6da430a7213b4d,La20Mg70Ni10,"Kohinata, M.: Master Dissertation, Tohoku University, 1990.",CR,Melt Spinning,Ribbon,Width X Thickness,1,0.02,,Carter,,,,,,,Radio Frequency Melting,Ar-gas,,,,,,,,,
60490a203e6da430a7213b4e,La24Mg60Ni16,"Mizutani, U., Tanaka, K., Matsuda, T., Suzuki, N., Fukunaga, T., Ozaki, Y., Yamada, Y.,Nakayama, K.: J. Non-Cryst. Solids 156-158 (1993) 297-301.",AM,Melt Spinning,Ribbon,,,,,Carter,,,10.1016/0022-3093(93)90183-X,,,,Arc Melting,Ar-gas,,,,,,,,,
60490a203e6da430a7213b4f,La25Mg45Ni30,"Kohinata, M.: Master Dissertation, Tohoku University, 1990.",AM,Melt Spinning,Ribbon,Width X Thickness,1,0.02,,Carter,,,,,,,Radio Frequency Melting,Ar-gas,,,,,,,,,
60490a203e6da430a7213b50,La25Mg45Ni30,"Inoue, A., Kohinata, M., Tsai, A.-P., Masumoto, T.: Mater. Trans. JIM 30 (1989) 378-381.",AM,Melt Spinning,Ribbon,Width X Thickness,1,0.02,,Carter,,,10.2320/matertrans1989.30.378,,,,Radio Frequency Melting,Ar-gas,,,,,,,,,
60490a203e6da430a7213b51,La25Mg50Ni25,"Mizutani, U., Tanaka, K., Matsuda, T., Suzuki, N., Fukunaga, T., Ozaki, Y., Yamada, Y.,Nakayama, K.: J. Non-Cryst. Solids 156-158 (1993) 297-301.",AM,Melt Spinning,Ribbon,,,,,Carter,,,10.1016/0022-3093(93)90183-X,,,,Arc Melting,Ar-gas,,,,,,,,,
60490a203e6da430a7213b52,La25Mg50Ni25,"Kohinata, M.: Master Dissertation, Tohoku University, 1990.",AM,Melt Spinning,Ribbon,Width X Thickness,1,0.02,,Carter,,,,,,,Radio Frequency Melting,Ar-gas,,,,,,,,,
60490a203e6da430a7213b53,La30Mg30Ni40,"Kohinata, M.: Master Dissertation, Tohoku University, 1990.",AM,Melt Spinning,Ribbon,Width X Thickness,1,0.02,,Carter,,,,,,,Radio Frequency Melting,Ar-gas,,,,,,,,,
60490a203e6da430a7213b54,La30Mg40Ni30,"Kohinata, M.: Master Dissertation, Tohoku University, 1990.",AM,Melt Spinning,Ribbon,Width X Thickness,1,0.02,,Carter,,,,,,,Radio Frequency Melting,Ar-gas,,,,,,,,,
60490a203e6da430a7213b55,La30Mg40Ni30,"Inoue, A., Kohinata, M., Tsai, A.-P., Masumoto, T.: Mater. Trans. JIM 30 (1989) 378-381.",AM,Melt Spinning,Ribbon,Width X Thickness,1,0.02,,Carter,,,10.2320/matertrans1989.30.378,,,,Radio Frequency Melting,Ar-gas,,,,,,,,,
60490a203e6da430a7213b56,La30Mg45Ni25,"Kohinata, M.: Master Dissertation, Tohoku University, 1990.",AM,Melt Spinning,Ribbon,Width X Thickness,1,0.02,,Carter,,,,,,,Radio Frequency Melting,Ar-gas,,,,,,,,,
60490a203e6da430a7213b57,La30Mg50Ni20,"Kohinata, M.: Master Dissertation, Tohoku University, 1990.",AM,Melt Spinning,Ribbon,Width X Thickness,1,0.02,,Carter,,,,,,,Radio Frequency Melting,Ar-gas,,,,,,,,,
60490a203e6da430a7213b58,La30Mg50Ni20,"Mizutani, U., Tanaka, K., Matsuda, T., Suzuki, N., Fukunaga, T., Ozaki, Y., Yamada, Y.,Nakayama, K.: J. Non-Cryst. Solids 156-158 (1993) 297-301.",AM,Melt Spinning,Ribbon,,,,,Carter,,,10.1016/0022-3093(93)90183-X,,,,Arc Melting,Ar-gas,,,,,,,,,
60490a203e6da430a7213b59,La30Mg60Ni10,"Kohinata, M.: Master Dissertation, Tohoku University, 1990.",AC,Melt Spinning,Ribbon,Width X Thickness,1,0.02,,Carter,,,,,,,Radio Frequency Melting,Ar-gas,,,,,,,,,
60490a203e6da430a7213b5a,La30Ni70,"Zhang, T.: Master Dissertation, Tohoku University, 1990.",CR,Melt Spinning,Ribbon,Thickness, 0.02-1.5,,AXS  OM  SEM  TEM  XRD ,Carter,,,,,,,Arc Melting,Ar-gas,,,,,,,,,
60490a203e6da430a7213b5b,La30Ni70,"Inoue, A., Zhang, T., Masumoto, T.: Mater. Trans. JIM 30 (1989) 965-972.",CR,Melt Spinning,Ribbon,,,, OM  XRD ,Carter,,,10.2320/matertrans1989.30.965,,,,Radio Frequency Melting,Ar-gas,,,,,,,,,
60490a203e6da430a7213b5c,La35Mg50Ni15,"Mizutani, U., Tanaka, K., Matsuda, T., Suzuki, N., Fukunaga, T., Ozaki, Y., Yamada, Y.,Nakayama, K.: J. Non-Cryst. Solids 156-158 (1993) 297-301.",AM,Melt Spinning,Ribbon,,,,,Carter,,,10.1016/0022-3093(93)90183-X,,,,Arc Melting,Ar-gas,,,,,,,,,
