Repository: leschultz/Molecular-Dynamic-Characteristic-Temperatures-for-Predicting-Metallic-Glass-Forming-Ability

├── README.md
├── features
│   ├── MDF_DMREF_Metallic_Glasses_v5
│   │   ├── MDF_DMREF_Metallic_Glasses_v5.csv
│   │   └── update_metallic_glasses.py
│   ├── features_dmax_cts
│   │   ├── features_dmax_cts.csv
│   │   ├── features_dmax_cts.json
│   │   └── upload.py
│   ├── features_gfa_cts
│   │   ├── features_gfa_cts.csv
│   │   ├── features_gfa_cts.json
│   │   ├── requirements.txt
│   │   └── upload.py
│   └── prsd_features_gfa_cts
│       └── prsd_features_gfa_cts.csv
└── plots
    ├── classification
    │   ├── original
    │   │   ├── PR_positive.png
    │   │   └── PR_positive_data.csv
    │   └── prsd
    │       ├── PRSD_PR_positive_data.csv
    │       └── PR_positive_PRSD.png

File: features/MDF_DMREF_Metallic_Glasses_v5/MDF_DMREF_Metallic_Glasses_v5.csv (part 52 of 58)
_id,Composition,Reference,Is_Amorphous?,Casting,Type,Size_Measure,Size1,Size2,Characterization,From,Tg_[K],Tl_[K],DOI,Dmax_[mm],Tx_[K],Tm_[K],Melting,Environment,Sigma_[Mpa],Zmax_[mm],E_[GPA],Possion's_Ratio,v,Rc_[K/s],Fracture_Strength_[MPa],G_[GPa],Density_[g/cm^3]
60490a203e6da430a7213b5d,La36Mg40Ni24,"Mizutani, U., Tanaka, K., Matsuda, T., Suzuki, N., Fukunaga, T., Ozaki, Y., Yamada, Y.,Nakayama, K.: J. Non-Cryst. Solids 156-158 (1993) 297-301.",AM,Melt Spinning,Ribbon,,,,,Carter,,,10.1016/0022-3093(93)90183-X,,,,Arc Melting,Ar-gas,,,,,,,,,
60490a203e6da430a7213b5e,La3Mg72Zn25,"Inoue, A., Nishiyama, N., Kim, S.G., Masumoto, T.: Mater. Trans. JIM 33 (1992) 360-365.",AM,Melt Spinning,Ribbon,Width X Thickness,1.5,0.02,TEM XRD,Carter,,,10.2320/matertrans1989.33.360,,,,Radio Frequency Melting,Ar-gas,,,,,,,,,
60490a203e6da430a7213b5f,La3Mg75Zn22,"Inoue, A., Nishiyama, N., Kim, S.G., Masumoto, T.: Mater. Trans. JIM 33 (1992) 360-365.",AM,Melt Spinning,Ribbon,Width X Thickness,1.5,0.02,TEM XRD,Carter,,,10.2320/matertrans1989.33.360,,,,Radio Frequency Melting,Ar-gas,,,,,,,,,
60490a203e6da430a7213b60,La40Mg10Ni50,"Kohinata, M.: Master Dissertation, Tohoku University, 1990.",AC,Melt Spinning,Ribbon,Width X Thickness,1,0.02,,Carter,,,,,,,Radio Frequency Melting,Ar-gas,,,,,,,,,
60490a203e6da430a7213b61,La40Mg40Ni20,"Kohinata, M.: Master Dissertation, Tohoku University, 1990.",AC,Melt Spinning,Ribbon,Width X Thickness,1,0.02,,Carter,,,,,,,Radio Frequency Melting,Ar-gas,,,,,,,,,
60490a203e6da430a7213b62,La40Mg50Ni10,"Mizutani, U., Tanaka, K., Matsuda, T., Suzuki, N., Fukunaga, T., Ozaki, Y., Yamada, Y.,Nakayama, K.: J. Non-Cryst. Solids 156-158 (1993) 297-301.",AM,Melt Spinning,Ribbon,,,,,Carter,,,10.1016/0022-3093(93)90183-X,,,,Arc Melting,Ar-gas,,,,,,,,,
60490a203e6da430a7213b63,La40Ni60,"Zhang, T.: Master Dissertation, Tohoku University, 1990.",CR,Melt Spinning,Ribbon,Thickness, 0.02-1.5,,AXS  OM  SEM  TEM  XRD ,Carter,,,,,,,Arc Melting,Ar-gas,,,,,,,,,
60490a203e6da430a7213b64,La40Ni60,"Inoue, A., Zhang, T., Masumoto, T.: Mater. Trans. JIM 30 (1989) 965-972.",CR,Melt Spinning,Ribbon,,,, OM  XRD ,Carter,,,10.2320/matertrans1989.30.965,,,,Radio Frequency Melting,Ar-gas,,,,,,,,,
60490a203e6da430a7213b65,La48Mg20Ni32,"Mizutani, U., Tanaka, K., Matsuda, T., Suzuki, N., Fukunaga, T., Ozaki, Y., Yamada, Y.,Nakayama, K.: J. Non-Cryst. Solids 156-158 (1993) 297-301.",AM,Melt Spinning,Ribbon,,,,,Carter,,,10.1016/0022-3093(93)90183-X,,,,Arc Melting,Ar-gas,,,,,,,,,
60490a203e6da430a7213b66,La48Ni52,"Inoue, A., Zhang, T., Masumoto, T.: Mater. Sci. Eng. A 134 (1991) 1125-1128.",AM,Melt Spinning,Ribbon,Width X Thickness,1,0.02,AXS  OM  SEM  TEM  XRD ,Carter,,,10.1016/0921-5093(91)90938-J,,,,Radio Frequency Melting,Ar-gas,,,,,,,,,
60490a203e6da430a7213b67,La4Mg74Zn22,"Inoue, A., Nishiyama, N., Kim, S.G., Masumoto, T.: Mater. Trans. JIM 33 (1992) 360-365.",AM,Melt Spinning,Ribbon,Width X Thickness,1.5,0.02,TEM XRD,Carter,,,10.2320/matertrans1989.33.360,,,,Radio Frequency Melting,Ar-gas,,,,,,,,,
60490a203e6da430a7213b68,La4Mg76Zn20,"Inoue, A., Nishiyama, N., Kim, S.G., Masumoto, T.: Mater. Trans. JIM 33 (1992) 360-365.",AM,Melt Spinning,Ribbon,Width X Thickness,1.5,0.02,TEM XRD,Carter,,,10.2320/matertrans1989.33.360,,,,Radio Frequency Melting,Ar-gas,,,,,,,,,
60490a203e6da430a7213b69,La50Mg20Ni30,"Kohinata, M.: Master Dissertation, Tohoku University, 1990.",AC,Melt Spinning,Ribbon,Width X Thickness,1,0.02,,Carter,,,,,,,Radio Frequency Melting,Ar-gas,,,,,,,,,
60490a203e6da430a7213b6a,La50Ni50,"['Zhang, T.: Master Dissertation, Tohoku University, 1990.'
 'Kohinata, M.: Master Dissertation, Tohoku University, 1990.']",CR,Melt Spinning,Ribbon,['Thickness' 'Width X Thickness'],[' 0.02-1.5' '1'],,AXS  OM  SEM  TEM  XRD ,Carter,,,,,,,['Arc Melting' 'Radio Frequency Melting'],Ar-gas,,,,,,,,,
60490a203e6da430a7213b6b,La50Ni50,"Matsuki, K., Abe, F., Inoue, A., Masumoto, T.: Mater. Sci. Forum 88-90 (1992) 313-320.",CR,Melt Spinning,Ribbon,,,,TEM XRD,Carter,,,10.4028/www.scientific.net/MSF.88-90.313,,,,Arc Melting,Ar-gas,,,,,,,,,
60490a203e6da430a7213b6c,La50Ni50,"Inoue, A., Zhang, T., Masumoto, T.: Mater. Trans. JIM 30 (1989) 965-972.",CR,Melt Spinning,Ribbon,,,, OM  XRD ,Carter,,,10.2320/matertrans1989.30.965,,,,Radio Frequency Melting,Ar-gas,,,,,,,,,
60490a203e6da430a7213b6d,La5Mg70Zn25,"Inoue, A., Nishiyama, N., Kim, S.G., Masumoto, T.: Mater. Trans. JIM 33 (1992) 360-365.",AM,Melt Spinning,Ribbon,Width X Thickness,1.5,0.02,TEM XRD,Carter,,,10.2320/matertrans1989.33.360,,,,Radio Frequency Melting,Ar-gas,,,,,,,,,
60490a203e6da430a7213b6e,La5Mg75Ni20,"Inoue, A., Kohinata, M., Tsai, A.-P., Masumoto, T.: Mater. Trans. JIM 30 (1989) 378-381.",AM,Melt Spinning,Ribbon,Width X Thickness,1,0.02,,Carter,,,10.2320/matertrans1989.30.378,,,,Radio Frequency Melting,Ar-gas,,,,,,,,,
60490a203e6da430a7213b6f,La5Mg75Ni20,"Kohinata, M.: Master Dissertation, Tohoku University, 1990.",AM,Melt Spinning,Ribbon,Width X Thickness,1,0.02,,Carter,,,,,,,Radio Frequency Melting,Ar-gas,,,,,,,,,
60490a203e6da430a7213b70,La5Mg75Zn20,"Inoue, A., Nishiyama, N., Kim, S.G., Masumoto, T.: Mater. Trans. JIM 33 (1992) 360-365.",AM,Melt Spinning,Ribbon,Width X Thickness,1.5,0.02,TEM XRD,Carter,,,10.2320/matertrans1989.33.360,,,,Radio Frequency Melting,Ar-gas,,,,,,,,,
60490a203e6da430a7213b71,La5Mg80Ni15,"Inoue, A., Kohinata, M., Tsai, A.-P., Masumoto, T.: Mater. Trans. JIM 30 (1989) 378-381.",AM,Melt Spinning,Ribbon,Width X Thickness,1,0.02,,Carter,,,10.2320/matertrans1989.30.378,,,,Radio Frequency Melting,Ar-gas,,,,,,,,,
60490a203e6da430a7213b72,La5Mg80Ni15,"Kohinata, M.: Master Dissertation, Tohoku University, 1990.",AM,Melt Spinning,Ribbon,Width X Thickness,1,0.02,,Carter,,,,,,,Radio Frequency Melting,Ar-gas,,,,,,,,,
60490a203e6da430a7213b73,La5Mg85Ni10,"Inoue, A., Kohinata, M., Tsai, A.-P., Masumoto, T.: Mater. Trans. JIM 30 (1989) 378-381.",AM,Melt Spinning,Ribbon,Width X Thickness,1,0.02,,Carter,,,10.2320/matertrans1989.30.378,,,,Radio Frequency Melting,Ar-gas,,,,,,,,,
60490a203e6da430a7213b74,La5Mg85Ni10,"Kohinata, M.: Master Dissertation, Tohoku University, 1990.",AM,Melt Spinning,Ribbon,Width X Thickness,1,0.02,,Carter,,,,,,,Radio Frequency Melting,Ar-gas,,,,,,,,,
60490a203e6da430a7213b75,La5Mg90Ni5,"Kohinata, M.: Master Dissertation, Tohoku University, 1990.",AC,Melt Spinning,Ribbon,Width X Thickness,1,0.02,,Carter,,,,,,,Radio Frequency Melting,Ar-gas,,,,,,,,,
60490a203e6da430a7213b76,La60Ni40,"Zhang, T.: Master Dissertation, Tohoku University, 1990.",AM,Melt Spinning,Ribbon,Thickness, 0.02-1.5,,AXS  OM  SEM  TEM  XRD ,Carter,,,,,,,Arc Melting,Ar-gas,,,,,,,,,
60490a203e6da430a7213b77,La60Ni40,"Matsuki, K., Abe, F., Inoue, A., Masumoto, T.: Mater. Sci. Forum 88-90 (1992) 313-320.",CR,Melt Spinning,Ribbon,,,,TEM XRD,Carter,,,10.4028/www.scientific.net/MSF.88-90.313,,,,Arc Melting,Ar-gas,,,,,,,,,
60490a203e6da430a7213b78,La60Ni40,"Mizutani, U., Tanaka, K., Matsuda, T., Suzuki, N., Fukunaga, T., Ozaki, Y., Yamada, Y.,Nakayama, K.: J. Non-Cryst. Solids 156-158 (1993) 297-301.",AM,Melt Spinning,Ribbon,,,,,Carter,,,10.1016/0022-3093(93)90183-X,,,,Arc Melting,Ar-gas,,,,,,,,,
60490a203e6da430a7213b79,La60Ni40,"Inoue, A., Zhang, T., Masumoto, T.: Mater. Trans. JIM 30 (1989) 965-972.",AM,Melt Spinning,Ribbon,,,, OM  XRD ,Carter,,,10.2320/matertrans1989.30.965,,,,Radio Frequency Melting,Ar-gas,,,,,,,,,
60490a203e6da430a7213b7a,La70Ni30,"Yamamoto, I., Zytveld, J.V., Endo, H.: J. Non-Cryst. Solids 156-158 (1993) 302-306.",AM,Melt Spinning,Ribbon,Thickness,10,0.03,AXS  OM  SEM  TEM  XRD ,Carter,,,10.1016/0022-3093(93)90184-Y,,,,Radio Frequency Melting,Ar-gas,,,,,,,,,
60490a203e6da430a7213b7b,La70Ni30,"Inoue, A., Zhang, T., Masumoto, T.: Mater. Trans. JIM 30 (1989) 965-972.",AM,Melt Spinning,Ribbon,,,, OM  XRD ,Carter,,,10.2320/matertrans1989.30.965,,,,Radio Frequency Melting,Ar-gas,,,,,,,,,
60490a203e6da430a7213b7c,La70Ni30,"Zhang, T.: Master Dissertation, Tohoku University, 1990.",AM,Melt Spinning,Ribbon,Thickness, 0.02-1.5,,AXS  OM  SEM  TEM  XRD ,Carter,,,,,,,Arc Melting,Ar-gas,,,,,,,,,
60490a203e6da430a7213b7d,La70Ni30,"Matsuki, K., Abe, F., Inoue, A., Masumoto, T.: Mater. Sci. Forum 88-90 (1992) 313-320.",CR,Melt Spinning,Ribbon,,,,TEM XRD,Carter,,,10.4028/www.scientific.net/MSF.88-90.313,,,,Arc Melting,Ar-gas,,,,,,,,,
60490a203e6da430a7213b7e,La7Mg71Zn22,"Inoue, A., Nishiyama, N., Kim, S.G., Masumoto, T.: Mater. Trans. JIM 33 (1992) 360-365.",AM,Melt Spinning,Ribbon,Width X Thickness,1.5,0.02,TEM XRD,Carter,,,10.2320/matertrans1989.33.360,,,,Radio Frequency Melting,Ar-gas,,,,,,,,,
60490a203e6da430a7213b7f,La80Ni20,"Inoue, A., Zhang, T., Masumoto, T.: Mater. Trans. JIM 30 (1989) 965-972.",CR,Melt Spinning,Ribbon,,,, OM  XRD ,Carter,,,10.2320/matertrans1989.30.965,,,,Radio Frequency Melting,Ar-gas,,,,,,,,,
60490a203e6da430a7213b80,La80Ni20,"Zhang, T.: Master Dissertation, Tohoku University, 1990.",CR,Melt Spinning,Ribbon,Thickness, 0.02-1.5,,AXS  OM  SEM  TEM  XRD ,Carter,,,,,,,Arc Melting,Ar-gas,,,,,,,,,
60490a203e6da430a7213b81,La80Ni20,"Inoue, A., Zhang, T., Masumoto, T.: Mater. Sci. Eng. A 134 (1991) 1125-1128.",AM,Melt Spinning,Ribbon,Thickness,1,0.02,AXS  OM  SEM  TEM  XRD ,Carter,,,10.1016/0921-5093(91)90938-J,,,,Radio Frequency Melting,Ar-gas,,,,,,,,,
60490a203e6da430a7213b82,La8Mg67Zn25,"Inoue, A., Nishiyama, N., Kim, S.G., Masumoto, T.: Mater. Trans. JIM 33 (1992) 360-365.",AM,Melt Spinning,Ribbon,Width X Thickness,1.5,0.02,TEM XRD,Carter,,,10.2320/matertrans1989.33.360,,,,Radio Frequency Melting,Ar-gas,,,,,,,,,
60490a203e6da430a7213b83,La8Mg72Zn20,"Inoue, A., Nishiyama, N., Kim, S.G., Masumoto, T.: Mater. Trans. JIM 33 (1992) 360-365.",AM,Melt Spinning,Ribbon,Width X Thickness,1.5,0.02,TEM XRD,Carter,,,10.2320/matertrans1989.33.360,,,,Radio Frequency Melting,Ar-gas,,,,,,,,,
60490a203e6da430a7213b84,La90Ni10,"Inoue, A., Zhang, T., Masumoto, T.: Mater. Trans. JIM 30 (1989) 965-972.",CR,Melt Spinning,Ribbon,,,, OM  XRD ,Carter,,,10.2320/matertrans1989.30.965,,,,Radio Frequency Melting,Ar-gas,,,,,,,,,
60490a203e6da430a7213b85,La90Ni10,"Zhang, T.: Master Dissertation, Tohoku University, 1990.",CR,Melt Spinning,Ribbon,Thickness, 0.02-1.5,,AXS  OM  SEM  TEM  XRD ,Carter,,,,,,,Arc Melting,Ar-gas,,,,,,,,,
60490a203e6da430a7213b86,La9Mg85Ni6,"Mizutani, U., Tanaka, K., Matsuda, T., Suzuki, N., Fukunaga, T., Ozaki, Y., Yamada, Y.,Nakayama, K.: J. Non-Cryst. Solids 156-158 (1993) 297-301.",AM,Melt Spinning,Ribbon,,,,,Carter,,,10.1016/0022-3093(93)90183-X,,,,Arc Melting,Ar-gas,,,,,,,,,
60490a203e6da430a7213b87,Mg100,"Akiyama, E., Yoshioka, H., Kim, J.H., Habazaki, H., Kawashima, A., Asami, K.,Hashimoto, K.: Corros. Sci. 34 (1993) 27-40.",CR,Deposition,Thin Film,,,,XRD,Carter,,,10.1016/0010-938X(93)90256-G,,,,,Ar-gas,,,,,,,,,
60490a203e6da430a7213b88,Mg10Nd30Ni60,"Kim, S.-G.: Doctor Thesis, Tohoku University, 1992.",AC,Melt Spinning,Ribbon,Width X Thickness,1,0.02,AXS  OM  SEM  TEM   XRD,Carter,,,,,,,Radio Frequency Melting,Ar-gas,,,,,,,,,
60490a203e6da430a7213b89,Mg10Nd40Ni50,"Kim, S.-G.: Doctor Thesis, Tohoku University, 1992.",AM,Melt Spinning,Ribbon,Width X Thickness,1,0.02,AXS  OM  SEM  TEM   XRD,Carter,,,,,,,Radio Frequency Melting,Ar-gas,,,,,,,,,
60490a203e6da430a7213b8a,Mg10Nd50Ni40,"Kim, S.-G.: Doctor Thesis, Tohoku University, 1992.",AM,Melt Spinning,Ribbon,Width X Thickness,1,0.02,AXS  OM  SEM  TEM   XRD,Carter,,,,,,,Radio Frequency Melting,Ar-gas,,,,,,,,,
60490a203e6da430a7213b8b,Mg10Nd60Ni30,"Kim, S.-G.: Doctor Thesis, Tohoku University, 1992.",AM,Melt Spinning,Ribbon,Width X Thickness,1,0.02,AXS  OM  SEM  TEM   XRD,Carter,,,,,,,Radio Frequency Melting,Ar-gas,,,,,,,,,
60490a203e6da430a7213b8c,Mg10Nd70Ni20,"Kim, S.-G.: Doctor Thesis, Tohoku University, 1992.",CR,Melt Spinning,Ribbon,Width X Thickness,1,0.02,AXS  OM  SEM  TEM   XRD,Carter,,,,,,,Radio Frequency Melting,Ar-gas,,,,,,,,,
60490a203e6da430a7213b8d,Mg20Nd30Ni50,"Kim, S.-G.: Doctor Thesis, Tohoku University, 1992.",AM,Melt Spinning,Ribbon,Width X Thickness,1,0.02,AXS  OM  SEM  TEM   XRD,Carter,,,,,,,Radio Frequency Melting,Ar-gas,,,,,,,,,
60490a203e6da430a7213b8e,Mg20Nd40Ni40,"Kim, S.-G.: Doctor Thesis, Tohoku University, 1992.",AM,Melt Spinning,Ribbon,Width X Thickness,1,0.02,AXS  OM  SEM  TEM   XRD,Carter,,,,,,,Radio Frequency Melting,Ar-gas,,,,,,,,,
60490a203e6da430a7213b8f,Mg20Nd50Ni30,"Kim, S.-G.: Doctor Thesis, Tohoku University, 1992.",AM,Melt Spinning,Ribbon,Width X Thickness,1,0.02,AXS  OM  SEM  TEM   XRD,Carter,,,,,,,Radio Frequency Melting,Ar-gas,,,,,,,,,
60490a203e6da430a7213b90,Mg20Nd60Ni20,"Kim, S.-G.: Doctor Thesis, Tohoku University, 1992.",AM,Melt Spinning,Ribbon,Width X Thickness,1,0.02,AXS  OM  SEM  TEM   XRD,Carter,,,,,,,Radio Frequency Melting,Ar-gas,,,,,,,,,
60490a203e6da430a7213b91,Mg20Nd70Ni10,"Kim, S.-G.: Doctor Thesis, Tohoku University, 1992.",CR,Melt Spinning,Ribbon,Width X Thickness,1,0.02,AXS  OM  SEM  TEM   XRD,Carter,,,,,,,Radio Frequency Melting,Ar-gas,,,,,,,,,
60490a203e6da430a7213b92,Mg20Ni40Y40,"Kim, S.-G.: Doctor Thesis, Tohoku University, 1992.",AM,Melt Spinning,Ribbon,Width X Thickness,1,0.02,AXS  SEM  TEM XRD,Carter,,,,,,,Radio Frequency Melting,Ar-gas,,,,,,,,,
60490a203e6da430a7213b93,Mg30Nd20Ni50,"Kim, S.-G.: Doctor Thesis, Tohoku University, 1992.",CR,Melt Spinning,Ribbon,Width X Thickness,1,0.02,AXS  OM  SEM  TEM   XRD,Carter,,,,,,,Radio Frequency Melting,Ar-gas,,,,,,,,,
60490a203e6da430a7213b94,Mg30Nd40Ni30,"Kim, S.-G.: Doctor Thesis, Tohoku University, 1992.",AM,Melt Spinning,Ribbon,Width X Thickness,1,0.02,AXS  OM  SEM  TEM   XRD,Carter,,,,,,,Radio Frequency Melting,Ar-gas,,,,,,,,,
60490a203e6da430a7213b95,Mg30Nd50Ni20,"Kim, S.-G.: Doctor Thesis, Tohoku University, 1992.",AM,Melt Spinning,Ribbon,Width X Thickness,1,0.02,AXS  OM  SEM  TEM   XRD,Carter,,,,,,,Radio Frequency Melting,Ar-gas,,,,,,,,,
60490a203e6da430a7213b96,Mg30Nd60Ni10,"Kim, S.-G.: Doctor Thesis, Tohoku University, 1992.",CR,Melt Spinning,Ribbon,Width X Thickness,1,0.02,AXS  OM  SEM  TEM   XRD,Carter,,,,,,,Radio Frequency Melting,Ar-gas,,,,,,,,,
60490a203e6da430a7213b97,Mg30Ni40Y30,"Kim, S.-G.: Doctor Thesis, Tohoku University, 1992.",AM,Melt Spinning,Ribbon,Width X Thickness,1,0.02,AXS  SEM  TEM XRD,Carter,,,,,,,Radio Frequency Melting,Ar-gas,,,,,,,,,
60490a203e6da430a7213b98,Mg30Ni40Y30,"Kim, S.G., Inoue, A., Masumoto, T.: Mater. Trans. JIM 31 (1990) 929-934.",AM,Melt Spinning,Ribbon,Width X Thickness,1,0.02, TEM XRD,Carter,,,10.2320/matertrans1989.31.929,,,,Radio Frequency Melting,Ar-gas,,,,,,,,,
60490a203e6da430a7213b99,Mg30Sr70,,,,,,,,,Ben,390.0,699.0,10.1179/095066010X12646898728200,,,,,,,,,,,,,,
60490a203e6da430a7213b9a,Mg35Nd25Ni40,"Kim, S.-G.: Doctor Thesis, Tohoku University, 1992.",AM,Melt Spinning,Ribbon,Width X Thickness,1,0.02,AXS  OM  SEM  TEM   XRD,Carter,,,,,,,Radio Frequency Melting,Ar-gas,,,,,,,,,
60490a203e6da430a7213b9b,Mg35Sr65,,,,,,,,,Ben,383.0,756.0,10.1179/095066010X12646898728200,,,,,,,,,,,,,,
60490a203e6da430a7213b9c,Mg38Zn62,"Takeuchi, T., Murasaki, S., Matsumuro, A., Mizutani, U.: J. Non-Cryst. Solids 156-158(1993) 914-917.",OT,Mechanical,Powder,,,,XRD,Carter,,,10.1016/0022-3093(93)90095-F,,,,,Ar-gas,,,,,,,,,
60490a203e6da430a7213b9d,Mg40Nd20Ni40,"Kim, S.-G.: Doctor Thesis, Tohoku University, 1992.",AM,Melt Spinning,Ribbon,Width X Thickness,1,0.02,AXS  OM  SEM  TEM   XRD,Carter,,,,,,,Radio Frequency Melting,Ar-gas,,,,,,,,,
60490a203e6da430a7213b9e,Mg40Nd25Ni35,"Kim, S.-G.: Doctor Thesis, Tohoku University, 1992.",AM,Melt Spinning,Ribbon,Width X Thickness,1,0.02,AXS  OM  SEM  TEM   XRD,Carter,,,,,,,Radio Frequency Melting,Ar-gas,,,,,,,,,
60490a203e6da430a7213b9f,Mg40Nd30Ni30,"Kim, S.-G.: Doctor Thesis, Tohoku University, 1992.",AM,Melt Spinning,Ribbon,Width X Thickness,1,0.02,AXS  OM  SEM  TEM   XRD,Carter,,,,,,,Radio Frequency Melting,Ar-gas,,,,,,,,,
60490a203e6da430a7213ba0,Mg40Nd35Ni25,"Kim, S.-G.: Doctor Thesis, Tohoku University, 1992.",AM,Melt Spinning,Ribbon,Width X Thickness,1,0.02,AXS  OM  SEM  TEM   XRD,Carter,,,,,,,Radio Frequency Melting,Ar-gas,,,,,,,,,
60490a203e6da430a7213ba1,Mg40Nd50Ni10,"Kim, S.-G.: Doctor Thesis, Tohoku University, 1992.",CR,Melt Spinning,Ribbon,Width X Thickness,1,0.02,AXS  OM  SEM  TEM   XRD,Carter,,,,,,,Radio Frequency Melting,Ar-gas,,,,,,,,,
60490a203e6da430a7213ba2,Mg40Ni30Y30,"Kim, S.-G.: Doctor Thesis, Tohoku University, 1992.",AM,Melt Spinning,Ribbon,Width X Thickness,1,0.02,AXS  SEM  TEM XRD,Carter,,,,,,,Radio Frequency Melting,Ar-gas,,,,,,,,,
60490a203e6da430a7213ba3,Mg40Ni30Y30,"Kim, S.G., Inoue, A., Masumoto, T.: Mater. Trans. JIM 31 (1990) 929-934.",AM,Melt Spinning,Ribbon,Width X Thickness,1,0.02, TEM XRD,Carter,,,10.2320/matertrans1989.31.929,,,,Radio Frequency Melting,Ar-gas,,,,,,,,,
60490a203e6da430a7213ba4,Mg40Ni40Y20,"Kim, S.-G.: Doctor Thesis, Tohoku University, 1992.",CR,Melt Spinning,Ribbon,Width X Thickness,1,0.02,AXS  SEM  TEM XRD,Carter,,,,,,,Radio Frequency Melting,Ar-gas,,,,,,,,,
60490a203e6da430a7213ba5,Mg45Nd15Ni40,"Kim, S.-G.: Doctor Thesis, Tohoku University, 1992.",AM,Melt Spinning,Ribbon,Width X Thickness,1,0.02,AXS  OM  SEM  TEM   XRD,Carter,,,,,,,Radio Frequency Melting,Ar-gas,,,,,,,,,
60490a203e6da430a7213ba6,Mg45Nd20Ni35,"Kim, S.-G.: Doctor Thesis, Tohoku University, 1992.",AM,Melt Spinning,Ribbon,Width X Thickness,1,0.02,AXS  OM  SEM  TEM   XRD,Carter,,,,,,,Radio Frequency Melting,Ar-gas,,,,,,,,,
60490a203e6da430a7213ba7,Mg45Nd25Ni30,"Kim, S.-G.: Doctor Thesis, Tohoku University, 1992.",AM,Melt Spinning,Ribbon,Width X Thickness,1,0.02,AXS  OM  SEM  TEM   XRD,Carter,,,,,,,Radio Frequency Melting,Ar-gas,,,,,,,,,
60490a203e6da430a7213ba8,Mg45Nd30Ni25,"Kim, S.-G.: Doctor Thesis, Tohoku University, 1992.",AM,Melt Spinning,Ribbon,Width X Thickness,1,0.02,AXS  OM  SEM  TEM   XRD,Carter,,,,,,,Radio Frequency Melting,Ar-gas,,,,,,,,,
60490a203e6da430a7213ba9,Mg45Nd35Ni20,"Kim, S.-G.: Doctor Thesis, Tohoku University, 1992.",AM,Melt Spinning,Ribbon,Width X Thickness,1,0.02,AXS  OM  SEM  TEM   XRD,Carter,,,,,,,Radio Frequency Melting,Ar-gas,,,,,,,,,
60490a203e6da430a7213baa,Mg48Ni31Pr21,"Wei, Y.X., Xi, X.K., Zhao, D.Q., Pan, M.X., Wang, W.H.: Mater. Lett.,  (2005) 945-947 ",AM,,Rod,,,,,Carter,446.0,776.0,10.1016/j.matlet.2004.09.049,3.0,493.0,741.0,,,,,,,,,,,
60490a203e6da430a7213bab,Mg50Nd10Ni40,"Kim, S.-G.: Doctor Thesis, Tohoku University, 1992.",AC,Melt Spinning,Ribbon,Width X Thickness,1,0.02,AXS  OM  SEM  TEM   XRD,Carter,,,,,,,Radio Frequency Melting,Ar-gas,,,,,,,,,
60490a203e6da430a7213bac,Mg50Nd15Ni35,"Kim, S.-G.: Doctor Thesis, Tohoku University, 1992.",AM,Melt Spinning,Ribbon,Width X Thickness,1,0.02,AXS  OM  SEM  TEM   XRD,Carter,,,,,,,Radio Frequency Melting,Ar-gas,,,,,,,,,
60490a203e6da430a7213bad,Mg50Nd20Ni30,"Kim, S.-G.: Doctor Thesis, Tohoku University, 1992.",AM,Melt Spinning,Ribbon,Width X Thickness,1,0.02,AXS  OM  SEM  TEM   XRD,Carter,,,,,,,Radio Frequency Melting,Ar-gas,,,,,,,,,
60490a203e6da430a7213bae,Mg50Nd25Ni25,"Kim, S.-G.: Doctor Thesis, Tohoku University, 1992.",AM,Melt Spinning,Ribbon,Width X Thickness,1,0.02,AXS  OM  SEM  TEM   XRD,Carter,,,,,,,Radio Frequency Melting,Ar-gas,,,,,,,,,
60490a203e6da430a7213baf,Mg50Nd30Ni20,"Kim, S.-G.: Doctor Thesis, Tohoku University, 1992.",AM,Melt Spinning,Ribbon,Width X Thickness,1,0.02,AXS  OM  SEM  TEM   XRD,Carter,,,,,,,Radio Frequency Melting,Ar-gas,,,,,,,,,
60490a203e6da430a7213bb0,Mg50Nd35Ni15,"Kim, S.-G.: Doctor Thesis, Tohoku University, 1992.",AM,Melt Spinning,Ribbon,Width X Thickness,1,0.02,AXS  OM  SEM  TEM   XRD,Carter,,,,,,,Radio Frequency Melting,Ar-gas,,,,,,,,,
60490a203e6da430a7213bb1,Mg50Nd40Ni10,"Kim, S.-G.: Doctor Thesis, Tohoku University, 1992.",AC,Melt Spinning,Ribbon,Width X Thickness,1,0.02,AXS  OM  SEM  TEM   XRD,Carter,,,,,,,Radio Frequency Melting,Ar-gas,,,,,,,,,
60490a203e6da430a7213bb2,Mg50Ni20Y30,"Kim, S.G., Inoue, A., Masumoto, T.: Mater. Trans. JIM 31 (1990) 929-934.",AM,Melt Spinning,Ribbon,Width X Thickness,1,0.02, TEM XRD,Carter,,,10.2320/matertrans1989.31.929,,,,Radio Frequency Melting,Ar-gas,,,,,,,,,
60490a203e6da430a7213bb3,Mg50Ni20Y30,"Kim, S.-G.: Doctor Thesis, Tohoku University, 1992.",AM,Melt Spinning,Ribbon,Width X Thickness,1,0.02,AXS  SEM  TEM XRD,Carter,,,,,,,Radio Frequency Melting,Ar-gas,,,,,,,,,
60490a203e6da430a7213bb4,Mg50Ni30Y20,"Kim, S.-G.: Doctor Thesis, Tohoku University, 1992.",AM,Melt Spinning,Ribbon,Width X Thickness,1,0.02,AXS  SEM  TEM XRD,Carter,,,,,,,Radio Frequency Melting,Ar-gas,,,,,,,,,
60490a203e6da430a7213bb5,Mg50Ni30Y20,"Kim, S.G., Inoue, A., Masumoto, T.: Mater. Trans. JIM 31 (1990) 929-934.",AM,Melt Spinning,Ribbon,Width X Thickness,1,0.02, TEM XRD,Carter,,,10.2320/matertrans1989.31.929,,,,Radio Frequency Melting,Ar-gas,,,,,,,,,
60490a203e6da430a7213bb6,Mg50Ni40Y10,"Kim, S.-G.: Doctor Thesis, Tohoku University, 1992.",AC,Melt Spinning,Ribbon,Width X Thickness,1,0.02,AXS  SEM  TEM XRD,Carter,,,,,,,Radio Frequency Melting,Ar-gas,,,,,,,,,
60490a203e6da430a7213bb7,Mg52Ti48,"Akiyama, E., Yoshioka, H., Kim, J.H., Habazaki, H., Kawashima, A., Asami, K.,Hashimoto, K.: Corros. Sci. 34 (1993) 27-40.",CR,Deposition,Thin Film,,,,XRD,Carter,,,10.1016/0010-938X(93)90256-G,,,,,Ar-gas,,,,,,,,,
60490a203e6da430a7213bb8,Mg55Nd10Ni35,"Kim, S.-G.: Doctor Thesis, Tohoku University, 1992.",AM,Melt Spinning,Ribbon,Width X Thickness,1,0.02,AXS  OM  SEM  TEM   XRD,Carter,,,,,,,Radio Frequency Melting,Ar-gas,,,,,,,,,
60490a203e6da430a7213bb9,Mg55Nd15Ni30,"Kim, S.-G.: Doctor Thesis, Tohoku University, 1992.",AM,Melt Spinning,Ribbon,Width X Thickness,1,0.02,AXS  OM  SEM  TEM   XRD,Carter,,,,,,,Radio Frequency Melting,Ar-gas,,,,,,,,,
60490a203e6da430a7213bba,Mg55Nd20Ni25,"Kim, S.-G.: Doctor Thesis, Tohoku University, 1992.",AM,Melt Spinning,Ribbon,Width X Thickness,1,0.02,AXS  OM  SEM  TEM   XRD,Carter,,,,,,,Radio Frequency Melting,Ar-gas,,,,,,,,,
60490a203e6da430a7213bbb,Mg55Nd25Ni20,"Kim, S.-G.: Doctor Thesis, Tohoku University, 1992.",AM,Melt Spinning,Ribbon,Width X Thickness,1,0.02,AXS  OM  SEM  TEM   XRD,Carter,,,,,,,Radio Frequency Melting,Ar-gas,,,,,,,,,
60490a203e6da430a7213bbc,Mg55Nd30Ni15,"Kim, S.-G.: Doctor Thesis, Tohoku University, 1992.",AM,Melt Spinning,Ribbon,Width X Thickness,1,0.02,AXS  OM  SEM  TEM   XRD,Carter,,,,,,,Radio Frequency Melting,Ar-gas,,,,,,,,,
60490a203e6da430a7213bbd,Mg55Nd35Ni10,"Kim, S.-G.: Doctor Thesis, Tohoku University, 1992.",AM,Melt Spinning,Ribbon,Width X Thickness,1,0.02,AXS  OM  SEM  TEM   XRD,Carter,,,,,,,Radio Frequency Melting,Ar-gas,,,,,,,,,
60490a203e6da430a7213bbe,Mg55Zn45,"Niikura, A., Tsai, A.-P., Nishiyama, N., Inoue, A., Masumoto, T.: Mater. Sci. Eng. A181/182 (1994) 1387-1391.",AC,Melt Spinning,Ribbon,Width X Thickness,1,0.025,TEM XRD,Carter,,,10.1016/0921-5093(94)90870-2,,,,Radio Frequency Melting,Ar-gas,,,,,,,,,
60490a203e6da430a7213bbf,Mg60Nd10Ni30,"Kim, S.-G.: Doctor Thesis, Tohoku University, 1992.",AM,Melt Spinning,Ribbon,Width X Thickness,1,0.02,AXS  OM  SEM  TEM   XRD,Carter,,,,,,,Radio Frequency Melting,Ar-gas,,,,,,,,,
60490a203e6da430a7213bc0,Mg60Nd15Ni25,"Kim, S.-G.: Doctor Thesis, Tohoku University, 1992.",AM,Melt Spinning,Ribbon,Width X Thickness,1,0.02,AXS  OM  SEM  TEM   XRD,Carter,,,,,,,Radio Frequency Melting,Ar-gas,,,,,,,,,
60490a203e6da430a7213bc1,Mg60Nd20Ni20,"Kim, S.-G.: Doctor Thesis, Tohoku University, 1992.",AM,Melt Spinning,Ribbon,Width X Thickness,1,0.02,AXS  OM  SEM  TEM   XRD,Carter,,,,,,,Radio Frequency Melting,Ar-gas,,,,,,,,,
60490a203e6da430a7213bc2,Mg60Nd25Ni15,"Kim, S.-G.: Doctor Thesis, Tohoku University, 1992.",AM,Melt Spinning,Ribbon,Width X Thickness,1,0.02,AXS  OM  SEM  TEM   XRD,Carter,,,,,,,Radio Frequency Melting,Ar-gas,,,,,,,,,
60490a203e6da430a7213bc3,Mg60Nd30Ni10,"Kim, S.-G.: Doctor Thesis, Tohoku University, 1992.",AM,Melt Spinning,Ribbon,Width X Thickness,1,0.02,AXS  OM  SEM  TEM   XRD,Carter,,,,,,,Radio Frequency Melting,Ar-gas,,,,,,,,,
60490a203e6da430a7213bc4,Mg60Ni20Y20,"Kim, S.G., Inoue, A., Masumoto, T.: Mater. Trans. JIM 31 (1990) 929-934.",AM,Melt Spinning,Ribbon,Width X Thickness,1,0.02, TEM XRD,Carter,,,10.2320/matertrans1989.31.929,,,,Radio Frequency Melting,Ar-gas,,,,,,,,,
60490a203e6da430a7213bc5,Mg60Ni20Y20,"Kim, S.-G.: Doctor Thesis, Tohoku University, 1992.",AM,Melt Spinning,Ribbon,Width X Thickness,1,0.02,AXS  SEM  TEM XRD,Carter,,,,,,,Radio Frequency Melting,Ar-gas,,,,,,,,,
60490a203e6da430a7213bc6,Mg60Ni25Y15,"Kim, S.-G.: Doctor Thesis, Tohoku University, 1992.",AM,Melt Spinning,Ribbon,Width X Thickness,1,0.02,AXS  SEM  TEM XRD,Carter,,,,,,,Radio Frequency Melting,Ar-gas,,,,,,,,,
60490a203e6da430a7213bc7,Mg60Ni25Y15,"Kim, S.G., Inoue, A., Masumoto, T.: Mater. Trans. JIM 31 (1990) 929-934.",AM,Melt Spinning,Ribbon,Width X Thickness,1,0.02, TEM XRD,Carter,,,10.2320/matertrans1989.31.929,,,,Radio Frequency Melting,Ar-gas,,,,,,,,,
60490a203e6da430a7213bc8,Mg60Ni30Y10,"Kim, S.G., Inoue, A., Masumoto, T.: Mater. Trans. JIM 31 (1990) 929-934.",AM,Melt Spinning,Ribbon,Width X Thickness,1,0.02, TEM XRD,Carter,,,10.2320/matertrans1989.31.929,,,,Radio Frequency Melting,Ar-gas,,,,,,,,,
60490a203e6da430a7213bc9,Mg60Ni30Y10,"Kim, S.-G.: Doctor Thesis, Tohoku University, 1992.",AM,Melt Spinning,Ribbon,Width X Thickness,1,0.02,AXS  SEM  TEM XRD,Carter,,,,,,,Radio Frequency Melting,Ar-gas,,,,,,,,,
60490a203e6da430a7213bca,Mg60Zn40,"Inoue, A., Nishiyama, N., Kim, S.G., Masumoto, T.: Mater. Trans. JIM 33 (1992) 360-365.",AM,Melt Spinning,Ribbon,Width X Thickness,1.5,0.02,TEM XRD,Carter,,,10.2320/matertrans1989.33.360,,,,Radio Frequency Melting,Ar-gas,,,,,,,,,
60490a203e6da430a7213bcb,Mg60Zn40,"Niikura, A., Tsai, A.-P., Nishiyama, N., Inoue, A., Masumoto, T.: Mater. Sci. Eng. A181/182 (1994) 1387-1391.",AM,Melt Spinning,Ribbon,Width X Thickness,1,0.025,TEM XRD,Carter,,,10.1016/0921-5093(94)90870-2,,,,Radio Frequency Melting,Ar-gas,,,,,,,,,
60490a203e6da430a7213bcc,Mg63Ni22Pr15,"Wei, Y.X., Xi, X.K., Zhao, D.Q., Pan, M.X., Wang, W.H.: Mater. Lett.,  (2005) 945-947 ",AM,Melt Casting,Rod,,,,,Carter,446.0,776.0,10.1016/j.matlet.2004.09.049,3.0,498.0,752.0,,,,,,,,,,,
60490a203e6da430a7213bcd,Mg64Nd15Ni21,"Li, Y.: J. Non-Cryst. Solids 175 (1994) 224-227.",AM,,,,,, OM  XRD,Carter,,,10.1016/0022-3093(94)90014-0,,,,,,,,,,,,,,
60490a203e6da430a7213bce,Mg65Nd10Ni25,"Kim, S.-G.: Doctor Thesis, Tohoku University, 1992.",AM,Melt Spinning,Ribbon,Width X Thickness,1,0.02,AXS  OM  SEM  TEM   XRD,Carter,,,,,,,Radio Frequency Melting,Ar-gas,,,,,,,,,
60490a203e6da430a7213bcf,Mg65Nd15Ni20,"Kim, S.-G.: Doctor Thesis, Tohoku University, 1992.",AM,Melt Spinning,Ribbon,Width X Thickness,1,0.02,AXS  OM  SEM  TEM   XRD,Carter,,,,,,,Radio Frequency Melting,Ar-gas,,,,,,,,,
60490a203e6da430a7213bd0,Mg65Nd15Ni20,,,,,,,,,Lane,459.0,805.0,10.1016/j.jallcom.2008.07.087,3.5,501.0,,,,,,,,,,,,
60490a203e6da430a7213bd1,Mg65Nd15Ni20,"Z.P. Lu, H. Tan, Y. Li, S.C. Ng, Scripta Mater. 42 (2000) 667.",AM,Melt Casting,Wedge,,,,,Carter,459.3,804.9,10.1016/S1359-6462(99)00417-0,,501.4,,,,,3.5,,,,,,,
60490a203e6da430a7213bd2,Mg65Nd15Ni20,,,,,,,,,Ben,459.0,805.0,10.1016/j.jallcom.2008.07.087,,501.0,,,,,,,,,30.0,,,
60490a203e6da430a7213bd3,Mg65Nd15Ni20,"Q.J. Chen, J. Shen, D.L. Zhang, H.B. Fan, J.F. Sun, D.G. McCartney, Mater.Sci. Eng. A 433 (2006) 155. ",AM,Melt Casting,Rod,,,,,Carter,459.0,805.0,10.1016/j.msea.2006.06.053,3.5,501.0,,,,,,,,,,,,
60490a203e6da430a7213bd4,Mg65Nd15Ni20,"Nakajima, H., Honma, Y., Nonaka, K., Shiozawa, K., Nishiyama, N., Inoue, A., Masumoto,T.: Mater. Sci. Eng. A 179/180 (1994) 334-336.",AM,,,,,, OM  XRD,Carter,,,10.1016/0921-5093(94)90221-6,,,,Radio Frequency Melting,,,,,,,,,,
60490a203e6da430a7213bd5,Mg65Nd20Ni15,"Kim, S.-G.: Doctor Thesis, Tohoku University, 1992.",AM,Melt Spinning,Ribbon,Width X Thickness,1,0.02,AXS  OM  SEM  TEM   XRD,Carter,,,,,,,Radio Frequency Melting,Ar-gas,,,,,,,,,
60490a203e6da430a7213bd6,Mg65Nd25Ni10,"Kim, S.-G.: Doctor Thesis, Tohoku University, 1992.",AM,Melt Spinning,Ribbon,Width X Thickness,1,0.02,AXS  OM  SEM  TEM   XRD,Carter,,,,,,,Radio Frequency Melting,Ar-gas,,,,,,,,,
60490a203e6da430a7213bd7,Mg65Nd5Ni30,"Kim, S.-G.: Doctor Thesis, Tohoku University, 1992.",AM,Melt Spinning,Ribbon,Width X Thickness,1,0.02,AXS  OM  SEM  TEM   XRD,Carter,,,,,,,Radio Frequency Melting,Ar-gas,,,,,,,,,
60490a203e6da430a7213bd8,Mg65Ni15Y20,"Kim, S.-G.: Doctor Thesis, Tohoku University, 1992.",AM,Melt Spinning,Ribbon,Width X Thickness,1,0.02,AXS  SEM  TEM XRD,Carter,,,,,,,Radio Frequency Melting,Ar-gas,,,,,,,,,
60490a203e6da430a7213bd9,Mg65Ni15Y20,"Kim, S.G., Inoue, A., Masumoto, T.: Mater. Trans. JIM 31 (1990) 929-934.",AM,Melt Spinning,Ribbon,Width X Thickness,1,0.02, TEM XRD,Carter,,,10.2320/matertrans1989.31.929,,,,Radio Frequency Melting,Ar-gas,,,,,,,,,
60490a203e6da430a7213bda,Mg65Ni20Y15,"Kim, S.G., Inoue, A., Masumoto, T.: Mater. Trans. JIM 31 (1990) 929-934.",AM,Melt Spinning,Ribbon,Width X Thickness,1,0.02, TEM XRD,Carter,,,10.2320/matertrans1989.31.929,,,,Radio Frequency Melting,Ar-gas,,,,,,,,,
60490a203e6da430a7213bdb,Mg65Ni20Y15,"Kim, S.-G.: Doctor Thesis, Tohoku University, 1992.",AM,Melt Spinning,Ribbon,Width X Thickness,1,0.02,AXS  SEM  TEM XRD,Carter,,,,,,,Radio Frequency Melting,Ar-gas,,,,,,,,,
60490a203e6da430a7213bdc,Mg65Ni21Pr14,"Wei, Y.X., Xi, X.K., Zhao, D.Q., Pan, M.X., Wang, W.H.: Mater. Lett.,  (2005) 945-947 ",AM,Melt Casting,Rod,,,,,Carter,452.0,794.0,10.1016/j.matlet.2004.09.049,3.0,494.0,748.0,,,,,,,,,,,
60490a203e6da430a7213bdd,Mg65Ni25Y10,"Kim, S.-G.: Doctor Thesis, Tohoku University, 1992.",AM,Melt Spinning,Ribbon,Width X Thickness,1,0.02,AXS  SEM  TEM XRD,Carter,,,,,,,Radio Frequency Melting,Ar-gas,,,,,,,,,
60490a203e6da430a7213bde,Mg65Ni25Y10,"Kim, S.G., Inoue, A., Masumoto, T.: Mater. Trans. JIM 31 (1990) 929-934.",AM,Melt Spinning,Ribbon,Width X Thickness,1,0.02, TEM XRD,Carter,,,10.2320/matertrans1989.31.929,,,,Radio Frequency Melting,Ar-gas,,,,,,,,,
60490a203e6da430a7213bdf,Mg65Ni30Y5,"Kim, S.G., Inoue, A., Masumoto, T.: Mater. Trans. JIM 31 (1990) 929-934.",AM,Melt Spinning,Ribbon,Width X Thickness,1,0.02, TEM XRD,Carter,,,10.2320/matertrans1989.31.929,,,,Radio Frequency Melting,Ar-gas,,,,,,,,,
60490a203e6da430a7213be0,Mg65Ni30Y5,"Kim, S.-G.: Doctor Thesis, Tohoku University, 1992.",AM,Melt Spinning,Ribbon,Width X Thickness,1,0.02,AXS  SEM  TEM XRD,Carter,,,,,,,Radio Frequency Melting,Ar-gas,,,,,,,,,
60490a203e6da430a7213be1,Mg65Zn35,"Takeuchi, T., Murasaki, S., Matsumuro, A., Mizutani, U.: J. Non-Cryst. Solids 156-158(1993) 914-917.",OT,Mechanical,Powder,,,,XRD,Carter,,,10.1016/0022-3093(93)90095-F,,,,,Ar-gas,,,,,,,,,
60490a203e6da430a7213be2,Mg65Zn35,"Inoue, A., Nishiyama, N., Kim, S.G., Masumoto, T.: Mater. Trans. JIM 33 (1992) 360-365.",AM,Melt Spinning,Ribbon,Width X Thickness,1.5,0.02,TEM XRD,Carter,,,10.2320/matertrans1989.33.360,,,,Radio Frequency Melting,Ar-gas,,,,,,,,,
60490a203e6da430a7213be3,Mg65Zn35,"Niikura, A., Tsai, A.-P., Nishiyama, N., Inoue, A., Masumoto, T.: Mater. Sci. Eng. A181/182 (1994) 1387-1391.",AM,Melt Spinning,Ribbon,Width X Thickness,1,0.025,TEM XRD,Carter,,,10.1016/0921-5093(94)90870-2,,,,Radio Frequency Melting,Ar-gas,,,,,,,,,
60490a203e6da430a7213be4,Mg65Zr35,,,,,,,,,Ben,359.0,616.0,10.1179/095066010X12646898728200,,379.0,,,,,,,,,,,,
60490a203e6da430a7213be5,Mg70Nd10Ni20,"Kim, S.-G.: Doctor Thesis, Tohoku University, 1992.",AM,Melt Spinning,Ribbon,Width X Thickness,1,0.02,AXS  OM  SEM  TEM   XRD,Carter,,,,,,,Radio Frequency Melting,Ar-gas,,,,,,,,,
60490a203e6da430a7213be6,Mg70Nd15Ni15,"Q.J. Chen, J. Shen, D.L. Zhang, H.B. Fan, J.F. Sun, D.G. McCartney, Mater.Sci. Eng. A 433 (2006) 155. ",AM,Melt Casting,Rod,,,,,Carter,467.0,844.0,10.1016/j.msea.2006.06.053,1.5,489.0,,,,,,,,,,,,
60490a203e6da430a7213be7,Mg70Nd15Ni15,"Kim, S.-G.: Doctor Thesis, Tohoku University, 1992.",AM,Melt Spinning,Ribbon,Width X Thickness,1,0.02,AXS  OM  SEM  TEM   XRD,Carter,,,,,,,Radio Frequency Melting,Ar-gas,,,,,,,,,
60490a203e6da430a7213be8,Mg70Nd15Ni15,"Z.P. Lu, H. Tan, Y. Li, S.C. Ng, Scripta Mater. 42 (2000) 667.",AM,Melt Casting,Wedge,,,,,Carter,467.1,844.3,10.1016/S1359-6462(99)00417-0,,489.4,,,,,1.5,,,,,,,
60490a203e6da430a7213be9,Mg70Nd15Ni15,,,,,,,,,Lane,467.0,844.0,10.1016/j.jallcom.2008.07.087,1.5,489.0,,,,,,,,,,,,
60490a203e6da430a7213bea,Mg70Nd15Ni15,,,,,,,,,Ben,467.0,844.0,10.1016/j.jallcom.2008.07.087,,489.0,,,,,,,,,178.2,,,
60490a203e6da430a7213beb,Mg70Nd20Ni10,"Kim, S.-G.: Doctor Thesis, Tohoku University, 1992.",AM,Melt Spinning,Ribbon,Width X Thickness,1,0.02,AXS  OM  SEM  TEM   XRD,Carter,,,,,,,Radio Frequency Melting,Ar-gas,,,,,,,,,
60490a203e6da430a7213bec,Mg70Ni10Y20,"Kim, S.-G.: Doctor Thesis, Tohoku University, 1992.",AC,Melt Spinning,Ribbon,Width X Thickness,1,0.02,AXS  SEM  TEM XRD,Carter,,,,,,,Radio Frequency Melting,Ar-gas,,,,,,,,,
60490a203e6da430a7213bed,Mg70Ni15Y15,"Kim, S.G., Inoue, A., Masumoto, T.: Mater. Trans. JIM 31 (1990) 929-934.",AM,Melt Spinning,Ribbon,Width X Thickness,1,0.02, TEM XRD,Carter,,,10.2320/matertrans1989.31.929,,,,Radio Frequency Melting,Ar-gas,,,,,,,,,
60490a203e6da430a7213bee,Mg70Ni15Y15,"Kim, S.-G.: Doctor Thesis, Tohoku University, 1992.",AM,Melt Spinning,Ribbon,Width X Thickness,1,0.02,AXS  SEM  TEM XRD,Carter,,,,,,,Radio Frequency Melting,Ar-gas,,,,,,,,,
60490a203e6da430a7213bef,Mg70Ni20Y10,"Kim, S.-G.: Doctor Thesis, Tohoku University, 1992.",AM,Melt Spinning,Ribbon,Width X Thickness,1,0.02,AXS  SEM  TEM XRD,Carter,,,,,,,Radio Frequency Melting,Ar-gas,,,,,,,,,
60490a203e6da430a7213bf0,Mg70Ni20Y10,"Kim, S.G., Inoue, A., Masumoto, T.: Mater. Trans. JIM 31 (1990) 929-934.",AM,Melt Spinning,Ribbon,Width X Thickness,1,0.02, TEM XRD,Carter,,,10.2320/matertrans1989.31.929,,,,Radio Frequency Melting,Ar-gas,,,,,,,,,
60490a203e6da430a7213bf1,Mg70Ni30,"['Kohinata, M.: Master Dissertation, Tohoku University, 1990.'
 'Kim, S.-G.: Doctor Thesis, Tohoku University, 1992.']",CR,Melt Spinning,Ribbon,Width X Thickness,1,0.02,['AXS  SEM  TEM  XRD ' nan 'AXS  OM  SEM  TEM   XRD'],Carter,,,,,,,,,,,,,,,,,
60490a203e6da430a7213bf2,Mg70Sn6Zn24,"Yamada, Y., Itoh, Y., Mizutani, U.: Mater. Sci. Eng. 99 (1988) 289-293.",AM,Melt Spinning,,,,,,Carter,,,10.1016/0025-5416(88)90342-4,,,,Radio Frequency Melting,,,,,,,,,,
60490a203e6da430a7213bf3,Mg70Zn30,"Niikura, A., Tsai, A.-P., Nishiyama, N., Inoue, A., Masumoto, T.: Mater. Sci. Eng. A181/182 (1994) 1387-1391.",AM,Melt Spinning,Ribbon,Width X Thickness,1,0.025,TEM XRD,Carter,,,10.1016/0921-5093(94)90870-2,,,,Radio Frequency Melting,Ar-gas,,,,,,,,,
60490a203e6da430a7213bf4,Mg70Zn30,"Inoue, A., Nishiyama, N., Kim, S.G., Masumoto, T.: Mater. Trans. JIM 33 (1992) 360-365.",AM,Melt Spinning,Ribbon,Width X Thickness,1.5,0.02,TEM XRD,Carter,,,10.2320/matertrans1989.33.360,,,,Radio Frequency Melting,Ar-gas,,,,,,,,,
60490a203e6da430a7213bf5,Mg70Zn30,"Richter, R., Baxter, D.V., Strom-Olsen, J.O.: Mater. Sci. Eng. 99 (1988) 183-186.",AM,,,,,,,Carter,,,10.1016/0025-5416(88)90318-7,,,,Radio Frequency Melting,Ar-gas,,,,,,,,,
60490a203e6da430a7213bf6,Mg75Nd10Ni15,,,,,,,,,Ben,450.0,790.0,10.1016/j.jallcom.2008.07.087,,470.0,,,,,,,,,46.1,,,
60490a203e6da430a7213bf7,Mg75Nd10Ni15,"Kim, S.-G.: Doctor Thesis, Tohoku University, 1992.",AM,Melt Spinning,Ribbon,Width X Thickness,1,0.02,AXS  OM  SEM  TEM   XRD,Carter,,,,,,,Radio Frequency Melting,Ar-gas,,,,,,,,,
60490a203e6da430a7213bf8,Mg75Nd10Ni15,,,,,,,,,Lane,450.0,790.0,10.1016/j.jallcom.2008.07.087,2.8,470.0,,,,,,,,,,,,
60490a203e6da430a7213bf9,Mg75Nd10Ni15,"Yin, J., Yuan, G., Chu, Z., Zhang, J., Ding, W.: Journal of Materials Research 24 (2009) 3603–3610.",AM,,,,,,,Carter,448.0,,10.1557/jmr.2009.0438,,,,,,,,,,,,,,
60490a203e6da430a7213bfa,Mg75Nd10Ni15,"Z.P. Lu, H. Tan, Y. Li, S.C. Ng, Scripta Mater. 42 (2000) 667.",AM,Melt Casting,Wedge,,,,,Carter,450.0,789.8,10.1016/S1359-6462(99)00417-0,,470.4,,,,,2.8,,,,,,,
60490a203e6da430a7213bfb,Mg75Nd10Ni15,"Q.J. Chen, J. Shen, D.L. Zhang, H.B. Fan, J.F. Sun, D.G. McCartney, Mater.Sci. Eng. A 433 (2006) 155. ",AM,Melt Casting,Rod,,,,,Carter,450.0,790.0,10.1016/j.msea.2006.06.053,2.8,470.0,,,,,,,,,,,,
60490a203e6da430a7213bfc,Mg75Nd15Ni10,"Kim, S.-G.: Doctor Thesis, Tohoku University, 1992.",AM,Melt Spinning,Ribbon,Width X Thickness,1,0.02,AXS  OM  SEM  TEM   XRD,Carter,,,,,,,Radio Frequency Melting,Ar-gas,,,,,,,,,
60490a203e6da430a7213bfd,Mg75Nd20Ni5,"Kim, S.-G.: Doctor Thesis, Tohoku University, 1992.",AM,Melt Spinning,Ribbon,Width X Thickness,1,0.02,AXS  OM  SEM  TEM   XRD,Carter,,,,,,,Radio Frequency Melting,Ar-gas,,,,,,,,,
60490a203e6da430a7213bfe,Mg75Nd5Ni20,"Kim, S.-G.: Doctor Thesis, Tohoku University, 1992.",AM,Melt Spinning,Ribbon,Width X Thickness,1,0.02,AXS  OM  SEM  TEM   XRD,Carter,,,,,,,Radio Frequency Melting,Ar-gas,,,,,,,,,
60490a203e6da430a7213bff,Mg75Ni10Y15,"Kim, S.-G.: Doctor Thesis, Tohoku University, 1992.",AM,Melt Spinning,Ribbon,Width X Thickness,1,0.02,AXS  SEM  TEM XRD,Carter,,,,,,,Radio Frequency Melting,Ar-gas,,,,,,,,,
60490a203e6da430a7213c00,Mg75Ni10Y15,"Kim, S.G., Inoue, A., Masumoto, T.: Mater. Trans. JIM 31 (1990) 929-934.",AM,Melt Spinning,Ribbon,Width X Thickness,1,0.02, TEM XRD,Carter,,,10.2320/matertrans1989.31.929,,,,Radio Frequency Melting,Ar-gas,,,,,,,,,
60490a203e6da430a7213c01,Mg75Ni15Y10,"Kim, S.-G.: Doctor Thesis, Tohoku University, 1992.",AM,Melt Spinning,Ribbon,Width X Thickness,1,0.02,AXS  SEM  TEM XRD,Carter,,,,,,,Radio Frequency Melting,Ar-gas,,,,,,,,,
60490a203e6da430a7213c02,Mg75Ni15Y10,"Kim, S.G., Inoue, A., Masumoto, T.: Mater. Trans. JIM 31 (1990) 929-934.",AM,Melt Spinning,Ribbon,Width X Thickness,1,0.02, TEM XRD,Carter,,,10.2320/matertrans1989.31.929,,,,Radio Frequency Melting,Ar-gas,,,,,,,,,
60490a203e6da430a7213c03,Mg75Ni20Y5,"Kim, S.G., Inoue, A., Masumoto, T.: Mater. Trans. JIM 31 (1990) 929-934.",AM,Melt Spinning,Ribbon,Width X Thickness,1,0.02, TEM XRD,Carter,,,10.2320/matertrans1989.31.929,,,,Radio Frequency Melting,Ar-gas,,,,,,,,,
60490a203e6da430a7213c04,Mg75Ni20Y5,"Kim, S.-G.: Doctor Thesis, Tohoku University, 1992.",AM,Melt Spinning,Ribbon,Width X Thickness,1,0.02,AXS  SEM  TEM XRD,Carter,,,,,,,Radio Frequency Melting,Ar-gas,,,,,,,,,
60490a203e6da430a7213c05,Mg75Y10Zn15,"Yuan, G., Zhang, T., Inoue, A.: Materials Transactions 44 (2003) 2271–2275.",AM,,,,,,,Carter,423.0,,10.2320/matertrans.44.2271,,,,,,,,,,,,,,
60490a203e6da430a7213c06,Mg75Y25,"Kim, S.-G.: Doctor Thesis, Tohoku University, 1992.",CR,Melt Spinning,Ribbon,Width X Thickness,1,0.02,AXS SEM TEM XRD,Carter,,,,,,,Radio Frequency Melting,Ar-gas,,,,,,,,,
60490a203e6da430a7213c07,Mg75Zn25,"Inoue, A., Nishiyama, N., Kim, S.G., Masumoto, T.: Mater. Trans. JIM 33 (1992) 360-365.",AM,Melt Spinning,Ribbon,Width X Thickness,1.5,0.02,TEM XRD,Carter,,,10.2320/matertrans1989.33.360,,,,Radio Frequency Melting,Ar-gas,,,,,,,,,
60490a203e6da430a7213c08,Mg75Zn25,"Niikura, A., Tsai, A.-P., Nishiyama, N., Inoue, A., Masumoto, T.: Mater. Sci. Eng. A181/182 (1994) 1387-1391.",AM,Melt Spinning,Ribbon,Width X Thickness,1,0.025,TEM XRD,Carter,,,10.1016/0921-5093(94)90870-2,,,,Radio Frequency Melting,Ar-gas,,,,,,,,,
60490a203e6da430a7213c09,Mg77.5Mn10Y12.5,"Horikiri, H., Kato, A., Inoue, A., Masumoto, T.: Mater. Sci. Eng. A 179/180 (1994) 702-706.",CR,Melt Spinning,Ribbon,Width X Thickness,1,0.02,TEM XRD,Carter,,,10.1016/0921-5093(94)90296-8,,,,Radio Frequency Melting,,,,,,,,,,
60490a203e6da430a7213c0a,Mg77Nd5Ni18,,,,,,,,,Ben,429.0,887.0,10.1016/j.jallcom.2008.07.087,,437.0,,,,,,,,,49000.0,,,
60490a203e6da430a7213c0b,Mg77Ti23,"Akiyama, E., Yoshioka, H., Kim, J.H., Habazaki, H., Kawashima, A., Asami, K.,Hashimoto, K.: Corros. Sci. 34 (1993) 27-40.",CR,Deposition,Thin Film,,,,XRD,Carter,,,10.1016/0010-938X(93)90256-G,,,,,Ar-gas,,,,,,,,,
60490a203e6da430a7213c0c,Mg80Mn15Y5,"Horikiri, H., Kato, A., Inoue, A., Masumoto, T.: Mater. Sci. Eng. A 179/180 (1994) 702-706.",CR,Melt Spinning,Ribbon,Width X Thickness,1,0.02,TEM XRD,Carter,,,10.1016/0921-5093(94)90296-8,,,,Radio Frequency Melting,,,,,,,,,,
60490a203e6da430a7213c0d,Mg80Nd10Ni10,"Q.J. Chen, J. Shen, D.L. Zhang, H.B. Fan, J.F. Sun, D.G. McCartney, Mater.Sci. Eng. A 433 (2006) 155. ",AM,Melt Casting,Rod,,,,,Carter,454.0,878.0,10.1016/j.msea.2006.06.053,0.6,471.0,,,,,,,,,,,,
60490a203e6da430a7213c0e,Mg80Nd10Ni10,,,,,,,,,Ben,454.0,878.0,10.1016/j.jallcom.2008.07.087,,471.0,,,,,,,,,1251.4,,,
