Repository: leschultz/Molecular-Dynamic-Characteristic-Temperatures-for-Predicting-Metallic-Glass-Forming-Ability

├── README.md
├── features
│   ├── MDF_DMREF_Metallic_Glasses_v5
│   │   ├── MDF_DMREF_Metallic_Glasses_v5.csv
│   │   └── update_metallic_glasses.py
│   ├── features_dmax_cts
│   │   ├── features_dmax_cts.csv
│   │   ├── features_dmax_cts.json
│   │   └── upload.py
│   ├── features_gfa_cts
│   │   ├── features_gfa_cts.csv
│   │   ├── features_gfa_cts.json
│   │   ├── requirements.txt
│   │   └── upload.py
│   └── prsd_features_gfa_cts
│       └── prsd_features_gfa_cts.csv
└── plots
    ├── classification
    │   ├── original
    │   │   ├── PR_positive.png
    │   │   └── PR_positive_data.csv
    │   └── prsd
    │       ├── PRSD_PR_positive_data.csv
    │       └── PR_positive_PRSD.png

File: features/MDF_DMREF_Metallic_Glasses_v5/MDF_DMREF_Metallic_Glasses_v5.csv (part 53 of 58)
_id,Composition,Reference,Is_Amorphous?,Casting,Type,Size_Measure,Size1,Size2,Characterization,From,Tg_[K],Tl_[K],DOI,Dmax_[mm],Tx_[K],Tm_[K],Melting,Environment,Sigma_[Mpa],Zmax_[mm],E_[GPA],Possion's_Ratio,v,Rc_[K/s],Fracture_Strength_[MPa],G_[GPa],Density_[g/cm^3]
60490a203e6da430a7213c0f,Mg80Nd10Ni10,"Z.P. Lu, H. Tan, Y. Li, S.C. Ng, Scripta Mater. 42 (2000) 667.",AM,Melt Casting,Wedge,,,,,Carter,454.2,878.0,10.1016/S1359-6462(99)00417-0,,470.5,,,,,0.6,,,,,,,
60490a203e6da430a7213c10,Mg80Nd10Ni10,,,,,,,,,Lane,454.0,878.0,10.1016/j.jallcom.2008.07.087,0.6,471.0,,,,,,,,,,,,
60490a203e6da430a7213c11,Mg80Nd10Ni10,"Kim, S.-G.: Doctor Thesis, Tohoku University, 1992.",AM,Melt Spinning,Ribbon,Width X Thickness,1,0.02,AXS  OM  SEM  TEM   XRD,Carter,,,,,,,Radio Frequency Melting,Ar-gas,,,,,,,,,
60490a203e6da430a7213c12,Mg80Nd15Ni5,"Kim, S.-G.: Doctor Thesis, Tohoku University, 1992.",AC,Melt Spinning,Ribbon,Width X Thickness,1,0.02,AXS  OM  SEM  TEM   XRD,Carter,,,,,,,Radio Frequency Melting,Ar-gas,,,,,,,,,
60490a203e6da430a7213c13,Mg80Ni10Y10,"Kim, S.-G.: Doctor Thesis, Tohoku University, 1992.",AM,Melt Spinning,Ribbon,Width X Thickness,1,0.02,AXS  SEM  TEM XRD,Carter,,,,,,,Radio Frequency Melting,Ar-gas,,,,,,,,,
60490a203e6da430a7213c14,Mg80Ni10Y10,"Kim, S.G., Inoue, A., Masumoto, T.: Mater. Trans. JIM 31 (1990) 929-934.",AM,Melt Spinning,Ribbon,Width X Thickness,1,0.02, TEM XRD,Carter,,,10.2320/matertrans1989.31.929,,,,Radio Frequency Melting,Ar-gas,,,,,,,,,
60490a203e6da430a7213c15,Mg80Ni15Y5,"Kim, S.G., Inoue, A., Masumoto, T.: Mater. Trans. JIM 31 (1990) 929-934.",AM,Melt Spinning,Ribbon,Width X Thickness,1,0.02, TEM XRD,Carter,,,10.2320/matertrans1989.31.929,,,,Radio Frequency Melting,Ar-gas,,,,,,,,,
60490a203e6da430a7213c16,Mg80Ni15Y5,"Kim, S.-G.: Doctor Thesis, Tohoku University, 1992.",AM,Melt Spinning,Ribbon,Width X Thickness,1,0.02,AXS  SEM  TEM XRD,Carter,,,,,,,Radio Frequency Melting,Ar-gas,,,,,,,,,
60490a203e6da430a7213c17,Mg80Ni20,"Kim, S.G., Inoue, A., Masumoto, T.: Mater. Trans. JIM 31 (1990) 929-934.",AM,Melt Spinning,Ribbon,Width X Thickness,1,0.02, TEM XRD,Carter,,,10.2320/matertrans1989.31.929,,,,Radio Frequency Melting,Ar-gas,,,,,,,,,
60490a203e6da430a7213c18,Mg80Ni20,"Inoue, A., Kohinata, M., Tsai, A.-P., Masumoto, T.: Mater. Trans. JIM 30 (1989) 378-381.",AM,Melt Spinning,Ribbon,Width X Thickness,1,0.02,,Carter,,,10.2320/matertrans1989.30.378,,,,Radio Frequency Melting,Ar-gas,,,,,,,,,
60490a203e6da430a7213c19,Mg80Ni20,"['Kohinata, M.: Master Dissertation, Tohoku University, 1990.'
 'Kim, S.-G.: Doctor Thesis, Tohoku University, 1992.']",AM,Melt Spinning,Ribbon,Width X Thickness,1,0.02,['AXS  SEM  TEM  XRD ' nan 'AXS  OM  SEM  TEM   XRD'],Carter,,,,,,,,,,,,,,,,,
60490a203e6da430a7213c1a,Mg80Ni5Y15,"Kim, S.-G.: Doctor Thesis, Tohoku University, 1992.",AC,Melt Spinning,Ribbon,Width X Thickness,1,0.02,AXS  SEM  TEM XRD,Carter,,,,,,,Radio Frequency Melting,Ar-gas,,,,,,,,,
60490a203e6da430a7213c1b,Mg80Y20,"Kim, S.-G.: Doctor Thesis, Tohoku University, 1992.",AC,Melt Spinning,Ribbon,Width X Thickness,1,0.02,AXS SEM TEM XRD,Carter,,,,,,,Radio Frequency Melting,Ar-gas,,,,,,,,,
60490a203e6da430a7213c1c,Mg80Zn20,"Niikura, A., Tsai, A.-P., Nishiyama, N., Inoue, A., Masumoto, T.: Mater. Sci. Eng. A181/182 (1994) 1387-1391.",AC,Melt Spinning,Ribbon,Width X Thickness,1,0.025,TEM XRD,Carter,,,10.1016/0921-5093(94)90870-2,,,,Radio Frequency Melting,Ar-gas,,,,,,,,,
60490a203e6da430a7213c1d,Mg81Mn4Y15,"Horikiri, H., Kato, A., Inoue, A., Masumoto, T.: Mater. Sci. Eng. A 179/180 (1994) 702-706.",CR,Melt Spinning,Ribbon,Width X Thickness,1,0.02,TEM XRD,Carter,,,10.1016/0921-5093(94)90296-8,,,,Radio Frequency Melting,,,,,,,,,,
60490a203e6da430a7213c1e,Mg82.5Mn10Y7.5,"Horikiri, H., Kato, A., Inoue, A., Masumoto, T.: Mater. Sci. Eng. A 179/180 (1994) 702-706.",CR,Melt Spinning,Ribbon,Width X Thickness,1,0.02,TEM XRD,Carter,,,10.1016/0921-5093(94)90296-8,,,,Radio Frequency Melting,,,,,,,,,,
60490a203e6da430a7213c1f,Mg82Mn8Y10,"Horikiri, H., Kato, A., Inoue, A., Masumoto, T.: Mater. Sci. Eng. A 179/180 (1994) 702-706.",AC,Melt Spinning,Ribbon,Width X Thickness,1,0.02,TEM XRD,Carter,,,10.1016/0921-5093(94)90296-8,,,,Radio Frequency Melting,,,,,,,,,,
60490a203e6da430a7213c20,Mg83Mn2Y15,"Horikiri, H., Kato, A., Inoue, A., Masumoto, T.: Mater. Sci. Eng. A 179/180 (1994) 702-706.",AC,Melt Spinning,Ribbon,Width X Thickness,1,0.02,TEM XRD,Carter,,,10.1016/0921-5093(94)90296-8,,,,Radio Frequency Melting,,,,,,,,,,
60490a203e6da430a7213c21,Mg83Nd5Ni12,"Kim, S.-G.: Doctor Thesis, Tohoku University, 1992.",AM,Melt Spinning,Ribbon,Width X Thickness,1,0.02,AXS  OM  SEM  TEM   XRD,Carter,,,,,,,Radio Frequency Melting,Ar-gas,,,,,,,,,
60490a203e6da430a7213c22,Mg83Ti17,"Akiyama, E., Yoshioka, H., Kim, J.H., Habazaki, H., Kawashima, A., Asami, K.,Hashimoto, K.: Corros. Sci. 34 (1993) 27-40.",CR,Deposition,Thin Film,,,,XRD,Carter,,,10.1016/0010-938X(93)90256-G,,,,,Ar-gas,,,,,,,,,
60490a203e6da430a7213c23,Mg84.5Mn8Y7.5,"Horikiri, H., Kato, A., Inoue, A., Masumoto, T.: Mater. Sci. Eng. A 179/180 (1994) 702-706.",AC,Melt Spinning,Ribbon,Width X Thickness,1,0.02,TEM XRD,Carter,,,10.1016/0921-5093(94)90296-8,,,,Radio Frequency Melting,,,,,,,,,,
60490a203e6da430a7213c24,Mg84Mn4Y12,"Horikiri, H., Kato, A., Inoue, A., Masumoto, T.: Mater. Sci. Eng. A 179/180 (1994) 702-706.",AM,Melt Spinning,Ribbon,Width X Thickness,1,0.02,TEM XRD,Carter,,,10.1016/0921-5093(94)90296-8,,,,Radio Frequency Melting,,,,,,,,,,
60490a203e6da430a7213c25,Mg84Mn6Y10,"Horikiri, H., Kato, A., Inoue, A., Masumoto, T.: Mater. Sci. Eng. A 179/180 (1994) 702-706.",AM,Melt Spinning,Ribbon,Width X Thickness,1,0.02,TEM XRD,Carter,,,10.1016/0921-5093(94)90296-8,,,,Radio Frequency Melting,,,,,,,,,,
60490a203e6da430a7213c26,Mg84Y16,"Kim, S.-G.: Doctor Thesis, Tohoku University, 1992.",AM,Melt Spinning,Ribbon,Width X Thickness,1,0.02,AXS SEM TEM XRD,Carter,,,,,,,Radio Frequency Melting,Ar-gas,,,,,,,,,
60490a203e6da430a7213c27,Mg85Mn15,"Horikiri, H., Kato, A., Inoue, A., Masumoto, T.: Mater. Sci. Eng. A 179/180 (1994) 702-706.",CR,Melt Spinning,Ribbon,Width X Thickness,1,0.02,TEM XRD,Carter,,,10.1016/0921-5093(94)90296-8,,,,Radio Frequency Melting,,,,,,,,,,
60490a203e6da430a7213c28,Mg85Nd10Ni5,"Kim, S.-G.: Doctor Thesis, Tohoku University, 1992.",AM,Melt Spinning,Ribbon,Width X Thickness,1,0.02,AXS  OM  SEM  TEM   XRD,Carter,,,,,,,Radio Frequency Melting,Ar-gas,,,,,,,,,
60490a203e6da430a7213c29,Mg85Nd15,"Kim, S.-G.: Doctor Thesis, Tohoku University, 1992.",CR,Melt Spinning,Ribbon,Width X Thickness,1,0.02,['AXS SEM TEM XRD' 'AXS  OM  SEM  TEM   XRD'],Carter,,,,,,,Radio Frequency Melting,,,,,,,,,,
60490a203e6da430a7213c2a,Mg85Nd5Ni10,"Kim, S.-G.: Doctor Thesis, Tohoku University, 1992.",AM,Melt Spinning,Ribbon,Width X Thickness,1,0.02,AXS  OM  SEM  TEM   XRD,Carter,,,,,,,Radio Frequency Melting,Ar-gas,,,,,,,,,
60490a203e6da430a7213c2b,Mg85Ni10Y5,"Kim, S.-G.: Doctor Thesis, Tohoku University, 1992.",AM,Melt Spinning,Ribbon,Width X Thickness,1,0.02,AXS  SEM  TEM XRD,Carter,,,,,,,Radio Frequency Melting,Ar-gas,,,,,,,,,
60490a203e6da430a7213c2c,Mg85Ni10Y5,"Kim, S.G., Inoue, A., Masumoto, T.: Mater. Trans. JIM 31 (1990) 929-934.",AM,Melt Spinning,Ribbon,Width X Thickness,1,0.02, TEM XRD,Carter,,,10.2320/matertrans1989.31.929,,,,Radio Frequency Melting,Ar-gas,,,,,,,,,
60490a203e6da430a7213c2d,Mg85Ni15,"Inoue, A., Kohinata, M., Tsai, A.-P., Masumoto, T.: Mater. Trans. JIM 30 (1989) 378-381.",AM,Melt Spinning,Ribbon,Width X Thickness,1,0.02,,Carter,,,10.2320/matertrans1989.30.378,,,,Radio Frequency Melting,Ar-gas,,,,,,,,,
60490a203e6da430a7213c2e,Mg85Ni15,"Kohinata, M.: Master Dissertation, Tohoku University, 1990.",AM,Melt Spinning,Ribbon,Width X Thickness,1,0.02,AXS  SEM  TEM  XRD ,Carter,,,,,,,,,,,,,,,,,
60490a203e6da430a7213c2f,Mg85Ni5Y10,"Kim, S.-G.: Doctor Thesis, Tohoku University, 1992.",AM,Melt Spinning,Ribbon,Width X Thickness,1,0.02,AXS  SEM  TEM XRD,Carter,,,,,,,Radio Frequency Melting,Ar-gas,,,,,,,,,
60490a203e6da430a7213c30,Mg85Y15,"Horikiri, H., Kato, A., Inoue, A., Masumoto, T.: Mater. Sci. Eng. A 179/180 (1994) 702-706.",AM,Melt Spinning,Ribbon,Width X Thickness,1,0.02,TEM XRD,Carter,,,10.1016/0921-5093(94)90296-8,,,,Radio Frequency Melting,,,,,,,,,,
60490a203e6da430a7213c31,Mg85Zn15,"Niikura, A., Tsai, A.-P., Nishiyama, N., Inoue, A., Masumoto, T.: Mater. Sci. Eng. A181/182 (1994) 1387-1391.",AC,Melt Spinning,Ribbon,Width X Thickness,1,0.025,TEM XRD,Carter,,,10.1016/0921-5093(94)90870-2,,,,Radio Frequency Melting,Ar-gas,,,,,,,,,
60490a203e6da430a7213c32,Mg86.5Mn6Y7.5,"Horikiri, H., Kato, A., Inoue, A., Masumoto, T.: Mater. Sci. Eng. A 179/180 (1994) 702-706.",AM,Melt Spinning,Ribbon,Width X Thickness,1,0.02,TEM XRD,Carter,,,10.1016/0921-5093(94)90296-8,,,,Radio Frequency Melting,,,,,,,,,,
60490a203e6da430a7213c33,Mg86Mn2Y12,"Horikiri, H., Kato, A., Inoue, A., Masumoto, T.: Mater. Sci. Eng. A 179/180 (1994) 702-706.",AM,Melt Spinning,Ribbon,Width X Thickness,1,0.02,TEM XRD,Carter,,,10.1016/0921-5093(94)90296-8,,,,Radio Frequency Melting,,,,,,,,,,
60490a203e6da430a7213c34,Mg86Mn4Y10,"Horikiri, H., Kato, A., Inoue, A., Masumoto, T.: Mater. Sci. Eng. A 179/180 (1994) 702-706.",AM,Melt Spinning,Ribbon,Width X Thickness,1,0.02,TEM XRD,Carter,,,10.1016/0921-5093(94)90296-8,,,,Radio Frequency Melting,,,,,,,,,,
60490a203e6da430a7213c35,Mg87.5Mn10Y2.5,"Horikiri, H., Kato, A., Inoue, A., Masumoto, T.: Mater. Sci. Eng. A 179/180 (1994) 702-706.",AC,Melt Spinning,Ribbon,Width X Thickness,1,0.02,TEM XRD,Carter,,,10.1016/0921-5093(94)90296-8,,,,Radio Frequency Melting,,,,,,,,,,
60490a203e6da430a7213c36,Mg87.5Y12.5,"Kim, S.-G.: Doctor Thesis, Tohoku University, 1992.",AC,Melt Spinning,Ribbon,Width X Thickness,1,0.02,AXS SEM TEM XRD,Carter,,,,,,,Radio Frequency Melting,Ar-gas,,,,,,,,,
60490a203e6da430a7213c37,Mg87Mn8Y5,"Horikiri, H., Kato, A., Inoue, A., Masumoto, T.: Mater. Sci. Eng. A 179/180 (1994) 702-706.",AM,Melt Spinning,Ribbon,Width X Thickness,1,0.02,TEM XRD,Carter,,,10.1016/0921-5093(94)90296-8,,,,Radio Frequency Melting,,,,,,,,,,
60490a203e6da430a7213c38,Mg88.5Mn4Y7.5,"Horikiri, H., Kato, A., Inoue, A., Masumoto, T.: Mater. Sci. Eng. A 179/180 (1994) 702-706.",AM,Melt Spinning,Ribbon,Width X Thickness,1,0.02,TEM XRD,Carter,,,10.1016/0921-5093(94)90296-8,,,,Radio Frequency Melting,,,,,,,,,,
60490a203e6da430a7213c39,Mg88Mn2Y10,"Horikiri, H., Kato, A., Inoue, A., Masumoto, T.: Mater. Sci. Eng. A 179/180 (1994) 702-706.",AM,Melt Spinning,Ribbon,Width X Thickness,1,0.02,TEM XRD,Carter,,,10.1016/0921-5093(94)90296-8,,,,Radio Frequency Melting,,,,,,,,,,
60490a203e6da430a7213c3a,Mg88Nd5Ni7,"Kim, S.-G.: Doctor Thesis, Tohoku University, 1992.",AM,Melt Spinning,Ribbon,Width X Thickness,1,0.02,AXS  OM  SEM  TEM   XRD,Carter,,,,,,,Radio Frequency Melting,Ar-gas,,,,,,,,,
60490a203e6da430a7213c3b,Mg89.5Mn8Y2.5,"Horikiri, H., Kato, A., Inoue, A., Masumoto, T.: Mater. Sci. Eng. A 179/180 (1994) 702-706.",AC,Melt Spinning,Ribbon,Width X Thickness,1,0.02,TEM XRD,Carter,,,10.1016/0921-5093(94)90296-8,,,,Radio Frequency Melting,,,,,,,,,,
60490a203e6da430a7213c3c,Mg89Mn6Y5,"Horikiri, H., Kato, A., Inoue, A., Masumoto, T.: Mater. Sci. Eng. A 179/180 (1994) 702-706.",AM,Melt Spinning,Ribbon,Width X Thickness,1,0.02,TEM XRD,Carter,,,10.1016/0921-5093(94)90296-8,,,,Radio Frequency Melting,,,,,,,,,,
60490a203e6da430a7213c3d,Mg90.5Mn2Y7.5,"Horikiri, H., Kato, A., Inoue, A., Masumoto, T.: Mater. Sci. Eng. A 179/180 (1994) 702-706.",AC,Melt Spinning,Ribbon,Width X Thickness,1,0.02,TEM XRD,Carter,,,10.1016/0921-5093(94)90296-8,,,,Radio Frequency Melting,,,,,,,,,,
60490a203e6da430a7213c3e,Mg90Mn10,"Horikiri, H., Kato, A., Inoue, A., Masumoto, T.: Mater. Sci. Eng. A 179/180 (1994) 702-706.",CR,Melt Spinning,Ribbon,Width X Thickness,1,0.02,TEM XRD,Carter,,,10.1016/0921-5093(94)90296-8,,,,Radio Frequency Melting,,,,,,,,,,
60490a203e6da430a7213c3f,Mg90Nd10,"Kim, S.-G.: Doctor Thesis, Tohoku University, 1992.",CR,Melt Spinning,Ribbon,Width X Thickness,1,0.02,['AXS SEM TEM XRD' 'AXS  OM  SEM  TEM   XRD'],Carter,,,,,,,Radio Frequency Melting,,,,,,,,,,
60490a203e6da430a7213c40,Mg90Nd5Ni5,,,,,,,,,Ben,426.0,919.0,10.1016/j.jallcom.2008.07.087,,449.0,,,,,,,,,53000.0,,,
60490a203e6da430a7213c41,Mg90Nd5Ni5,"Kim, S.-G.: Doctor Thesis, Tohoku University, 1992.",AC,Melt Spinning,Ribbon,Width X Thickness,1,0.02,AXS  OM  SEM  TEM   XRD,Carter,,,,,,,Radio Frequency Melting,Ar-gas,,,,,,,,,
60490a203e6da430a7213c42,Mg90Nd7.5Ni2.5,"Kim, S.-G.: Doctor Thesis, Tohoku University, 1992.",AM,Melt Spinning,Ribbon,Width X Thickness,1,0.02,AXS  OM  SEM  TEM   XRD,Carter,,,,,,,Radio Frequency Melting,Ar-gas,,,,,,,,,
60490a203e6da430a7213c43,Mg90Ni10,"['Kohinata, M.: Master Dissertation, Tohoku University, 1990.'
 'Kim, S.-G.: Doctor Thesis, Tohoku University, 1992.']",['AM' 'AC'],Melt Spinning,Ribbon,Width X Thickness,1,0.02,['AXS  SEM  TEM  XRD ' nan 'AXS  OM  SEM  TEM   XRD'],Carter,,,,,,,,,,,,,,,,,
60490a203e6da430a7213c44,Mg90Ni10,"Inoue, A., Kohinata, M., Tsai, A.-P., Masumoto, T.: Mater. Trans. JIM 30 (1989) 378-381.",AM,Melt Spinning,Ribbon,Width X Thickness,1,0.02,,Carter,,,10.2320/matertrans1989.30.378,,,,Radio Frequency Melting,Ar-gas,,,,,,,,,
60490a203e6da430a7213c45,Mg90Ni5Y5,"Mizutani, U., Matsuda, T.: Proc. 5th Int. Conf. Rapidly Quenched Met., W√ºrzburg, Steeb,S., Warlimont, H. (eds.), Elsevier Science Publishers B.V. 1 (1985) 1035-1038.",CR,Melt Spinning,Ribbon,Width X Thickness,1,0.02,AXS  SEM  TEM XRD,Carter,,,10.1016/B978-0-444-86939-5.50245-1,,,,Radio Frequency Melting,Ar-gas,,,,,,,,,
60490a203e6da430a7213c46,Mg90Y10,"Kim, S.-G.: Doctor Thesis, Tohoku University, 1992.",CR,Melt Spinning,Ribbon,Width X Thickness,1,0.02,AXS SEM TEM XRD,Carter,,,,,,,Radio Frequency Melting,Ar-gas,,,,,,,,,
60490a203e6da430a7213c47,Mg90Y10,"Horikiri, H., Kato, A., Inoue, A., Masumoto, T.: Mater. Sci. Eng. A 179/180 (1994) 702-706.",CR,Melt Spinning,Ribbon,Width X Thickness,1,0.02,TEM XRD,Carter,,,10.1016/0921-5093(94)90296-8,,,,Radio Frequency Melting,,,,,,,,,,
60490a203e6da430a7213c48,Mg90Zn10,"Niikura, A., Tsai, A.-P., Nishiyama, N., Inoue, A., Masumoto, T.: Mater. Sci. Eng. A181/182 (1994) 1387-1391.",CR,Melt Spinning,Ribbon,Width X Thickness,1,0.025,TEM XRD,Carter,,,10.1016/0921-5093(94)90870-2,,,,Radio Frequency Melting,Ar-gas,,,,,,,,,
60490a203e6da430a7213c49,Mg91.5Mn6Y2.5,"Horikiri, H., Kato, A., Inoue, A., Masumoto, T.: Mater. Sci. Eng. A 179/180 (1994) 702-706.",AM,Melt Spinning,Ribbon,Width X Thickness,1,0.02,TEM XRD,Carter,,,10.1016/0921-5093(94)90296-8,,,,Radio Frequency Melting,,,,,,,,,,
60490a203e6da430a7213c4a,Mg91Mn4Y5,"Horikiri, H., Kato, A., Inoue, A., Masumoto, T.: Mater. Sci. Eng. A 179/180 (1994) 702-706.",AM,Melt Spinning,Ribbon,Width X Thickness,1,0.02,TEM XRD,Carter,,,10.1016/0921-5093(94)90296-8,,,,Radio Frequency Melting,,,,,,,,,,
60490a203e6da430a7213c4b,Mg92.5Mn7.5,"Horikiri, H., Kato, A., Inoue, A., Masumoto, T.: Mater. Sci. Eng. A 179/180 (1994) 702-706.",CR,Melt Spinning,Ribbon,Width X Thickness,1,0.02,TEM XRD,Carter,,,10.1016/0921-5093(94)90296-8,,,,Radio Frequency Melting,,,,,,,,,,
60490a203e6da430a7213c4c,Mg92.5Nd7.5,"Kim, S.-G.: Doctor Thesis, Tohoku University, 1992.",AC,Melt Spinning,Ribbon,Width X Thickness,1,0.02,['AXS SEM TEM XRD' 'AXS  OM  SEM  TEM   XRD'],Carter,,,,,,,Radio Frequency Melting,,,,,,,,,,
60490a203e6da430a7213c4d,Mg93.5Mn4Y2.5,"Horikiri, H., Kato, A., Inoue, A., Masumoto, T.: Mater. Sci. Eng. A 179/180 (1994) 702-706.",CR,Melt Spinning,Ribbon,Width X Thickness,1,0.02,TEM XRD,Carter,,,10.1016/0921-5093(94)90296-8,,,,Radio Frequency Melting,,,,,,,,,,
60490a203e6da430a7213c4e,Mg93Mn2Y5,"Horikiri, H., Kato, A., Inoue, A., Masumoto, T.: Mater. Sci. Eng. A 179/180 (1994) 702-706.",AC,Melt Spinning,Ribbon,Width X Thickness,1,0.02,TEM XRD,Carter,,,10.1016/0921-5093(94)90296-8,,,,Radio Frequency Melting,,,,,,,,,,
60490a203e6da430a7213c4f,Mg95.5Mn2Y2.5,"Horikiri, H., Kato, A., Inoue, A., Masumoto, T.: Mater. Sci. Eng. A 179/180 (1994) 702-706.",CR,Melt Spinning,Ribbon,Width X Thickness,1,0.02,TEM XRD,Carter,,,10.1016/0921-5093(94)90296-8,,,,Radio Frequency Melting,,,,,,,,,,
60490a203e6da430a7213c50,Mg95Mn5,"Horikiri, H., Kato, A., Inoue, A., Masumoto, T.: Mater. Sci. Eng. A 179/180 (1994) 702-706.",AC,Melt Spinning,Ribbon,Width X Thickness,1,0.02,TEM XRD,Carter,,,10.1016/0921-5093(94)90296-8,,,,Radio Frequency Melting,,,,,,,,,,
60490a203e6da430a7213c51,Mg95Nd5,"Kim, S.-G.: Doctor Thesis, Tohoku University, 1992.",CR,Melt Spinning,Ribbon,Width X Thickness,1,0.02,['AXS SEM TEM XRD' 'AXS  OM  SEM  TEM   XRD'],Carter,,,,,,,Radio Frequency Melting,,,,,,,,,,
60490a203e6da430a7213c52,Mg95Y5,"Kim, S.-G.: Doctor Thesis, Tohoku University, 1992.",CR,Melt Spinning,Ribbon,Width X Thickness,1,0.02,AXS SEM TEM XRD,Carter,,,,,,,Radio Frequency Melting,Ar-gas,,,,,,,,,
60490a203e6da430a7213c53,Mg95Zn5,"Niikura, A., Tsai, A.-P., Nishiyama, N., Inoue, A., Masumoto, T.: Mater. Sci. Eng. A181/182 (1994) 1387-1391.",CR,Melt Spinning,Ribbon,Width X Thickness,1,0.025,TEM XRD,Carter,,,10.1016/0921-5093(94)90870-2,,,,Radio Frequency Melting,Ar-gas,,,,,,,,,
60490a203e6da430a7213c54,Mg97.5Nd2.5,"Kim, S.-G.: Doctor Thesis, Tohoku University, 1992.",CR,Melt Spinning,Ribbon,Width X Thickness,1,0.02,AXS SEM TEM XRD,Carter,,,,,,,Radio Frequency Melting,,,,,,,,,,
60490a203e6da430a7213c55,Mg97.5Nd2.5,"Li, Y., Liu, H.Y., Davies, H.A., Jones, H.: Mater. Sci. Eng. A 179/180 (1994) 628-631.",CR,,,,,, OM  SEM  XRD,Carter,,,10.1016/0921-5093(94)90281-X,,,,,,,,,,,,,,
60490a203e6da430a7213c56,Mn10Ni29.7Zr60.3,"Mizutani, U., Mishima, C., Goto, T.: J. Phys. Condens. Matter 1 (1989) 1831-1842.",AM,Melt Spinning,Ribbon,,,,,Carter,,,10.1088/0953-8984/1/10/004,,,,Radio Frequency Melting,,,,,,,,,,
60490a203e6da430a7213c57,Mn10Si15Zr75,"Inoue, A., Takahashi, Y., Suryanarayana, C., Masumoto, T.: J. Mater. Sci. 17 (1982) 3253-3262.",AM,,,,,,,Carter,,,,,,,,Ar-gas,,,,,,,,,
60490a203e6da430a7213c58,Mn11.5P23Pd65.5,"Turnbull, D.: Scr. Metall. 11 (1977) 1131-1136.",AM,,,,,,,Carter,,,10.1016/0036-9748(77)90320-9,,,,,,,,,,,,,,
60490a203e6da430a7213c59,Mn15Ni28.05Zr56.95,"Mizutani, U., Mishima, C., Goto, T.: J. Phys. Condens. Matter 1 (1989) 1831-1842.",AM,Melt Spinning,Ribbon,,,,,Carter,,,10.1088/0953-8984/1/10/004,,,,Radio Frequency Melting,,,,,,,,,,
60490a203e6da430a7213c5a,Mn15Ni28.05Zr56.95,"Zehringer, R., Oelhafen, P., G√ºntherodt, H.-J., Yamada, Y., Mizutani, U.: Mater. Sci. Eng.99 (1988) 317-320.",AM,Melt Spinning,,,,,,Carter,,,10.1016/0025-5416(88)90348-5,,,,Radio Frequency Melting,,,,,,,,,,
60490a203e6da430a7213c5b,Mn15Si15Zr70,"Inoue, A., Takahashi, Y., Suryanarayana, C., Masumoto, T.: J. Mater. Sci. 17 (1982) 3253-3262.",AM,,,,,,,Carter,,,,,,,,Ar-gas,,,,,,,,,
60490a203e6da430a7213c5c,Mn19.2P23Pd57.8,"Turnbull, D.: Scr. Metall. 11 (1977) 1131-1136.",AM,,,,,,,Carter,,,10.1016/0036-9748(77)90320-9,,,,,,,,,,,,,,
60490a203e6da430a7213c5d,Mn1Pd79Si20,"Hasegawa, R., Tsuei, C.C.: Phys. Rev. B 2 (1970) 1631-1643.",AM,Melt Spinning,Ribbon,,,,,Carter,,,10.1103/PhysRevB.2.1631,,,,,,,,,,,,,,
60490a203e6da430a7213c5e,Mn20Ni26.4Zr53.6,"Mizutani, U., Mishima, C., Goto, T.: J. Phys. Condens. Matter 1 (1989) 1831-1842.",AM,Melt Spinning,Ribbon,,,,,Carter,,,10.1088/0953-8984/1/10/004,,,,Radio Frequency Melting,,,,,,,,,,
60490a203e6da430a7213c5f,Mn20Si15Zr65,"Inoue, A., Takahashi, Y., Suryanarayana, C., Masumoto, T.: J. Mater. Sci. 17 (1982) 3253-3262.",AM,,,,,,,Carter,,,,,,,,Ar-gas,,,,,,,,,
60490a203e6da430a7213c60,Mn22.1P26Pd51.9,"Turnbull, D.: Scr. Metall. 11 (1977) 1131-1136.",AM,,,,,,,Carter,,,10.1016/0036-9748(77)90320-9,,,,,,,,,,,,,,
60490a203e6da430a7213c61,Mn23.1P23Pd53.9,"Turnbull, D.: Scr. Metall. 11 (1977) 1131-1136.",AM,,,,,,,Carter,,,10.1016/0036-9748(77)90320-9,,,,,,,,,,,,,,
60490a203e6da430a7213c62,Mn25.2P16Pd58.8,"Turnbull, D.: Scr. Metall. 11 (1977) 1131-1136.",AM,,,,,,,Carter,,,10.1016/0036-9748(77)90320-9,,,,,,,,,,,,,,
60490a203e6da430a7213c63,Mn25Ni24.75Zr50.25,"Mizutani, U., Mishima, C., Goto, T.: J. Phys. Condens. Matter 1 (1989) 1831-1842.",AM,Melt Spinning,Ribbon,,,,,Carter,,,10.1088/0953-8984/1/10/004,,,,Radio Frequency Melting,,,,,,,,,,
60490a203e6da430a7213c64,Mn29.3P23Pd47.7,"Turnbull, D.: Scr. Metall. 11 (1977) 1131-1136.",AM,,,,,,,Carter,,,10.1016/0036-9748(77)90320-9,,,,,,,,,,,,,,
60490a203e6da430a7213c65,Mn2Pd78Si20,"Hasegawa, R., Tsuei, C.C.: Phys. Rev. B 2 (1970) 1631-1643.",AM,Melt Spinning,Ribbon,,,,,Carter,,,10.1103/PhysRevB.2.1631,,,,,,,,,,,,,,
60490a203e6da430a7213c66,Mn30Ni23.1Zr46.9,"Mizutani, U., Mishima, C., Goto, T.: J. Phys. Condens. Matter 1 (1989) 1831-1842.",AM,Melt Spinning,Ribbon,,,,,Carter,,,10.1088/0953-8984/1/10/004,,,,Radio Frequency Melting,,,,,,,,,,
60490a203e6da430a7213c67,Mn33.5Si66.5,"Nassif, E., Lamparter, P., Steeb, S.: J. Non-Cryst. Solids 61-62 (1984) 319-324.",AM,,,,,,XRD ,Carter,,,10.1016/0022-3093(84)90568-4,,,,,,,,,,,,,,
60490a203e6da430a7213c68,Mn33Ni0.05Zr66.95,"Yamada, Y., Itoh, Y., Mizutani, U.: Mater. Sci. Eng. 99 (1988) 289-293.",AM,Melt Spinning,Ribbon,,,,,Carter,,,10.1016/0025-5416(88)90342-4,,,,Radio Frequency Melting,,,,,,,,,,
60490a203e6da430a7213c69,Mn33Ni0.15Zr66.85,"Yamada, Y., Itoh, Y., Mizutani, U.: Mater. Sci. Eng. 99 (1988) 289-293.",AM,Melt Spinning,Ribbon,,,,,Carter,,,10.1016/0025-5416(88)90342-4,,,,Radio Frequency Melting,,,,,,,,,,
60490a203e6da430a7213c6a,Mn33Ni0.1Zr66.9,"Yamada, Y., Itoh, Y., Mizutani, U.: Mater. Sci. Eng. 99 (1988) 289-293.",AM,Melt Spinning,Ribbon,,,,,Carter,,,10.1016/0025-5416(88)90342-4,,,,Radio Frequency Melting,,,,,,,,,,
60490a203e6da430a7213c6b,Mn33Ni0.2Zr66.8,"Zehringer, R., Oelhafen, P., G√ºntherodt, H.-J., Yamada, Y., Mizutani, U.: Mater. Sci. Eng.99 (1988) 317-320.",AM,Melt Spinning,Ribbon,,,,,Carter,,,10.1016/0025-5416(88)90348-5,,,,Radio Frequency Melting,,,,,,,,,,
60490a203e6da430a7213c6c,Mn3Pd77Si20,"Hasegawa, R., Tsuei, C.C.: Phys. Rev. B 2 (1970) 1631-1643.",AM,Melt Spinning,Ribbon,,,,,Carter,,,10.1103/PhysRevB.2.1631,,,,,,,,,,,,,,
60490a203e6da430a7213c6d,Mn4Pd76Si20,"Hasegawa, R., Tsuei, C.C.: Phys. Rev. B 2 (1970) 1631-1643.",AM,Melt Spinning,Ribbon,,,,,Carter,,,10.1103/PhysRevB.2.1631,,,,,,,,,,,,,,
60490a203e6da430a7213c6e,Mn5Ni31.35Zr63.65,"Mizutani, U., Mishima, C., Goto, T.: J. Phys. Condens. Matter 1 (1989) 1831-1842.",AM,Melt Spinning,Ribbon,,,,,Carter,,,10.1088/0953-8984/1/10/004,,,,Radio Frequency Melting,,,,,,,,,,
60490a203e6da430a7213c6f,Mn5Pd75Si20,"Hasegawa, R., Tsuei, C.C.: Phys. Rev. B 2 (1970) 1631-1643.",AM,Melt Spinning,Ribbon,,,,,Carter,,,10.1103/PhysRevB.2.1631,,,,,,,,,,,,,,
60490a203e6da430a7213c70,Mn5Si15Zr80,"Inoue, A., Takahashi, Y., Suryanarayana, C., Masumoto, T.: J. Mater. Sci. 17 (1982) 3253-3262.",AM,,,,,,,Carter,,,,,,,,Ar-gas,,,,,,,,,
60490a203e6da430a7213c71,Mn6Pd74Si20,"Hasegawa, R., Tsuei, C.C.: Phys. Rev. B 2 (1970) 1631-1643.",AM,Melt Spinning,Ribbon,,,,,Carter,,,10.1103/PhysRevB.2.1631,,,,,,,,,,,,,,
60490a203e6da430a7213c72,Mn74P13Si13,"Riontino, G., Marino, F.: Scr. Metall. 18 (1984) 13-17.",AM,Melt Spinning,Ribbon,,,,ND  XRD,Carter,,,10.1016/0036-9748(84)90081-4,,,,Radio Frequency Melting,,,,,,,,,,
60490a203e6da430a7213c73,Mn74P3Si23,"Nassif, E., Lamparter, P., Steeb, S.: J. Non-Cryst. Solids 61-62 (1984) 319-324.",AM,,,,,,XRD ,Carter,,,10.1016/0022-3093(84)90568-4,,,,,,,,,,,,,,
60490a203e6da430a7213c74,Mn74P3Si23,"Riontino, G., Marino, F.: Scr. Metall. 18 (1984) 13-17.",AM,Melt Spinning,Ribbon,,,,ND  XRD,Carter,,,10.1016/0036-9748(84)90081-4,,,,Radio Frequency Melting,,,,,,,,,,
60490a203e6da430a7213c75,Mn74Si26,"Nassif, E., Lamparter, P., Steeb, S.: J. Non-Cryst. Solids 61-62 (1984) 319-324.",AM,,,,,,XRD ,Carter,,,10.1016/0022-3093(84)90568-4,,,,,,,,,,,,,,
60490a203e6da430a7213c76,Mn7Pd73Si20,"Hasegawa, R., Tsuei, C.C.: Phys. Rev. B 2 (1970) 1631-1643.",AM,Melt Spinning,Ribbon,,,,,Carter,,,10.1103/PhysRevB.2.1631,,,,,,,,,,,,,,
60490a203e6da430a7213c77,Mn90Zr10,"Nose, M.: Doctor Thesis, Tohoku University, 1988.",AM,Melt Spinning,Ribbon,Width X Thickness,2,0.15,AXS SEM TEM XRD,Carter,,,,,,,Radio Frequency Melting,Ar-gas,,,,,,,,,
60490a203e6da430a7213c78,Mo10Nb70Si20,"Masumoto, T., Inoue, A., Sakai, S., Kimura, H., Hoshi, A.: Mater. Trans. JIM 21 (1980)115-122.",AM,Melt Spinning,Ribbon,Width X Thickness,1-1.5, 0.02-0.03m,TEM XRD,Carter,,,10.2320/matertrans1960.21.115,,,,Arc Melting,,,,,,,,,,
60490a203e6da430a7213c79,Mo10Si15Zr75,"Inoue, A., Takahashi, Y., Suryanarayana, C., Masumoto, T.: J. Mater. Sci. 17 (1982) 3253-3262.",AM,Melt Spinning,Ribbon,,,,,Carter,,,10.1007/BF01203492,,,,,,,,,,,,,,
60490a203e6da430a7213c7a,Mo10Si15Zr75,"Inoue, A., Chen, H.S., Krause, J.T., Masumoto, T.: J. Non-Cryst. Solids 68 (1984) 63-73.",AM,Melt Spinning,Ribbon,Width X Thickness,1,0.02,TEM  XRD ,Carter,,,10.1016/0022-3093(84)90034-6,,,,Radio Frequency Melting,,,,,,,,,,
60490a203e6da430a7213c7b,Mo12Ni69P19,"Kawashima, A., Asami, K., Hashimoto, K.: J. Non-Cryst. Solids 70 (1985) 69-83.",AM,Melt Spinning,Ribbon,Width X Thickness,5, 0.02-0.03,SEM  XRD ,Carter,,,10.1016/0022-3093(85)90094-8,,,,Radio Frequency Melting,Ar-gas,,,,,,,,,
60490a203e6da430a7213c7c,Mo13Ni68P19,"Asami, K., Kawashima, A., Sato, T., Hashimoto, K., Iizawa, K., Naito, K.: Proc. 5th Int.Conf. Rapidly Quenched Met., W√ºrzburg, Steeb, S., Warlimont, H. (eds.), Elsevier SciencePublishers B.V. 2 (1985) 1799-1802.",AM,Melt Spinning,Ribbon,Thickness, 0.015-0.03,,,Carter,,,,,,,,,,,,,,,,,
60490a203e6da430a7213c7d,Mo15Nb65Si20,"Masumoto, T., Inoue, A., Sakai, S., Kimura, H., Hoshi, A.: Mater. Trans. JIM 21 (1980)115-122.",AM,Melt Spinning,Ribbon,Width X Thickness,1-1.5, 0.02-0.03m,TEM XRD,Carter,,,10.2320/matertrans1960.21.115,,,,Arc Melting,,,,,,,,,,
60490a203e6da430a7213c7e,Mo15Si15Zr70,"Inoue, A., Takahashi, Y., Suryanarayana, C., Masumoto, T.: J. Mater. Sci. 17 (1982) 3253-3262.",AM,Melt Spinning,Ribbon,,,,,Carter,,,10.1007/BF01203492,,,,,,,,,,,,,,
60490a203e6da430a7213c7f,Mo16P20Ru64,"Poon, S.J., Johnson, W.L.: J. Phys. (Paris) Colloq. 39 (1978) C6-451...C6-453.",AM,Melt Spinning,Bulk,,,,,Carter,,,10.1051/jphyscol:19786202,,,,,,,,,,,,,,
60490a203e6da430a7213c80,Mo20Nb60Si20,"Masumoto, T., Inoue, A., Sakai, S., Kimura, H., Hoshi, A.: Mater. Trans. JIM 21 (1980)115-122.",AM,Melt Spinning,Ribbon,Width X Thickness,1-1.5, 0.02-0.03m,TEM XRD,Carter,,,10.2320/matertrans1960.21.115,,,,Arc Melting,,,,,,,,,,
60490a203e6da430a7213c81,Mo20Si15Zr65,"Inoue, A., Takahashi, Y., Suryanarayana, C., Masumoto, T.: J. Mater. Sci. 17 (1982) 3253-3262.",AM,Melt Spinning,Ribbon,,,,,Carter,,,10.1007/BF01203492,,,,,,,,,,,,,,
60490a203e6da430a7213c82,Mo20Si15Zr65,"Inoue, A., Chen, H.S., Krause, J.T., Masumoto, T.: J. Non-Cryst. Solids 68 (1984) 63-73.",AM,Melt Spinning,Ribbon,Width X Thickness,1,0.02,TEM  XRD ,Carter,,,10.1016/0022-3093(84)90034-6,,,,Radio Frequency Melting,,,,,,,,,,
60490a203e6da430a7213c83,Mo25Nb55Si20,"Masumoto, T., Inoue, A., Sakai, S., Kimura, H., Hoshi, A.: Mater. Trans. JIM 21 (1980)115-122.",AM,Melt Spinning,Ribbon,Width X Thickness,1-1.5, 0.02-0.03m,TEM XRD,Carter,,,10.2320/matertrans1960.21.115,,,,Arc Melting,,,,,,,,,,
60490a203e6da430a7213c84,Mo2Nb30.75Ni62.25Zr5,"Hu, H.T., Chen, L.Y., Wang, X.D., Cao, Q.P., Jiang, J.Z.: Journal of Alloys and Compounds 460 (2008) 714–718.",AM,,Rod,,,,,Carter,875.0,1467.0,10.1016/j.jallcom.2008.01.075,,909.0,1418.0,,,,,,,,,,,
60490a203e6da430a7213c85,Mo30Nb50Si20,"Masumoto, T., Inoue, A., Sakai, S., Kimura, H., Hoshi, A.: Mater. Trans. JIM 21 (1980)115-122.",AM,Melt Spinning,Ribbon,Width X Thickness,1-1.5, 0.02-0.03m,TEM XRD,Carter,,,10.2320/matertrans1960.21.115,,,,Arc Melting,,,,,,,,,,
60490a203e6da430a7213c86,Mo30Si15Zr55,"Inoue, A., Chen, H.S., Krause, J.T., Masumoto, T.: J. Non-Cryst. Solids 68 (1984) 63-73.",AM,Melt Spinning,Ribbon,Width X Thickness,1,0.02,TEM  XRD ,Carter,,,10.1016/0022-3093(84)90034-6,,,,Radio Frequency Melting,,,,,,,,,,
60490a203e6da430a7213c87,Mo32P20Ru48,"Poon, S.J., Johnson, W.L.: J. Phys. (Paris) Colloq. 39 (1978) C6-451...C6-453.",AM,Melt Spinning,Bulk,,,,,Carter,,,10.1051/jphyscol:19786202,,,,,,,,,,,,,,
60490a203e6da430a7213c88,Mo35Nb45Si20,"Masumoto, T., Inoue, A., Sakai, S., Kimura, H., Hoshi, A.: Mater. Trans. JIM 21 (1980)115-122.",CR,Melt Spinning,Ribbon,Width X Thickness,1-1.5, 0.02-0.03m,TEM XRD,Carter,,,10.2320/matertrans1960.21.115,,,,Arc Melting,,,,,,,,,,
60490a203e6da430a7213c89,Mo41Ni59,"Park, P.Y., Akiyama, E., Habazaki, H., Kawashima, A., Asami, K., Hashimoto, K.: Corros.Sci. 36 (1994) 1395-1410.",AM,Deposition,Thin Film,,,,,Carter,,,10.1016/0010-938X(94)90188-0,,,,,Ar-gas,,,,,,,,,
60490a203e6da430a7213c8a,Mo48P20Rh32,"Riesemeier, H., Heinz, K., Lueders, K., Freyhardt, H.C., Zoeltzer, K.: Proc. 5th Int. Conf.Rapidly Quenched Met., W√ºrzburg, Steeb, S., Warlimont, H. (eds.), Elsevier SciencePublishers B.V. 1 (1985) 1023-1026.",AM,Melt Spinning,Ribbon,Width X Thickness,0.5-1, 0.015-0.02,,Carter,,,10.1016/B978-0-444-86939-5.50242-6,,,,,Vacuum,,,,,,,,,
60490a203e6da430a7213c8b,Mo48P20Ru32,"Poon, S.J., Johnson, W.L.: J. Phys. (Paris) Colloq. 39 (1978) C6-451...C6-453.",AM,Melt Spinning,Bulk,,,,,Carter,,,10.1051/jphyscol:19786202,,,,,,,,,,,,,,
60490a203e6da430a7213c8c,Mo53Ni47,"Park, P.Y., Akiyama, E., Habazaki, H., Kawashima, A., Asami, K., Hashimoto, K.: Corros.Sci. 36 (1994) 1395-1410.",AM,Deposition,Thin Film,,,,,Carter,,,10.1016/0010-938X(94)90188-0,,,,,Ar-gas,,,,,,,,,
60490a203e6da430a7213c8d,Mo5Nb75Si20,"Masumoto, T., Inoue, A., Sakai, S., Kimura, H., Hoshi, A.: Mater. Trans. JIM 21 (1980)115-122.",AM,Melt Spinning,Ribbon,Width X Thickness,1-1.5, 0.02-0.03m,TEM XRD,Carter,,,10.2320/matertrans1960.21.115,,,,Arc Melting,,,,,,,,,,
60490a203e6da430a7213c8e,Mo5Ni75P20,"Kawashima, A., Asami, K., Hashimoto, K.: J. Non-Cryst. Solids 70 (1985) 69-83.",AM,Melt Spinning,Ribbon,Width X Thickness,5, 0.02-0.03,SEM  XRD ,Carter,,,10.1016/0022-3093(85)90094-8,,,,Radio Frequency Melting,Ar-gas,,,,,,,,,
60490a203e6da430a7213c8f,Mo5Si15Zr80,"Inoue, A., Takahashi, Y., Suryanarayana, C., Masumoto, T.: J. Mater. Sci. 17 (1982) 3253-3262.",AM,Melt Spinning,Ribbon,,,,,Carter,,,10.1007/BF01203492,,,,,,,,,,,,,,
60490a203e6da430a7213c90,Mo60Ru40,"Adrian, H., Toyota, N., Hensel, B., Soeldner, K.: Jpn. J. Appl. Phys., Suppl. 26-3 (1987)1309-1310.",AM,,Thin Film,,,,SEM ,Carter,,,10.7567/JJAPS.26S3.1309,,,,,,,,,,,,,,
60490a203e6da430a7213c91,Mo64P20Ru16,"Poon, S.J., Johnson, W.L.: J. Phys. (Paris) Colloq. 39 (1978) C6-451...C6-453.",AM,Melt Spinning,Bulk,,,,,Carter,,,10.1051/jphyscol:19786202,,,,,,,,,,,,,,
60490a203e6da430a7213c92,Mo69Ni31,"Park, P.Y., Akiyama, E., Habazaki, H., Kawashima, A., Asami, K., Hashimoto, K.: Corros.Sci. 36 (1994) 1395-1410.",AM,Deposition,Thin Film,,,,,Carter,,,10.1016/0010-938X(94)90188-0,,,,,Ar-gas,,,,,,,,,
60490a203e6da430a7213c93,Mo7Ni73P20,"Kawashima, A., Asami, K., Hashimoto, K.: J. Non-Cryst. Solids 70 (1985) 69-83.",AM,Melt Spinning,Ribbon,Width X Thickness,5, 0.02-0.03,SEM  XRD ,Carter,,,10.1016/0022-3093(85)90094-8,,,,Radio Frequency Melting,Ar-gas,,,,,,,,,
60490a203e6da430a7213c94,Mo9Ni72P19,"Kawashima, A., Asami, K., Hashimoto, K.: J. Non-Cryst. Solids 70 (1985) 69-83.",AM,Melt Spinning,Ribbon,Width X Thickness,5, 0.02-0.03,SEM  XRD ,Carter,,,10.1016/0022-3093(85)90094-8,,,,Radio Frequency Melting,Ar-gas,,,,,,,,,
60490a203e6da430a7213c95,Mo9Ni72P19,"Asami, K., Kawashima, A., Sato, T., Hashimoto, K., Iizawa, K., Naito, K.: Proc. 5th Int.Conf. Rapidly Quenched Met., W√ºrzburg, Steeb, S., Warlimont, H. (eds.), Elsevier SciencePublishers B.V. 2 (1985) 1799-1802.",AM,Melt Spinning,Ribbon,Thickness, 0.015-0.03,,,Carter,,,,,,,,,,,,,,,,,
60490a203e6da430a7213c96,Nb10Ni60Ta30,"Asami, K., Kawashima, A., Hashimoto, K.: Mater. Sci. Eng. 99 (1988) 475-481.",AM,Melt Spinning,Ribbon,,,,,Carter,,,10.1016/0025-5416(88)90380-1,,,,,,,,,,,,,,
60490a203e6da430a7213c97,Nb10Si10Ti80,"Inoue, A., Suryanarayana, C., Masumoto, T., Hoshi, A.: Sci. Rep. Res. Inst. Tohoku Univ.Ser. A 28 (1980) 182-194.",CR,Melt Spinning,Ribbon,Width X Thickness,1.0-2.0,0.03-0.04, TEM XRD,Carter,,,,,,,Arc Melting,Ar-gas,,,,,,,,,
60490a203e6da430a7213c98,Nb10Si10Ti80,"Inoue, A., Kimura, H., Masumoto, T., Suryanarayana, C., Hoshi, A.: J. Appl. Phys. 51(1980) 5475-5482.",CR,Melt Spinning,Ribbon,Width X Thickness,2,0.04,SEM  TEM XRD,Carter,,,10.1063/1.327506,,,,Arc Melting,Ar-gas,,,,,,,,,
60490a203e6da430a7213c99,Nb10Si15Ti75,"Inoue, A., Chen, H.S., Krause, J.T., Masumoto, T.: J. Non-Cryst. Solids 68 (1984) 63-73.",AM,Melt Spinning,Ribbon,Width X Thickness,1,0.02, TEM XRD,Carter,,,10.1016/0022-3093(84)90034-6,,,,Radio Frequency Melting,,,,,,,,,,
60490a203e6da430a7213c9a,Nb10Si15Ti75,"Inoue, A., Kimura, H., Masumoto, T., Suryanarayana, C., Hoshi, A.: J. Appl. Phys. 51(1980) 5475-5482.",AM,Melt Spinning,Ribbon,Width X Thickness,2,0.04,SEM  TEM XRD,Carter,,,10.1063/1.327506,,,,Arc Melting,Ar-gas,,,,,,,,,
60490a203e6da430a7213c9b,Nb10Si15Ti75,"Inoue, A., Suryanarayana, C., Masumoto, T., Hoshi, A.: Sci. Rep. Res. Inst. Tohoku Univ.Ser. A 28 (1980) 182-194.",AM,Melt Spinning,Ribbon,Width X Thickness,1.0-2.0,0.03-0.04, TEM XRD,Carter,,,,,,,Arc Melting,Ar-gas,,,,,,,,,
60490a203e6da430a7213c9c,Nb10Si15Zr75,"Inoue, A., Takahashi, Y., Suryanarayana, C., Masumoto, T.: J. Mater. Sci. 17 (1982) 3253-3262.",AM,Melt Spinning,Ribbon,,,, TEM XRD ,Carter,,,10.1007/BF01203492,,,,Arc Melting,Ar-gas,,,,,,,,,
60490a203e6da430a7213c9d,Nb10Si15Zr75,"Takahashi, Y.: Master Dissertation, Tohoku University, 1982.",AM,Melt Spinning,Ribbon,Width X Thickness,2,0.03,AXS  SEM  TEM XRD ,Carter,,,,,,,,Ar-gas,,,,,,,,,
60490a203e6da430a7213c9e,Nb10Si15Zr75,"Inoue, A., Chen, H.S., Krause, J.T., Masumoto, T.: J. Non-Cryst. Solids 68 (1984) 63-73.",AM,Melt Spinning,Ribbon,Width X Thickness,1,0.02, TEM XRD,Carter,,,10.1016/0022-3093(84)90034-6,,,,,,,,,,,,,,
60490a203e6da430a7213c9f,Nb10Si20Zr70,"Inoue, A., Toyota, N., Fukase, T., Masumoto, T., Takahashi, Y.: J. Mater. Sci. 18 (1983)114-126.",AM,Melt Spinning,Ribbon,Width X Thickness,2-Jan,0.02-0.03, TEM XRD ,Carter,,,10.1007/BF00543816,,,,,Ar-gas,,,,,,,,,
60490a203e6da430a7213ca0,Nb15Ni52.5Pd12.5Zr20,"Qiang, J.B., Zhang, W., Inoue, A.: Journal of Materials Research 23 (2008) 1940–1945.",AM,Melt Casting,Rod,,,,,Carter,861.0,,10.1557/JMR.2008.0242,2.5,908.0,,,,,,,,,,,,
60490a203e6da430a7213ca1,Nb15Ni55Pd10Zr20,"Qiang, J.B., Zhang, W., Inoue, A.: Journal of Materials Research 23 (2008) 1940–1945.",AM,Melt Casting,Rod,,,,,Carter,864.0,,10.1557/JMR.2008.0242,3.0,907.0,,,,2770.0,,,,,,,,
60490a203e6da430a7213ca2,Nb15Ni57.5Pd7.5Zr20,"Qiang, J.B., Zhang, W., Inoue, A.: Journal of Materials Research 23 (2008) 1940–1945.",AM,Melt Casting,Rod,,,,,Carter,870.0,,10.1557/JMR.2008.0242,3.0,907.0,,,,2780.0,,,,,,,,
60490a203e6da430a7213ca3,Nb15Ni60Pd5Zr20,"Qiang, J.B., Zhang, W., Inoue, A.: Journal of Materials Research 23 (2008) 1940–1945.",AM,Melt Casting,Rod,,,,,Carter,873.0,,10.1557/JMR.2008.0242,2.0,907.0,,,,2810.0,,,,,,,,
60490a203e6da430a7213ca4,Nb15Ni60Ta25,"Asami, K., Kawashima, A., Hashimoto, K.: Mater. Sci. Eng. 99 (1988) 475-481.",AM,Melt Spinning,Ribbon,,,,,Carter,,,10.1016/0025-5416(88)90380-1,,,,,,,,,,,,,,
60490a203e6da430a7213ca5,Nb15Ni60Zr25,"Chang, H.J., Park, E.S., Jung, Y.S., Kim, M.K., Kim, D.H.: J. Alloys Compd.(2007) 156-159. ",AM,Melt Casting,Rod,,,,,Carter,843.0,1405.0,10.1016/j.jallcom.2006.08.292,0.1,874.0,,,,,,,,,,,,
60490a203e6da430a7213ca6,Nb15Ni62.5Pd2.5Zr20,"Qiang, J.B., Zhang, W., Inoue, A.: Journal of Materials Research 23 (2008) 1940–1945.",AM,Melt Casting,Rod,,,,,Carter,867.0,,10.1557/JMR.2008.0242,2.0,906.0,,,,2850.0,,,,,,,,
60490a203e6da430a7213ca7,Nb15Ni65Zr20,"Qiang, J.B., Zhang, W., Inoue, A.: Journal of Materials Research 23 (2008) 1940–1945.",AM,Melt Casting,Rod,,,,,Carter,876.0,,10.1557/JMR.2008.0242,,905.0,,,,,,,,,,,,
60490a203e6da430a7213ca8,Nb15Si15Ti70,"Satoh, T., Fukamichi, K., Kimura, H., Masumoto, T.: Sci. Rep. Res. Inst. Tohoku Univ. Ser.A 31 (1983) 91-98.",AM,Melt Spinning,Ribbon,,,, TEM XRD,Carter,,,10.1016/0304-8853(83)91027-2,,,,Arc Melting,Ar-gas,,,,,,,,,
60490a203e6da430a7213ca9,Nb15Si15Ti70,"Inoue, A., Kimura, H., Masumoto, T., Suryanarayana, C., Hoshi, A.: J. Appl. Phys. 51(1980) 5475-5482.",AM,Melt Spinning,Ribbon,Width X Thickness,2,0.04,SEM  TEM XRD,Carter,,,10.1063/1.327506,,,,Arc Melting,Ar-gas,,,,,,,,,
60490a203e6da430a7213caa,Nb15Si15Ti70,"Inoue, A., Suryanarayana, C., Masumoto, T., Hoshi, A.: Sci. Rep. Res. Inst. Tohoku Univ.Ser. A 28 (1980) 182-194.",AM,Melt Spinning,Ribbon,Width X Thickness,1.0-2.0,0.03-0.04, TEM XRD,Carter,,,,,,,Arc Melting,Ar-gas,,,,,,,,,
60490a203e6da430a7213cab,Nb15Si15Zr70,"Inoue, A., Takahashi, Y., Suryanarayana, C., Masumoto, T.: J. Mater. Sci. 17 (1982) 3253-3262.",AM,Melt Spinning,Ribbon,,,, TEM XRD ,Carter,,,10.1007/BF01203492,,,,Arc Melting,Ar-gas,,,,,,,,,
60490a203e6da430a7213cac,Nb15Si17.5Ti67.5,"Inoue, A., Suryanarayana, C., Masumoto, T., Hoshi, A.: Sci. Rep. Res. Inst. Tohoku Univ.Ser. A 28 (1980) 182-194.",AM,Melt Spinning,Ribbon,Width X Thickness,1.0-2.0,0.03-0.04, TEM XRD,Carter,,,,,,,Arc Melting,Ar-gas,,,,,,,,,
60490a203e6da430a7213cad,Nb20Ni60Ta20,"Asami, K., Kawashima, A., Hashimoto, K.: Mater. Sci. Eng. 99 (1988) 475-481.",AM,Melt Spinning,Ribbon,,,,,Carter,,,10.1016/0025-5416(88)90380-1,,,,,,,,,,,,,,
60490a203e6da430a7213cae,Nb20Ni60Zr20,"Qiang, J.B., Zhang, W., Inoue, A.: Materials Science and Engineering B 148 (2008) 114–118.",AM,Melt Casting,Rod,,,,,Carter,842.0,1431.0,10.1016/j.scriptamat.2007.07.032,,891.0,1380.0,,,,,,,,,,,
60490a203e6da430a7213caf,Nb20Ni60Zr20,,,,,,,,,Lane,853.0,1391.0,10.1016/j.jallcom.2008.07.087,0.5,891.0,,,,,,,,,,,,
60490a203e6da430a7213cb0,Nb20Ni60Zr20,"Chang, H.J., Park, E.S., Jung, Y.S., Kim, M.K., Kim, D.H.: J. Alloys Compd.(2007) 156-159. ",AM,Melt Casting,Rod,,,,,Carter,853.0,1391.0,10.1016/j.jallcom.2006.08.292,0.5,891.0,,,,,,,,,,,,
60490a203e6da430a7213cb1,Nb20Ni60Zr20,,,,,,,,,Ben,853.0,1391.0,10.1016/j.jallcom.2008.07.087,0.5,891.0,,,,,,,,,,,,
60490a203e6da430a7213cb2,Nb20Ni60Zr20,"H.J. Chang, E.S. Park, Y.S. Jung, M.K. Kim, D.H. Kim, J. Alloys Comp.434–435 (2007) 156. ",AM,Melt Casting,Rod,,,,,Carter,853.0,1391.0,10.1016/j.jallcom.2006.08.292,0.5,891.0,,,,,,,,,,,,
60490a203e6da430a7213cb3,Nb20Ni80,"Skakov, Y.A., Djakonova, N.P., Edneral, N.V., Koknaeva, M.R., Semina, V.K.: Mater. Sci.Eng. A 133 (1991) 560-564.",AC,Quenching,,,,,,Carter,,,10.1016/0921-5093(91)90134-9,,,,,,,,,,,,,,
60490a203e6da430a7213cb4,Nb20Si10Ti70,"Inoue, A., Kimura, H., Masumoto, T., Suryanarayana, C., Hoshi, A.: J. Appl. Phys. 51(1980) 5475-5482.",CR,Melt Spinning,Ribbon,Width X Thickness,2,0.04,SEM  TEM XRD,Carter,,,10.1063/1.327506,,,,Arc Melting,Ar-gas,,,,,,,,,
60490a203e6da430a7213cb5,Nb20Si10Ti70,"Inoue, A., Suryanarayana, C., Masumoto, T., Hoshi, A.: Sci. Rep. Res. Inst. Tohoku Univ.Ser. A 28 (1980) 182-194.",CR,Melt Spinning,Ribbon,Width X Thickness,1.0-2.0,0.03-0.04, TEM XRD,Carter,,,,,,,Arc Melting,Ar-gas,,,,,,,,,
60490a203e6da430a7213cb6,Nb20Si15Ti65,"Inoue, A., Kimura, H., Masumoto, T., Suryanarayana, C., Hoshi, A.: J. Appl. Phys. 51(1980) 5475-5482.",AM,Melt Spinning,Ribbon,Width X Thickness,2,0.04,SEM  TEM XRD,Carter,,,10.1063/1.327506,,,,Arc Melting,Ar-gas,,,,,,,,,
60490a203e6da430a7213cb7,Nb20Si15Zr65,"Takahashi, Y.: Master Dissertation, Tohoku University, 1982.",AM,Melt Spinning,Ribbon,Width X Thickness,2,0.03,AXS  SEM  TEM XRD ,Carter,,,,,,,,Ar-gas,,,,,,,,,
60490a203e6da430a7213cb8,Nb20Si15Zr65,"Inoue, A., Chen, H.S., Krause, J.T., Masumoto, T.: J. Non-Cryst. Solids 68 (1984) 63-73.",AM,Melt Spinning,Ribbon,Width X Thickness,1,0.02, TEM XRD,Carter,,,10.1016/0022-3093(84)90034-6,,,,,,,,,,,,,,
60490a203e6da430a7213cb9,Nb20Si15Zr65,"Inoue, A., Takahashi, Y., Suryanarayana, C., Masumoto, T.: J. Mater. Sci. 17 (1982) 3253-3262.",AM,Melt Spinning,Ribbon,,,, TEM XRD ,Carter,,,10.1007/BF01203492,,,,Arc Melting,Ar-gas,,,,,,,,,
60490a203e6da430a7213cba,Nb20Si20Zr60,"Inoue, A., Toyota, N., Fukase, T., Masumoto, T., Takahashi, Y.: J. Mater. Sci. 18 (1983)114-126.",AM,Melt Spinning,Ribbon,Width X Thickness,2-Jan,0.02-0.03, TEM XRD ,Carter,,,10.1007/BF00543816,,,,,Ar-gas,,,,,,,,,
60490a203e6da430a7213cbb,Nb25Ni60Ta15,"Asami, K., Kawashima, A., Hashimoto, K.: Mater. Sci. Eng. 99 (1988) 475-481.",AM,Melt Spinning,Ribbon,,,,,Carter,,,10.1016/0025-5416(88)90380-1,,,,,,,,,,,,,,
60490a203e6da430a7213cbc,Nb25Ni60Zr15,,,,,,,,,Ben,860.0,1390.0,10.1016/j.jallcom.2008.07.087,1.5,891.0,,,,,,,,,,,,
