Repository: leschultz/Molecular-Dynamic-Characteristic-Temperatures-for-Predicting-Metallic-Glass-Forming-Ability

├── README.md
├── features
│   ├── MDF_DMREF_Metallic_Glasses_v5
│   │   ├── MDF_DMREF_Metallic_Glasses_v5.csv
│   │   └── update_metallic_glasses.py
│   ├── features_dmax_cts
│   │   ├── features_dmax_cts.csv
│   │   ├── features_dmax_cts.json
│   │   └── upload.py
│   ├── features_gfa_cts
│   │   ├── features_gfa_cts.csv
│   │   ├── features_gfa_cts.json
│   │   ├── requirements.txt
│   │   └── upload.py
│   └── prsd_features_gfa_cts
│       └── prsd_features_gfa_cts.csv
└── plots
    ├── classification
    │   ├── original
    │   │   ├── PR_positive.png
    │   │   └── PR_positive_data.csv
    │   └── prsd
    │       ├── PRSD_PR_positive_data.csv
    │       └── PR_positive_PRSD.png

File: features/MDF_DMREF_Metallic_Glasses_v5/MDF_DMREF_Metallic_Glasses_v5.csv (part 54 of 58)
_id,Composition,Reference,Is_Amorphous?,Casting,Type,Size_Measure,Size1,Size2,Characterization,From,Tg_[K],Tl_[K],DOI,Dmax_[mm],Tx_[K],Tm_[K],Melting,Environment,Sigma_[Mpa],Zmax_[mm],E_[GPA],Possion's_Ratio,v,Rc_[K/s],Fracture_Strength_[MPa],G_[GPa],Density_[g/cm^3]
60490a203e6da430a7213cbd,Nb25Ni60Zr15,,,,,,,,,Lane,860.0,1390.0,10.1016/j.jallcom.2008.07.087,1.5,891.0,,,,,,,,,,,,
60490a203e6da430a7213cbe,Nb25Ni60Zr15,"H.J. Chang, E.S. Park, Y.S. Jung, M.K. Kim, D.H. Kim, J. Alloys Comp.434–435 (2007) 156. ",AM,Melt Casting,Rod,,,,,Carter,860.0,1390.0,10.1016/j.jallcom.2006.08.292,1.5,891.0,,,,,,,,,,,,
60490a203e6da430a7213cbf,Nb25Si15Ti60,"Inoue, A., Suryanarayana, C., Masumoto, T., Hoshi, A.: Sci. Rep. Res. Inst. Tohoku Univ.Ser. A 28 (1980) 182-194.",AM,Melt Spinning,Ribbon,Width X Thickness,1.0-2.0,0.03-0.04, TEM XRD,Carter,,,,,,,Arc Melting,Ar-gas,,,,,,,,,
60490a203e6da430a7213cc0,Nb25Si15Ti60,"Inoue, A., Kimura, H., Masumoto, T., Suryanarayana, C., Hoshi, A.: J. Appl. Phys. 51(1980) 5475-5482.",AM,Melt Spinning,Ribbon,Width X Thickness,2,0.04,SEM  TEM XRD,Carter,,,10.1063/1.327506,,,,Arc Melting,Ar-gas,,,,,,,,,
60490a203e6da430a7213cc1,Nb25Si15Zr60,"Inoue, A., Takahashi, Y., Suryanarayana, C., Masumoto, T.: J. Mater. Sci. 17 (1982) 3253-3262.",AM,Melt Spinning,Ribbon,,,, TEM XRD ,Carter,,,10.1007/BF01203492,,,,Arc Melting,Ar-gas,,,,,,,,,
60490a203e6da430a7213cc2,Nb25Si17.5Ti57.5,"Inoue, A., Suryanarayana, C., Masumoto, T., Hoshi, A.: Sci. Rep. Res. Inst. Tohoku Univ.Ser. A 28 (1980) 182-194.",AM,Melt Spinning,Ribbon,Width X Thickness,1.0-2.0,0.03-0.04, TEM XRD,Carter,,,,,,,Arc Melting,Ar-gas,,,,,,,,,
60490a203e6da430a7213cc3,Nb30.75Ni62.25Sn2Zr5,"Hu, H.T., Chen, L.Y., Wang, X.D., Cao, Q.P., Jiang, J.Z.: Journal of Alloys and Compounds 460 (2008) 714–718.",AM,Melt Casting,Rod,,,,,Carter,853.0,1460.0,10.1016/j.jallcom.2008.01.075,2.0,,1400.0,,,,,,,,,,,
60490a203e6da430a7213cc4,Nb30.75Ni62.25Ti2Zr5,"Hu, H.T., Chen, L.Y., Wang, X.D., Cao, Q.P., Jiang, J.Z.: Journal of Alloys and Compounds 460 (2008) 714–718.",AM,Melt Casting,Rod,,,,,Carter,882.0,1451.0,10.1016/j.jallcom.2008.01.075,3.0,910.0,1379.0,,,,,,,,,,,
60490a203e6da430a7213cc5,Nb30Ni60Ta10,"Asami, K., Kawashima, A., Hashimoto, K.: Mater. Sci. Eng. 99 (1988) 475-481.",AM,Melt Spinning,Ribbon,,,,,Carter,,,10.1016/0025-5416(88)90380-1,,,,,,,,,,,,,,
60490a203e6da430a7213cc6,Nb30Ni60Ta10,"Lee, M., Bae, D., Kim, W., Kim, D.: Mater. Trans. (10) (2003) 2084-2087.",AM,Melt Casting,Rod,,,,,Carter,934.0,,10.2320/matertrans.44.2084,2.0,961.0,,,,,,,,,,,,
60490a203e6da430a7213cc7,Nb30Ni60Ta10,,,,,,,,,Ben,934.0,1559.0,10.1016/j.jallcom.2008.07.087,2.0,961.0,,,,,,,,,,,,
60490a203e6da430a7213cc8,Nb30Ni60Ta10,,,,,,,,,Lane,934.0,1559.0,10.1016/j.jallcom.2008.07.087,2.0,961.0,,,,,,,,,,,,
60490a203e6da430a7213cc9,Nb30Ni60Ta10,"Z.P. Lu, H. Bei, C.T. Liu, Intermetallics 15 (2007) 618.",AM,Melt Casting,Rod,,,,,Carter,934.0,1559.0,10.1016/j.intermet.2006.10.017,2.0,961.0,,,,,,,,,,,,
60490a203e6da430a7213cca,Nb30Ni60Zr10,,,,,,,,,Ben,875.0,1413.0,10.1016/j.jallcom.2008.07.087,2.0,902.0,,,,,,,,,,,,
60490a203e6da430a7213ccb,Nb30Ni60Zr10,,,,,,,,,Lane,875.0,1413.0,10.1016/j.jallcom.2008.07.087,2.0,902.0,,,,,,,,,,,,
60490a203e6da430a7213ccc,Nb30Ni60Zr10,"Chang, H.J., Park, E.S., Jung, Y.S., Kim, M.K., Kim, D.H.: J. Alloys Compd.(2007) 156-159. ",AM,Melt Casting,Rod,,,,,Carter,875.0,1413.0,10.1016/j.jallcom.2006.08.292,2.0,902.0,,,,,,,,,,,,
60490a203e6da430a7213ccd,Nb30Si10Ti60,"Inoue, A., Suryanarayana, C., Masumoto, T., Hoshi, A.: Sci. Rep. Res. Inst. Tohoku Univ.Ser. A 28 (1980) 182-194.",CR,Melt Spinning,Ribbon,Width X Thickness,1.0-2.0,0.03-0.04, TEM XRD,Carter,,,,,,,Arc Melting,Ar-gas,,,,,,,,,
60490a203e6da430a7213cce,Nb30Si10Ti60,"Inoue, A., Kimura, H., Masumoto, T., Suryanarayana, C., Hoshi, A.: J. Appl. Phys. 51(1980) 5475-5482.",CR,Melt Spinning,Ribbon,Width X Thickness,2,0.04,SEM  TEM XRD,Carter,,,10.1063/1.327506,,,,Arc Melting,Ar-gas,,,,,,,,,
60490a203e6da430a7213ccf,Nb30Si11Zr59,"Takahashi, Y.: Master Dissertation, Tohoku University, 1982.",AC,Melt Spinning,Ribbon,Width X Thickness,2,0.03,AXS  SEM  TEM XRD ,Carter,,,,,,,,Ar-gas,,,,,,,,,
60490a203e6da430a7213cd0,Nb30Si12Ti58,"Inoue, A., Suryanarayana, C., Masumoto, T., Hoshi, A.: Sci. Rep. Res. Inst. Tohoku Univ.Ser. A 28 (1980) 182-194.",AC,Melt Spinning,Ribbon,Width X Thickness,1.0-2.0,0.03-0.04, TEM XRD,Carter,,,,,,,Arc Melting,Ar-gas,,,,,,,,,
60490a203e6da430a7213cd1,Nb30Si13Ti57,"Inoue, A., Kimura, H., Masumoto, T., Suryanarayana, C., Hoshi, A.: J. Appl. Phys. 51(1980) 5475-5482.",AC,Melt Spinning,Ribbon,Width X Thickness,2,0.04,SEM  TEM XRD,Carter,,,10.1063/1.327506,,,,Arc Melting,Ar-gas,,,,,,,,,
60490a203e6da430a7213cd2,Nb30Si13Zr57,"Takahashi, Y.: Master Dissertation, Tohoku University, 1982.",AM,Melt Spinning,Ribbon,Width X Thickness,2,0.03,AXS  SEM  TEM XRD ,Carter,,,,,,,,Ar-gas,,,,,,,,,
60490a203e6da430a7213cd3,Nb30Si14Ti56,"Inoue, A., Kimura, H., Masumoto, T., Suryanarayana, C., Hoshi, A.: J. Appl. Phys. 51(1980) 5475-5482.",AM,Melt Spinning,Ribbon,Width X Thickness,2,0.04,SEM  TEM XRD,Carter,,,10.1063/1.327506,,,,Arc Melting,Ar-gas,,,,,,,,,
60490a203e6da430a7213cd4,Nb30Si15Ti55,"Inoue, A., Suryanarayana, C., Masumoto, T., Hoshi, A.: Sci. Rep. Res. Inst. Tohoku Univ.Ser. A 28 (1980) 182-194.",AM,Melt Spinning,Ribbon,Width X Thickness,1.0-2.0,0.03-0.04, TEM XRD,Carter,,,,,,,Arc Melting,Ar-gas,,,,,,,,,
60490a203e6da430a7213cd5,Nb30Si15Ti55,"Inoue, A., Chen, H.S., Krause, J.T., Masumoto, T.: J. Non-Cryst. Solids 68 (1984) 63-73.",AM,Melt Spinning,Ribbon,Width X Thickness,1,0.02, TEM XRD,Carter,,,10.1016/0022-3093(84)90034-6,,,,Radio Frequency Melting,,,,,,,,,,
60490a203e6da430a7213cd6,Nb30Si15Ti55,"Inoue, A., Kimura, H., Masumoto, T., Suryanarayana, C., Hoshi, A.: J. Appl. Phys. 51(1980) 5475-5482.",AM,Melt Spinning,Ribbon,Width X Thickness,2,0.04,SEM  TEM XRD,Carter,,,10.1063/1.327506,,,,Arc Melting,Ar-gas,,,,,,,,,
60490a203e6da430a7213cd7,Nb30Si15Ti55,"Satoh, T., Fukamichi, K., Kimura, H., Masumoto, T.: Sci. Rep. Res. Inst. Tohoku Univ. Ser.A 31 (1983) 91-98.",AM,Melt Spinning,Ribbon,,,, TEM XRD,Carter,,,10.1016/0304-8853(83)91027-2,,,,Arc Melting,Ar-gas,,,,,,,,,
60490a203e6da430a7213cd8,Nb30Si15Zr55,"Inoue, A., Chen, H.S., Krause, J.T., Masumoto, T.: J. Non-Cryst. Solids 68 (1984) 63-73.",AM,Melt Spinning,Ribbon,Width X Thickness,1,0.02, TEM XRD,Carter,,,10.1016/0022-3093(84)90034-6,,,,,,,,,,,,,,
60490a203e6da430a7213cd9,Nb30Si15Zr55,"Inoue, A., Takahashi, Y., Suryanarayana, C., Masumoto, T.: J. Mater. Sci. 17 (1982) 3253-3262.",AM,Melt Spinning,Ribbon,,,, TEM XRD ,Carter,,,10.1007/BF01203492,,,,Arc Melting,Ar-gas,,,,,,,,,
60490a203e6da430a7213cda,Nb30Si15Zr55,"Takahashi, Y.: Master Dissertation, Tohoku University, 1982.",AM,Melt Spinning,Ribbon,Width X Thickness,2,0.03,AXS  SEM  TEM XRD ,Carter,,,,,,,,Ar-gas,,,,,,,,,
60490a203e6da430a7213cdb,Nb30Si16Ti54,"Inoue, A., Kimura, H., Masumoto, T., Suryanarayana, C., Hoshi, A.: J. Appl. Phys. 51(1980) 5475-5482.",AM,Melt Spinning,Ribbon,Width X Thickness,2,0.04,SEM  TEM XRD,Carter,,,10.1063/1.327506,,,,Arc Melting,Ar-gas,,,,,,,,,
60490a203e6da430a7213cdc,Nb30Si17.5Ti52.5,"Inoue, A., Suryanarayana, C., Masumoto, T., Hoshi, A.: Sci. Rep. Res. Inst. Tohoku Univ.Ser. A 28 (1980) 182-194.",AM,Melt Spinning,Ribbon,Width X Thickness,1.0-2.0,0.03-0.04, TEM XRD,Carter,,,,,,,Arc Melting,Ar-gas,,,,,,,,,
60490a203e6da430a7213cdd,Nb30Si17Zr53,"Takahashi, Y.: Master Dissertation, Tohoku University, 1982.",AM,Melt Spinning,Ribbon,Width X Thickness,2,0.03,AXS  SEM  TEM XRD ,Carter,,,,,,,,Ar-gas,,,,,,,,,
60490a203e6da430a7213cde,Nb30Si18Ti52,"Inoue, A., Kimura, H., Masumoto, T., Suryanarayana, C., Hoshi, A.: J. Appl. Phys. 51(1980) 5475-5482.",AM,Melt Spinning,Ribbon,Width X Thickness,2,0.04,SEM  TEM XRD,Carter,,,10.1063/1.327506,,,,Arc Melting,Ar-gas,,,,,,,,,
60490a203e6da430a7213cdf,Nb30Si18Zr52,"Inoue, A., Toyota, N., Fukase, T., Masumoto, T., Takahashi, Y.: J. Mater. Sci. 18 (1983)114-126.",AM,Melt Spinning,Ribbon,Width X Thickness,2-Jan,0.02-0.03, TEM XRD ,Carter,,,10.1007/BF00543816,,,,,Ar-gas,,,,,,,,,
60490a203e6da430a7213ce0,Nb30Si19Zr51,"Inoue, A., Toyota, N., Fukase, T., Masumoto, T., Takahashi, Y.: J. Mater. Sci. 18 (1983)114-126.",AM,Melt Spinning,Ribbon,Width X Thickness,2-Jan,0.02-0.03, TEM XRD ,Carter,,,10.1007/BF00543816,,,,,Ar-gas,,,,,,,,,
60490a203e6da430a7213ce1,Nb30Si20Ti50,"Inoue, A., Suryanarayana, C., Masumoto, T., Hoshi, A.: Sci. Rep. Res. Inst. Tohoku Univ.Ser. A 28 (1980) 182-194.",CR,Melt Spinning,Ribbon,Width X Thickness,1.0-2.0,0.03-0.04, TEM XRD,Carter,,,,,,,Arc Melting,Ar-gas,,,,,,,,,
60490a203e6da430a7213ce2,Nb30Si20Ti50,"Inoue, A., Kimura, H., Masumoto, T., Suryanarayana, C., Hoshi, A.: J. Appl. Phys. 51(1980) 5475-5482.",CR,Melt Spinning,Ribbon,Width X Thickness,2,0.04,SEM  TEM XRD,Carter,,,10.1063/1.327506,,,,Arc Melting,Ar-gas,,,,,,,,,
60490a203e6da430a7213ce3,Nb30Si20Zr50,"Inoue, A., Toyota, N., Fukase, T., Masumoto, T., Takahashi, Y.: J. Mater. Sci. 18 (1983)114-126.",AM,Melt Spinning,Ribbon,Width X Thickness,2-Jan,0.02-0.03, TEM XRD ,Carter,,,10.1007/BF00543816,,,,,Ar-gas,,,,,,,,,
60490a203e6da430a7213ce4,Nb30Si21Zr49,"Inoue, A., Toyota, N., Fukase, T., Masumoto, T., Takahashi, Y.: J. Mater. Sci. 18 (1983)114-126.",AM,Melt Spinning,Ribbon,Width X Thickness,2-Jan,0.02-0.03, TEM XRD ,Carter,,,10.1007/BF00543816,,,,,Ar-gas,,,,,,,,,
60490a203e6da430a7213ce5,Nb30Si22Zr48,"Inoue, A., Toyota, N., Fukase, T., Masumoto, T., Takahashi, Y.: J. Mater. Sci. 18 (1983)114-126.",AM,Melt Spinning,Ribbon,Width X Thickness,2-Jan,0.02-0.03, TEM XRD ,Carter,,,10.1007/BF00543816,,,,,Ar-gas,,,,,,,,,
60490a203e6da430a7213ce6,Nb30Si5Zr65,"Takahashi, Y.: Master Dissertation, Tohoku University, 1982.",CR,Melt Spinning,Ribbon,Width X Thickness,2,0.03,AXS  SEM  TEM XRD ,Carter,,,,,,,,Ar-gas,,,,,,,,,
60490a203e6da430a7213ce7,Nb30Si7Zr63,"Takahashi, Y.: Master Dissertation, Tohoku University, 1982.",CR,Melt Spinning,Ribbon,Width X Thickness,2,0.03,AXS  SEM  TEM XRD ,Carter,,,,,,,,Ar-gas,,,,,,,,,
60490a203e6da430a7213ce8,Nb30Si9Zr61,"Takahashi, Y.: Master Dissertation, Tohoku University, 1982.",AC,Melt Spinning,Ribbon,Width X Thickness,2,0.03,AXS  SEM  TEM XRD ,Carter,,,,,,,,Ar-gas,,,,,,,,,
60490a203e6da430a7213ce9,Nb32.5Ni62.5Zr5,"Chen, D., Takeuchi, A., Inoue, A.: Mater. Sci. Eng. A 457 (2007) 226-230.",AM,Melt Casting,Rod,,,,,Carter,878.0,1503.0,10.1016/j.msea.2006.12.028,3.0,921.0,1407.0,,,,,,,,,,,
60490a203e6da430a7213cea,Nb32.75Ni62.24Si0.01Zr5,"Lin, X.H., Johnson, W.L.: J. Appl. Phys. 78 (1995) 6514–6519.",AM,,,,,,,Carter,,1490.0,10.1063/1.360537,,,1414.0,,,,,,,,,,,
60490a203e6da430a7213ceb,Nb32.75Ni62.25Zr5,"Hu, H.T., Chen, L.Y., Wang, X.D., Cao, Q.P., Jiang, J.Z.: Journal of Alloys and Compounds 460 (2008) 714–718.",AM,Melt Casting,Rod,,,,,Carter,878.0,1489.0,10.1016/j.mseb.2007.09.036,3.0,918.0,1400.0,,,,,,,,,,,
60490a203e6da430a7213cec,Nb32.75Ni62.25Zr5,"Hu, H.T., Chen, L.Y., Wang, X.D., Cao, Q.P., Jiang, J.Z.: Journal of Alloys and Compounds 460 (2008) 714–718.",AM,Melt Casting,Rod,,,,,Carter,878.0,1489.0,10.1016/j.jallcom.2008.01.075,3.0,918.0,1400.0,,,,,,,,,,,
60490a203e6da430a7213ced,Nb32Ni62Zr6,"Chen, D., Takeuchi, A., Inoue, A.: Mater. Sci. Eng. A 457 (2007) 226-230.",AM,Melt Casting,Rod,,,,,Carter,864.0,1476.0,10.1016/j.msea.2006.12.028,2.5,914.0,1401.0,,,,,,,,,,,
60490a203e6da430a7213cee,Nb32Ni63Zr5,"Chen, D., Takeuchi, A., Inoue, A.: Mater. Sci. Eng. A 457 (2007) 226-230.",AM,Melt Casting,Rod,,,,,Carter,875.0,1492.0,10.1016/j.msea.2006.12.028,2.5,928.0,1406.0,,,,,,,,,,,
60490a203e6da430a7213cef,Nb33.6Ni59.5Sn6.9,"Choi-Jim, H., Xu, D., Johnson, W.L.: Appl. Phys. Lett. (7) (2003) 1030-1032.",AM,Melt Casting,Wedge,,,,,Carter,881.0,,10.1063/1.1544434,,931.0,,,,,3.0,,,,,,,
60490a203e6da430a7213cf0,Nb33.6Ni59.5Sn6.9,"['Choi-Yim, H., Xu, D., Johnson, W.L.: Applied Physics Letters 82 (2003) 1030–1032.'
 'Choi-Yim, H., Xu, D., Johnson, W.L.: Applied Physics Letters 82 (2003) 1030–1032. ']",AM,Melt Casting,Rod,,,,,Carter,,,10.1063/1.1544434,2.0,931.0,,,,,,,,,,,,
60490a203e6da430a7213cf1,Nb33Ni61Zr6,"Chen, D., Takeuchi, A., Inoue, A.: Mater. Sci. Eng. A 457 (2007) 226-230.",AM,Melt Casting,Rod,,,,,Carter,843.0,1447.0,10.1016/j.msea.2006.12.028,2.0,909.0,1399.0,,,,,,,,,,,
60490a203e6da430a7213cf2,Nb33Ni62Zr5,"Hu, H.T., Chen, L.Y., Wang, X.D., Cao, Q.P., Jiang, J.Z.: Journal of Alloys and Compounds 460 (2008) 714–718.",AM,Melt Casting,Rod,,,,,Carter,,,10.1016/j.jallcom.2008.01.075,3.0,,,,,,,,,,,,,
60490a203e6da430a7213cf3,Nb33Ni62Zr5,"Chen, D., Takeuchi, A., Inoue, A.: Mater. Sci. Eng. A 457 (2007) 226-230.",AM,Melt Casting,Rod,,,,,Carter,877.0,1485.0,10.1016/j.msea.2006.12.028,3.0,917.0,1408.0,,,,,,,,,,,
60490a203e6da430a7213cf4,Nb33Ni63Zr4,"Chen, D., Takeuchi, A., Inoue, A.: Mater. Sci. Eng. A 457 (2007) 226-230.",AM,Melt Casting,Rod,,,,,Carter,870.0,1487.0,10.1016/j.msea.2006.12.028,2.5,930.0,1415.0,,,,,,,,,,,
60490a203e6da430a7213cf5,Nb34.45Ni59.35Sn6.2,"Choi-Yim, H., Xu, D., Johnson, W.L.: Applied Physics Letters 82 (2003) 1030–1032.",AM,Melt Casting,Rod,,,,,Carter,,,10.1063/1.1544434,3.0,930.0,,,,,,,,,,,,
60490a203e6da430a7213cf6,Nb34.45Ni59.35Sn6.2,"Choi-Jim, H., Xu, D., Johnson, W.L.: Appl. Phys. Lett. (7) (2003) 1030-1032.",AM,Melt Casting,Wedge,,,,,Carter,882.0,,10.1063/1.1544434,,930.0,,,,,3.0,,,,,,,
60490a203e6da430a7213cf7,Nb34.45Ni59.35Sn6.2,"Zhang, L., Zhuo, M.-J., Xu, J.: Journal of Materials Research 23 (2008) 688–699.",AM,,,,,,,Carter,,,10.1557/JMR.2008.0084,,,,,,,,,,,,,,
60490a203e6da430a7213cf8,Nb34Ni57Sn9,"Zhang, L., Zhuo, M.-J., Xu, J.: Journal of Materials Research 23 (2008) 688–699.",AM,,,,,,,Carter,868.0,,10.1557/JMR.2008.0084,,906.0,1366.0,,,,,,,,,,,
60490a203e6da430a7213cf9,Nb34Ni61Zr5,"Chen, D., Takeuchi, A., Inoue, A.: Mater. Sci. Eng. A 457 (2007) 226-230.",AM,Melt Casting,Rod,,,,,Carter,870.0,1453.0,10.1016/j.msea.2006.12.028,2.0,910.0,1406.0,,,,,,,,,,,
60490a203e6da430a7213cfa,Nb34Ni62Zr4,"Chen, D., Takeuchi, A., Inoue, A.: Mater. Sci. Eng. A 457 (2007) 226-230.",AM,Melt Casting,Rod,,,,,Carter,879.0,1479.0,10.1016/j.msea.2006.12.028,2.5,917.0,1419.0,,,,,,,,,,,
60490a203e6da430a7213cfb,Nb35Ni59Sn6,"Zhang, L., Zhuo, M.-J., Xu, J.: Journal of Materials Research 23 (2008) 688–699.",AM,Melt Casting,Rod,,,,,Carter,890.0,,10.1557/JMR.2008.0084,2.0,924.0,1366.0,,,,,,,,,,,
60490a203e6da430a7213cfc,Nb35Ni60Sn5,"Zhang, L., Zhuo, M.-J., Xu, J.: Journal of Materials Research 23 (2008) 688–699.",AM,Melt Casting,Rod,,,,,Carter,,,10.1557/JMR.2008.0084,,,,,,,,,,,,,,
60490a203e6da430a7213cfd,Nb35Ni60Sn5,"Choi-Yim, H., Xu, D., Johnson, W.L.: Applied Physics Letters 82 (2003) 1030–1032.",AM,Melt Casting,Rod,,,,,Carter,,,10.1063/1.1544434,2.0,943.0,,,,,,,,,,,,
60490a203e6da430a7213cfe,Nb35Ni60Sn5,"Choi-Jim, H., Xu, D., Johnson, W.L.: Appl. Phys. Lett. (7) (2003) 1030-1032.",AM,Melt Casting,Wedge,,,,,Carter,885.0,,10.1063/1.1544434,,943.0,,,,,2.0,,,,,,,
60490a203e6da430a7213cff,Nb35Ni60Ta5,"Asami, K., Kawashima, A., Hashimoto, K.: Mater. Sci. Eng. 99 (1988) 475-481.",AM,Melt Spinning,Ribbon,,,,,Carter,,,10.1016/0025-5416(88)90380-1,,,,,,,,,,,,,,
60490a203e6da430a7213d00,Nb35Ni60Zr5,,,,,,,,,Ben,887.0,1458.0,10.1016/j.jallcom.2008.07.087,1.5,911.0,,,,,,,,,,,,
60490a203e6da430a7213d01,Nb35Ni60Zr5,,,,,,,,,Lane,887.0,1458.0,10.1016/j.jallcom.2008.07.087,1.5,911.0,,,,,,,,,,,,
60490a203e6da430a7213d02,Nb35Ni60Zr5,"H.J. Chang, E.S. Park, Y.S. Jung, M.K. Kim, D.H. Kim, J. Alloys Comp.434–435 (2007) 156. ",AM,Melt Casting,Rod,,,,,Carter,887.0,1458.0,10.1016/j.jallcom.2006.08.292,1.5,911.0,,,,,,,,,,,,
60490a203e6da430a7213d03,Nb35Ni62Sn3,"Zhang, L., Zhuo, M.-J., Xu, J.: Journal of Materials Research 23 (2008) 688–699.",AM,Melt Casting,Rod,,,,,Carter,890.0,,10.1557/JMR.2008.0084,2.0,924.0,1366.0,,,,,,,,,,,
60490a203e6da430a7213d04,Nb35Si15Ti50,"Inoue, A., Kimura, H., Masumoto, T., Suryanarayana, C., Hoshi, A.: J. Appl. Phys. 51(1980) 5475-5482.",AM,Melt Spinning,Ribbon,Width X Thickness,2,0.04,SEM  TEM XRD,Carter,,,10.1063/1.327506,,,,Arc Melting,Ar-gas,,,,,,,,,
60490a203e6da430a7213d05,Nb35Si15Ti50,"Inoue, A., Suryanarayana, C., Masumoto, T., Hoshi, A.: Sci. Rep. Res. Inst. Tohoku Univ.Ser. A 28 (1980) 182-194.",AM,Melt Spinning,Ribbon,Width X Thickness,1.0-2.0,0.03-0.04, TEM XRD,Carter,,,,,,,Arc Melting,Ar-gas,,,,,,,,,
60490a203e6da430a7213d06,Nb35Si15Ti50,"Satoh, T., Fukamichi, K., Kimura, H., Masumoto, T.: Sci. Rep. Res. Inst. Tohoku Univ. Ser.A 31 (1983) 91-98.",AM,Melt Spinning,Ribbon,,,, TEM XRD,Carter,,,10.1016/0304-8853(83)91027-2,,,,Arc Melting,Ar-gas,,,,,,,,,
60490a203e6da430a7213d07,Nb35Si15Zr50,"Inoue, A., Takahashi, Y., Suryanarayana, C., Masumoto, T.: J. Mater. Sci. 17 (1982) 3253-3262.",AM,Melt Spinning,Ribbon,,,, TEM XRD ,Carter,,,10.1007/BF01203492,,,,Arc Melting,Ar-gas,,,,,,,,,
60490a203e6da430a7213d08,Nb37Ni60Sn3,"Choi-Yim, H., Xu, D., Johnson, W.L.: Applied Physics Letters 82 (2003) 1030–1032.",AM,Melt Casting,Rod,,,,,Carter,,,10.1063/1.1544434,2.0,937.0,,,,,,,,,,,,
60490a203e6da430a7213d09,Nb37Ni60Sn3,"Choi-Jim, H., Xu, D., Johnson, W.L.: Appl. Phys. Lett. (7) (2003) 1030-1032.",AM,Melt Casting,Wedge,,,,,Carter,895.0,,10.1063/1.1544434,,937.0,,,,,2.0,,,,,,,
60490a203e6da430a7213d0a,Nb37Ni60Sn3,"Choi-Yim, H., Xu, D., Johnson, W.L.: Applied Physics Letters 82 (2003) 1030–1032. ",AM,Melt Casting,Rod,,,,,Carter,,,10.1063/1.1544433,,,,,,,,,,,,,,
60490a203e6da430a7213d0b,Nb37Ni63,,,,,,,,,Lane,,,10.1016/j.jallcom.2007.02.114,,,,,,,1.5,,,,,,,
60490a203e6da430a7213d0c,Nb38Ni62,,,,,,,,,Lane,,,10.1016/j.jallcom.2007.02.114,,,,,,,2.0,,,,,,,
60490a203e6da430a7213d0d,Nb38Ni62,,,,,,,,,Ben,892.0,1473.0,10.1179/095066010X12646898728200,,930.0,,,,,,,,,,,,
60490a203e6da430a7213d0e,Nb38Ni62,"L. Xia, W.H. Li, B.C. Wei, Y.D. Dong, J. Appl. Phys. 99 (2006) 026103.",AM,Melt Casting,Wedge,,,,,Carter,892.0,1483.0,10.1063/1.2158130,,932.0,,,,,2.0,,,,,,,
60490a203e6da430a7213d0f,Nb39Ni61,,,,,,,,,Lane,,,10.1016/j.jallcom.2007.02.114,,,,,,,1.5,,,,,,,
60490a203e6da430a7213d10,Nb40Ni57Pt3,"Takamura, K., Habazaki, H., Kawashima, A., Asami, K., Hashimoto, K.: Mater. Sci. Eng. A 181/182 (1994) 1137-1140. ",AM,Melt Spinning,Ribbon,,,,,Carter,,,10.1016/0921-5093(94)90818-4,,,,,,,,,,,,,,
60490a203e6da430a7213d11,Nb40Ni59Pd1,"Komori, M., Habazaki, H., Akiyama, E., Kawashima, A., Asami, K., Hashimoto, K.: Mater.Sci. Eng. A 181/182 (1994) 1123-1127.",AM,Melt Spinning,Ribbon,,,,TEM XRD,Carter,,,10.1016/0921-5093(94)90815-X,,,,Radio Frequency Melting,Ar-gas,,,,,,,,,
60490a203e6da430a7213d12,Nb40Ni59Pt1,"Takamura, K., Habazaki, H., Kawashima, A., Asami, K., Hashimoto, K.: Mater. Sci. Eng. A 181/182 (1994) 1137-1140. ",AM,Melt Spinning,Ribbon,Width X Thickness,1.5,0.03,,Carter,,,10.1016/0921-5093(94)90818-4,,,,,,,,,,,,,,
60490a203e6da430a7213d13,Nb40Ni60,"Hirota, A., Ebidzuka, K., Habazaki, H., Kawashima, A., Asami, K., Hashimoto, K.: Proc.Symp. Corros. Electrochem. Catal. Metastable Metals, and Intermetallics, Clayton, C.R.,Hashimoto, K. (eds.), Pennington: The Electrochem. Soc., 1993, p. 381-392.",AM,Melt Spinning,Ribbon,,,,XRD ,Carter,,,,,,,Radio Frequency Melting,,,,,,,,,,
60490a203e6da430a7213d14,Nb40Ni60,"H.J. Chang, E.S. Park, Y.S. Jung, M.K. Kim, D.H. Kim, J. Alloys Comp.434–435 (2007) 156. ",AM,Melt Casting,Rod,,,,,Carter,891.0,1478.0,10.1016/j.jallcom.2006.08.292,1.0,924.0,,,,,,,,,,,,
60490a203e6da430a7213d15,Nb40Ni60,,,,,,,,,Ben,933.0,1484.0,10.1016/j.jallcom.2008.07.087,,933.0,,,,,,,,,1400.0,,,
60490a203e6da430a7213d16,Nb40Ni60,"Asami, K., Kawashima, A., Hashimoto, K.: Mater. Sci. Eng. 99 (1988) 475-481.",AM,Melt Spinning,Ribbon,,,,,Carter,,,10.1016/0025-5416(88)90380-1,,,,,,,,,,,,,,
60490a203e6da430a7213d17,Nb40Ni60,,,,,,,,,Lane,891.0,1478.0,10.1016/j.jallcom.2008.07.087,1.0,924.0,,,,,,,,,,,,
60490a203e6da430a7213d18,Nb40Si11Zr49,"Takahashi, Y.: Master Dissertation, Tohoku University, 1982.",AM,Melt Spinning,Ribbon,Width X Thickness,2,0.03,AXS  SEM  TEM XRD ,Carter,,,,,,,,Ar-gas,,,,,,,,,
60490a203e6da430a7213d19,Nb40Si13Zr47,"Takahashi, Y.: Master Dissertation, Tohoku University, 1982.",AM,Melt Spinning,Ribbon,Width X Thickness,2,0.03,AXS  SEM  TEM XRD ,Carter,,,,,,,,Ar-gas,,,,,,,,,
60490a203e6da430a7213d1a,Nb40Si15Ti45,"Inoue, A., Kimura, H., Masumoto, T., Suryanarayana, C., Hoshi, A.: J. Appl. Phys. 51(1980) 5475-5482.",AM,Melt Spinning,Ribbon,Width X Thickness,2,0.04,SEM  TEM XRD,Carter,,,10.1063/1.327506,,,,Arc Melting,Ar-gas,,,,,,,,,
60490a203e6da430a7213d1b,Nb40Si15Ti45,"Satoh, T., Fukamichi, K., Kimura, H., Masumoto, T.: Sci. Rep. Res. Inst. Tohoku Univ. Ser.A 31 (1983) 91-98.",AM,Melt Spinning,Ribbon,,,, TEM XRD,Carter,,,10.1016/0304-8853(83)91027-2,,,,Arc Melting,Ar-gas,,,,,,,,,
60490a203e6da430a7213d1c,Nb40Si15Zr45,"Inoue, A., Takahashi, Y., Suryanarayana, C., Masumoto, T.: J. Mater. Sci. 17 (1982) 3253-3262.",AM,Melt Spinning,Ribbon,,,, TEM XRD ,Carter,,,10.1007/BF01203492,,,,Arc Melting,Ar-gas,,,,,,,,,
60490a203e6da430a7213d1d,Nb40Si15Zr45,"Inoue, A., Chen, H.S., Krause, J.T., Masumoto, T.: J. Non-Cryst. Solids 68 (1984) 63-73.",AM,Melt Spinning,Ribbon,Width X Thickness,1,0.02, TEM XRD,Carter,,,10.1016/0022-3093(84)90034-6,,,,,,,,,,,,,,
60490a203e6da430a7213d1e,Nb40Si15Zr45,"Takahashi, Y.: Master Dissertation, Tohoku University, 1982.",AM,Melt Spinning,Ribbon,Width X Thickness,2,0.03,AXS  SEM  TEM XRD ,Carter,,,,,,,,Ar-gas,,,,,,,,,
60490a203e6da430a7213d1f,Nb40Si16Zr44,"Inoue, A., Toyota, N., Fukase, T., Masumoto, T., Takahashi, Y.: J. Mater. Sci. 18 (1983)114-126.",AM,Melt Spinning,Ribbon,Width X Thickness,2-Jan,0.02-0.03, TEM XRD ,Carter,,,10.1007/BF00543816,,,,,Ar-gas,,,,,,,,,
60490a203e6da430a7213d20,Nb40Si17Zr43,"Takahashi, Y.: Master Dissertation, Tohoku University, 1982.",AM,Melt Spinning,Ribbon,Width X Thickness,2,0.03,AXS  SEM  TEM XRD ,Carter,,,,,,,,Ar-gas,,,,,,,,,
60490a203e6da430a7213d21,Nb40Si18Zr42,"Inoue, A., Toyota, N., Fukase, T., Masumoto, T., Takahashi, Y.: J. Mater. Sci. 18 (1983)114-126.",AM,Melt Spinning,Ribbon,Width X Thickness,2-Jan,0.02-0.03, TEM XRD ,Carter,,,10.1007/BF00543816,,,,,Ar-gas,,,,,,,,,
60490a203e6da430a7213d22,Nb40Si20Zr40,"Inoue, A., Toyota, N., Fukase, T., Masumoto, T., Takahashi, Y.: J. Mater. Sci. 18 (1983)114-126.",AM,Melt Spinning,Ribbon,Width X Thickness,2-Jan,0.02-0.03, TEM XRD ,Carter,,,10.1007/BF00543816,,,,,Ar-gas,,,,,,,,,
60490a203e6da430a7213d23,Nb40Si22Zr38,"Inoue, A., Toyota, N., Fukase, T., Masumoto, T., Takahashi, Y.: J. Mater. Sci. 18 (1983)114-126.",AM,Melt Spinning,Ribbon,Width X Thickness,2-Jan,0.02-0.03, TEM XRD ,Carter,,,10.1007/BF00543816,,,,,Ar-gas,,,,,,,,,
60490a203e6da430a7213d24,Nb40Si23Zr37,"Inoue, A., Toyota, N., Fukase, T., Masumoto, T., Takahashi, Y.: J. Mater. Sci. 18 (1983)114-126.",CR,Melt Spinning,Ribbon,Width X Thickness,2-Jan,0.02-0.03, TEM XRD ,Carter,,,10.1007/BF00543816,,,,,Ar-gas,,,,,,,,,
60490a203e6da430a7213d25,Nb40Si24Zr36,"Inoue, A., Toyota, N., Fukase, T., Masumoto, T., Takahashi, Y.: J. Mater. Sci. 18 (1983)114-126.",AM,Melt Spinning,Ribbon,Width X Thickness,2-Jan,0.02-0.03, TEM XRD ,Carter,,,10.1007/BF00543816,,,,,Ar-gas,,,,,,,,,
60490a203e6da430a7213d26,Nb40Si26Zr34,"Inoue, A., Toyota, N., Fukase, T., Masumoto, T., Takahashi, Y.: J. Mater. Sci. 18 (1983)114-126.",AM,Melt Spinning,Ribbon,Width X Thickness,2-Jan,0.02-0.03, TEM XRD ,Carter,,,10.1007/BF00543816,,,,,Ar-gas,,,,,,,,,
60490a203e6da430a7213d27,Nb40Si28Zr32,"Inoue, A., Toyota, N., Fukase, T., Masumoto, T., Takahashi, Y.: J. Mater. Sci. 18 (1983)114-126.",AM,Melt Spinning,Ribbon,Width X Thickness,2-Jan,0.02-0.03, TEM XRD ,Carter,,,10.1007/BF00543816,,,,,Ar-gas,,,,,,,,,
60490a203e6da430a7213d28,Nb40Si5Zr55,"Takahashi, Y.: Master Dissertation, Tohoku University, 1982.",CR,Melt Spinning,Ribbon,Width X Thickness,2,0.03,AXS  SEM  TEM XRD ,Carter,,,,,,,,Ar-gas,,,,,,,,,
60490a203e6da430a7213d29,Nb40Si7Zr53,"Takahashi, Y.: Master Dissertation, Tohoku University, 1982.",AC,Melt Spinning,Ribbon,Width X Thickness,2,0.03,AXS  SEM  TEM XRD ,Carter,,,,,,,,Ar-gas,,,,,,,,,
60490a203e6da430a7213d2a,Nb40Si8Zr52,"Inoue, A., Toyota, N., Fukase, T., Masumoto, T., Takahashi, Y.: J. Mater. Sci. 18 (1983)114-126.",AC,Melt Spinning,Ribbon,Width X Thickness,2-Jan,0.02-0.03, TEM XRD ,Carter,,,10.1007/BF00543816,,,,,Ar-gas,,,,,,,,,
60490a203e6da430a7213d2b,Nb40Si9Zr51,"Takahashi, Y.: Master Dissertation, Tohoku University, 1982.",AM,Melt Spinning,Ribbon,Width X Thickness,2,0.03,AXS  SEM  TEM XRD ,Carter,,,,,,,,Ar-gas,,,,,,,,,
60490a203e6da430a7213d2c,Nb45Ni55,"Skakov, Y.A., Djakonova, N.P., Edneral, N.V., Koknaeva, M.R., Semina, V.K.: Mater. Sci.Eng. A 133 (1991) 560-564.",AM,Quenching,,,,,,Carter,,,10.1016/0921-5093(91)90134-9,,,,,,,,,,,,,,
60490a203e6da430a7213d2d,Nb45Si15Ti40,"Inoue, A., Suryanarayana, C., Masumoto, T., Hoshi, A.: Sci. Rep. Res. Inst. Tohoku Univ.Ser. A 28 (1980) 182-194.",CR,Melt Spinning,Ribbon,Width X Thickness,1.0-2.0,0.03-0.04, TEM XRD,Carter,,,,,,,Arc Melting,Ar-gas,,,,,,,,,
60490a203e6da430a7213d2e,Nb45Si15Ti40,"Inoue, A., Kimura, H., Masumoto, T., Suryanarayana, C., Hoshi, A.: J. Appl. Phys. 51(1980) 5475-5482.",AM,Melt Spinning,Ribbon,Width X Thickness,2,0.04,SEM  TEM XRD,Carter,,,10.1063/1.327506,,,,Arc Melting,Ar-gas,,,,,,,,,
60490a203e6da430a7213d2f,Nb45Si15Zr40,"Inoue, A., Takahashi, Y., Suryanarayana, C., Masumoto, T.: J. Mater. Sci. 17 (1982) 3253-3262.",AM,Melt Spinning,Ribbon,,,, TEM XRD ,Carter,,,10.1007/BF01203492,,,,Arc Melting,Ar-gas,,,,,,,,,
60490a203e6da430a7213d30,Nb47Si13Ti40,"Inoue, A., Kimura, H., Masumoto, T., Suryanarayana, C., Hoshi, A.: J. Appl. Phys. 51(1980) 5475-5482.",CR,Melt Spinning,Ribbon,Width X Thickness,2,0.04,SEM  TEM XRD,Carter,,,10.1063/1.327506,,,,Arc Melting,Ar-gas,,,,,,,,,
60490a203e6da430a7213d31,Nb47Si25Ti28,"Inoue, A., Kimura, H., Masumoto, T., Suryanarayana, C., Hoshi, A.: J. Appl. Phys. 51(1980) 5475-5482.",CR,Melt Spinning,Ribbon,Width X Thickness,2,0.04,SEM  TEM XRD,Carter,,,10.1063/1.327506,,,,Arc Melting,Ar-gas,,,,,,,,,
60490a203e6da430a7213d32,Nb50Ni50,"Skakov, Y.A., Djakonova, N.P., Edneral, N.V., Koknaeva, M.R., Semina, V.K.: Mater. Sci.Eng. A 133 (1991) 560-564.",AM,Quenching,,,,,,Carter,,,10.1016/0921-5093(91)90134-9,,,,,,,,,,,,,,
60490a203e6da430a7213d33,Nb50Ni50,"Hirota, A., Ebidzuka, K., Habazaki, H., Kawashima, A., Asami, K., Hashimoto, K.: Proc.Symp. Corros. Electrochem. Catal. Metastable Metals, and Intermetallics, Clayton, C.R.,Hashimoto, K. (eds.), Pennington: The Electrochem. Soc., 1993, p. 381-392.",AM,Melt Spinning,Ribbon,,,,XRD ,Carter,,,,,,,Radio Frequency Melting,,,,,,,,,,
60490a203e6da430a7213d34,Nb50Ni50,"Asami, K., Kawashima, A., Hashimoto, K.: Mater. Sci. Eng. 99 (1988) 475-481.",AM,Melt Spinning,Ribbon,,,,,Carter,,,10.1016/0025-5416(88)90380-1,,,,,,,,,,,,,,
60490a203e6da430a7213d35,Nb50Si13Ti37,"Inoue, A., Kimura, H., Masumoto, T., Suryanarayana, C., Hoshi, A.: J. Appl. Phys. 51(1980) 5475-5482.",CR,Melt Spinning,Ribbon,Width X Thickness,2,0.04,SEM  TEM XRD,Carter,,,10.1063/1.327506,,,,Arc Melting,Ar-gas,,,,,,,,,
60490a203e6da430a7213d36,Nb50Si15Ti35,"Inoue, A., Kimura, H., Masumoto, T., Suryanarayana, C., Hoshi, A.: J. Appl. Phys. 51(1980) 5475-5482.",AM,Melt Spinning,Ribbon,Width X Thickness,2,0.04,SEM  TEM XRD,Carter,,,10.1063/1.327506,,,,Arc Melting,Ar-gas,,,,,,,,,
60490a203e6da430a7213d37,Nb50Si15Ti35,"Inoue, A., Suryanarayana, C., Masumoto, T., Hoshi, A.: Sci. Rep. Res. Inst. Tohoku Univ.Ser. A 28 (1980) 182-194.",CR,Melt Spinning,Ribbon,Width X Thickness,1.0-2.0,0.03-0.04, TEM XRD,Carter,,,,,,,Arc Melting,Ar-gas,,,,,,,,,
60490a203e6da430a7213d38,Nb50Si15Zr35,"Takahashi, Y.: Master Dissertation, Tohoku University, 1982.",AM,Melt Spinning,Ribbon,Width X Thickness,2,0.03,AXS  SEM  TEM XRD ,Carter,,,,,,,,Ar-gas,,,,,,,,,
60490a203e6da430a7213d39,Nb50Si15Zr35,"Inoue, A., Toyota, N., Fukase, T., Masumoto, T., Takahashi, Y.: J. Mater. Sci. 18 (1983)114-126.",AM,Melt Spinning,Ribbon,Width X Thickness,2-Jan,0.02-0.03, TEM XRD ,Carter,,,10.1007/BF00543816,,,,,Ar-gas,,,,,,,,,
60490a203e6da430a7213d3a,Nb50Si15Zr35,"Inoue, A., Chen, H.S., Krause, J.T., Masumoto, T.: J. Non-Cryst. Solids 68 (1984) 63-73.",AM,Melt Spinning,Ribbon,Width X Thickness,1,0.02, TEM XRD,Carter,,,10.1016/0022-3093(84)90034-6,,,,,,,,,,,,,,
60490a203e6da430a7213d3b,Nb50Si15Zr35,"Inoue, A., Takahashi, Y., Suryanarayana, C., Masumoto, T.: J. Mater. Sci. 17 (1982) 3253-3262.",AM,Melt Spinning,Ribbon,,,, TEM XRD ,Carter,,,10.1007/BF01203492,,,,Arc Melting,Ar-gas,,,,,,,,,
60490a203e6da430a7213d3c,Nb50Si20Zr30,"Masumoto, T., Inoue, A., Sakai, S., Kimura, H., Hoshi, A.: Mater. Trans. JIM 21 (1980)115-122.",CR,Melt Spinning,Ribbon,Width X Thickness,1-1.5, 0.02-0.03, TEM XRD,Carter,,,10.2320/matertrans1960.21.115,,,,Arc Melting,Ar-gas,,,,,,,,,
60490a203e6da430a7213d3d,Nb50Si25Ti25,"Inoue, A., Kimura, H., Masumoto, T., Suryanarayana, C., Hoshi, A.: J. Appl. Phys. 51(1980) 5475-5482.",CR,Melt Spinning,Ribbon,Width X Thickness,2,0.04,SEM  TEM XRD,Carter,,,10.1063/1.327506,,,,Arc Melting,Ar-gas,,,,,,,,,
60490a203e6da430a7213d3e,Nb52Si18Ti30,"Inoue, A., Kimura, H., Masumoto, T., Suryanarayana, C., Hoshi, A.: J. Appl. Phys. 51(1980) 5475-5482.",AM,Melt Spinning,Ribbon,Width X Thickness,2,0.04,SEM  TEM XRD,Carter,,,10.1063/1.327506,,,,Arc Melting,Ar-gas,,,,,,,,,
60490a203e6da430a7213d3f,Nb54Si16Ti30,"Inoue, A., Kimura, H., Masumoto, T., Suryanarayana, C., Hoshi, A.: J. Appl. Phys. 51(1980) 5475-5482.",AM,Melt Spinning,Ribbon,Width X Thickness,2,0.04,SEM  TEM XRD,Carter,,,10.1063/1.327506,,,,Arc Melting,Ar-gas,,,,,,,,,
60490a203e6da430a7213d40,Nb55Si15Ti30,"Inoue, A., Kimura, H., Masumoto, T., Suryanarayana, C., Hoshi, A.: J. Appl. Phys. 51(1980) 5475-5482.",AM,Melt Spinning,Ribbon,Width X Thickness,2,0.04,SEM  TEM XRD,Carter,,,10.1063/1.327506,,,,Arc Melting,Ar-gas,,,,,,,,,
60490a203e6da430a7213d41,Nb55Si15Zr30,"Inoue, A., Takahashi, Y., Suryanarayana, C., Masumoto, T.: J. Mater. Sci. 17 (1982) 3253-3262.",AM,Melt Spinning,Ribbon,,,, TEM XRD ,Carter,,,10.1007/BF01203492,,,,Arc Melting,Ar-gas,,,,,,,,,
60490a203e6da430a7213d42,Nb55Si20V25,"Masumoto, T., Inoue, A., Sakai, S., Kimura, H., Hoshi, A.: Mater. Trans. JIM 21 (1980)115-122.",CR,Melt Spinning,Ribbon,Width X Thickness,1-1.5, 0.02-0.03,TEM XRD,Carter,,,10.2320/matertrans1960.21.115,,,,Arc Melting,,,,,,,,,,
60490a203e6da430a7213d43,Nb55Si20Zr25,"Masumoto, T., Inoue, A., Sakai, S., Kimura, H., Hoshi, A.: Mater. Trans. JIM 21 (1980)115-122.",AM,Melt Spinning,Ribbon,Width X Thickness,1-1.5, 0.02-0.03, TEM XRD,Carter,,,10.2320/matertrans1960.21.115,,,,Arc Melting,Ar-gas,,,,,,,,,
60490a203e6da430a7213d44,Nb56Si14Ti30,"Inoue, A., Kimura, H., Masumoto, T., Suryanarayana, C., Hoshi, A.: J. Appl. Phys. 51(1980) 5475-5482.",AM,Melt Spinning,Ribbon,Width X Thickness,2,0.04,SEM  TEM XRD,Carter,,,10.1063/1.327506,,,,Arc Melting,Ar-gas,,,,,,,,,
60490a203e6da430a7213d45,Nb5Si15Ti80,"Inoue, A., Kimura, H., Masumoto, T., Suryanarayana, C., Hoshi, A.: J. Appl. Phys. 51(1980) 5475-5482.",AM,Melt Spinning,Ribbon,Width X Thickness,2,0.04,SEM  TEM XRD,Carter,,,10.1063/1.327506,,,,Arc Melting,Ar-gas,,,,,,,,,
60490a203e6da430a7213d46,Nb5Si15Ti80,"Inoue, A., Suryanarayana, C., Masumoto, T., Hoshi, A.: Sci. Rep. Res. Inst. Tohoku Univ.Ser. A 28 (1980) 182-194.",AM,Melt Spinning,Ribbon,Width X Thickness,1.0-2.0,0.03-0.04, TEM XRD,Carter,,,,,,,Arc Melting,Ar-gas,,,,,,,,,
60490a203e6da430a7213d47,Nb5Si15Ti80,"Inoue, A., Chen, H.S., Krause, J.T., Masumoto, T.: J. Non-Cryst. Solids 68 (1984) 63-73.",AM,Melt Spinning,Ribbon,Width X Thickness,1,0.02, TEM XRD,Carter,,,10.1016/0022-3093(84)90034-6,,,,Radio Frequency Melting,,,,,,,,,,
60490a203e6da430a7213d48,Nb5Si15Zr80,"Inoue, A., Takahashi, Y., Suryanarayana, C., Masumoto, T.: J. Mater. Sci. 17 (1982) 3253-3262.",AM,Melt Spinning,Ribbon,,,, TEM XRD ,Carter,,,10.1007/BF01203492,,,,Arc Melting,Ar-gas,,,,,,,,,
60490a203e6da430a7213d49,Nb60Ni40,"Hirota, A., Ebidzuka, K., Habazaki, H., Kawashima, A., Asami, K., Hashimoto, K.: Proc.Symp. Corros. Electrochem. Catal. Metastable Metals, and Intermetallics, Clayton, C.R.,Hashimoto, K. (eds.), Pennington: The Electrochem. Soc., 1993, p. 381-392.",AM,Melt Spinning,Ribbon,,,,XRD ,Carter,,,,,,,Radio Frequency Melting,,,,,,,,,,
60490a203e6da430a7213d4a,Nb60Ni40,"Asami, K., Kawashima, A., Hashimoto, K.: Mater. Sci. Eng. 99 (1988) 475-481.",AM,Melt Spinning,Ribbon,,,,,Carter,,,10.1016/0025-5416(88)90380-1,,,,,,,,,,,,,,
60490a203e6da430a7213d4b,Nb60Si15Ti25,"Inoue, A., Kimura, H., Masumoto, T., Suryanarayana, C., Hoshi, A.: J. Appl. Phys. 51(1980) 5475-5482.",AM,Melt Spinning,Ribbon,Width X Thickness,2,0.04,SEM  TEM XRD,Carter,,,10.1063/1.327506,,,,Arc Melting,Ar-gas,,,,,,,,,
60490a203e6da430a7213d4c,Nb60Si15Zr25,"Takahashi, Y.: Master Dissertation, Tohoku University, 1982.",AM,Melt Spinning,Ribbon,Width X Thickness,2,0.03,AXS  SEM  TEM XRD ,Carter,,,,,,,,Ar-gas,,,,,,,,,
60490a203e6da430a7213d4d,Nb60Si15Zr25,"Inoue, A., Takahashi, Y., Suryanarayana, C., Masumoto, T.: J. Mater. Sci. 17 (1982) 3253-3262.",AM,Melt Spinning,Ribbon,,,, TEM XRD ,Carter,,,10.1007/BF01203492,,,,Arc Melting,Ar-gas,,,,,,,,,
60490a203e6da430a7213d4e,Nb60Si15Zr25,"Inoue, A., Toyota, N., Fukase, T., Masumoto, T., Takahashi, Y.: J. Mater. Sci. 18 (1983)114-126.",AM,Melt Spinning,Ribbon,Width X Thickness,2-Jan,0.02-0.03, TEM XRD ,Carter,,,10.1007/BF00543816,,,,,Ar-gas,,,,,,,,,
60490a203e6da430a7213d4f,Nb60Si15Zr25,"Inoue, A., Chen, H.S., Krause, J.T., Masumoto, T.: J. Non-Cryst. Solids 68 (1984) 63-73.",AM,Melt Spinning,Ribbon,Width X Thickness,1,0.02, TEM XRD,Carter,,,10.1016/0022-3093(84)90034-6,,,,,,,,,,,,,,
60490a203e6da430a7213d50,Nb60Si20V20,"Masumoto, T., Inoue, A., Sakai, S., Kimura, H., Hoshi, A.: Mater. Trans. JIM 21 (1980)115-122.",AM,Melt Spinning,Ribbon,Width X Thickness,1-1.5, 0.02-0.03,TEM XRD,Carter,,,10.2320/matertrans1960.21.115,,,,Arc Melting,,,,,,,,,,
60490a203e6da430a7213d51,Nb60Si20Zr20,"Masumoto, T., Inoue, A., Sakai, S., Kimura, H., Hoshi, A.: Mater. Trans. JIM 21 (1980)115-122.",AM,Melt Spinning,Ribbon,Width X Thickness,1-1.5, 0.02-0.03, TEM XRD,Carter,,,10.2320/matertrans1960.21.115,,,,Arc Melting,Ar-gas,,,,,,,,,
60490a203e6da430a7213d52,Nb65Si15Ti20,"Inoue, A., Kimura, H., Masumoto, T., Suryanarayana, C., Hoshi, A.: J. Appl. Phys. 51(1980) 5475-5482.",AM,Melt Spinning,Ribbon,Width X Thickness,2,0.04,SEM  TEM XRD,Carter,,,10.1063/1.327506,,,,Arc Melting,Ar-gas,,,,,,,,,
60490a203e6da430a7213d53,Nb65Si15Zr20,"Inoue, A., Takahashi, Y., Suryanarayana, C., Masumoto, T.: J. Mater. Sci. 17 (1982) 3253-3262.",AM,Melt Spinning,Ribbon,,,, TEM XRD ,Carter,,,10.1007/BF01203492,,,,Arc Melting,Ar-gas,,,,,,,,,
60490a203e6da430a7213d54,Nb65Si20Ta15,"Masumoto, T., Inoue, A., Sakai, S., Kimura, H., Hoshi, A.: Mater. Trans. JIM 21 (1980)115-122.",CR,Melt Spinning,Ribbon,Width X Thickness,1-1.5, 0.02-0.03,TEM XRD,Carter,,,10.2320/matertrans1960.21.115,,,,Arc Melting,,,,,,,,,,
60490a203e6da430a7213d55,Nb65Si20V15,"Masumoto, T., Inoue, A., Sakai, S., Kimura, H., Hoshi, A.: Mater. Trans. JIM 21 (1980)115-122.",AM,Melt Spinning,Ribbon,Width X Thickness,1-1.5, 0.02-0.03,TEM XRD,Carter,,,10.2320/matertrans1960.21.115,,,,Arc Melting,,,,,,,,,,
60490a203e6da430a7213d56,Nb65Si20W15,"Masumoto, T., Inoue, A., Sakai, S., Kimura, H., Hoshi, A.: Mater. Trans. JIM 21 (1980)115-122.",CR,Melt Spinning,Ribbon,Width X Thickness,1-1.5, 0.02-0.03,TEM XRD,Carter,,,10.2320/matertrans1960.21.115,,,,Arc Melting,,,,,,,,,,
60490a203e6da430a7213d57,Nb65Si20Zr15,"Masumoto, T., Inoue, A., Sakai, S., Kimura, H., Hoshi, A.: Mater. Trans. JIM 21 (1980)115-122.",AM,Melt Spinning,Ribbon,Width X Thickness,1-1.5, 0.02-0.03, TEM XRD,Carter,,,10.2320/matertrans1960.21.115,,,,Arc Melting,Ar-gas,,,,,,,,,
60490a203e6da430a7213d58,Nb68Si17Ti15,"Inoue, A., Kimura, H., Masumoto, T., Suryanarayana, C., Hoshi, A.: J. Appl. Phys. 51(1980) 5475-5482.",AM,Melt Spinning,Ribbon,Width X Thickness,2,0.04,SEM  TEM XRD,Carter,,,10.1063/1.327506,,,,Arc Melting,Ar-gas,,,,,,,,,
60490a203e6da430a7213d59,Nb70Si15Ti15,"Inoue, A., Kimura, H., Masumoto, T., Suryanarayana, C., Hoshi, A.: J. Appl. Phys. 51(1980) 5475-5482.",AM,Melt Spinning,Ribbon,Width X Thickness,2,0.04,SEM  TEM XRD,Carter,,,10.1063/1.327506,,,,Arc Melting,Ar-gas,,,,,,,,,
60490a203e6da430a7213d5a,Nb70Si15Zr15,"Inoue, A., Toyota, N., Fukase, T., Masumoto, T., Takahashi, Y.: J. Mater. Sci. 18 (1983)114-126.",AM,Melt Spinning,Ribbon,Width X Thickness,2-Jan,0.02-0.03, TEM XRD ,Carter,,,10.1007/BF00543816,,,,,Ar-gas,,,,,,,,,
60490a203e6da430a7213d5b,Nb70Si15Zr15,"Takahashi, Y.: Master Dissertation, Tohoku University, 1982.",AM,Melt Spinning,Ribbon,Width X Thickness,2,0.03,AXS  SEM  TEM XRD ,Carter,,,,,,,,Ar-gas,,,,,,,,,
60490a203e6da430a7213d5c,Nb70Si15Zr15,"Inoue, A., Takahashi, Y., Suryanarayana, C., Masumoto, T.: J. Mater. Sci. 17 (1982) 3253-3262.",AM,Melt Spinning,Ribbon,,,, TEM XRD ,Carter,,,10.1007/BF01203492,,,,Arc Melting,Ar-gas,,,,,,,,,
60490a203e6da430a7213d5d,Nb70Si15Zr15,"Inoue, A., Chen, H.S., Krause, J.T., Masumoto, T.: J. Non-Cryst. Solids 68 (1984) 63-73.",AM,Melt Spinning,Ribbon,Width X Thickness,1,0.02, TEM XRD,Carter,,,10.1016/0022-3093(84)90034-6,,,,,,,,,,,,,,
60490a203e6da430a7213d5e,Nb70Si20Ta10,"Masumoto, T., Inoue, A., Sakai, S., Kimura, H., Hoshi, A.: Mater. Trans. JIM 21 (1980)115-122.",AM,Melt Spinning,Ribbon,Width X Thickness,1-1.5, 0.02-0.03,TEM XRD,Carter,,,10.2320/matertrans1960.21.115,,,,Arc Melting,,,,,,,,,,
60490a203e6da430a7213d5f,Nb70Si20V10,"Masumoto, T., Inoue, A., Sakai, S., Kimura, H., Hoshi, A.: Mater. Trans. JIM 21 (1980)115-122.",AM,Melt Spinning,Ribbon,Width X Thickness,1-1.5, 0.02-0.03,TEM XRD,Carter,,,10.2320/matertrans1960.21.115,,,,Arc Melting,,,,,,,,,,
60490a203e6da430a7213d60,Nb70Si20W10,"Masumoto, T., Inoue, A., Sakai, S., Kimura, H., Hoshi, A.: Mater. Trans. JIM 21 (1980)115-122.",AM,Melt Spinning,Ribbon,Width X Thickness,1-1.5, 0.02-0.03,TEM XRD,Carter,,,10.2320/matertrans1960.21.115,,,,Arc Melting,,,,,,,,,,
60490a203e6da430a7213d61,Nb70Si20Zr10,"Masumoto, T., Inoue, A., Sakai, S., Kimura, H., Hoshi, A.: Mater. Trans. JIM 21 (1980)115-122.",AM,Melt Spinning,Ribbon,Width X Thickness,1-1.5, 0.02-0.03, TEM XRD,Carter,,,10.2320/matertrans1960.21.115,,,,Arc Melting,Ar-gas,,,,,,,,,
60490a203e6da430a7213d62,Nb75Si15Ti10,"Inoue, A., Kimura, H., Masumoto, T., Suryanarayana, C., Hoshi, A.: J. Appl. Phys. 51(1980) 5475-5482.",AM,Melt Spinning,Ribbon,Width X Thickness,2,0.04,SEM  TEM XRD,Carter,,,10.1063/1.327506,,,,Arc Melting,Ar-gas,,,,,,,,,
60490a203e6da430a7213d63,Nb75Si15Zr10,"Inoue, A., Takahashi, Y., Suryanarayana, C., Masumoto, T.: J. Mater. Sci. 17 (1982) 3253-3262.",AM,Melt Spinning,Ribbon,,,, TEM XRD ,Carter,,,10.1007/BF01203492,,,,Arc Melting,Ar-gas,,,,,,,,,
60490a203e6da430a7213d64,Nb75Si20Ta5,"Masumoto, T., Inoue, A., Sakai, S., Kimura, H., Hoshi, A.: Mater. Trans. JIM 21 (1980)115-122.",AM,Melt Spinning,Ribbon,Width X Thickness,1-1.5, 0.02-0.03,TEM XRD,Carter,,,10.2320/matertrans1960.21.115,,,,Arc Melting,,,,,,,,,,
60490a203e6da430a7213d65,Nb75Si20V5,"Masumoto, T., Inoue, A., Sakai, S., Kimura, H., Hoshi, A.: Mater. Trans. JIM 21 (1980)115-122.",AM,Melt Spinning,Ribbon,Width X Thickness,1-1.5, 0.02-0.03,TEM XRD,Carter,,,10.2320/matertrans1960.21.115,,,,Arc Melting,,,,,,,,,,
60490a203e6da430a7213d66,Nb75Si20W5,"Masumoto, T., Inoue, A., Sakai, S., Kimura, H., Hoshi, A.: Mater. Trans. JIM 21 (1980)115-122.",AM,Melt Spinning,Ribbon,Width X Thickness,1-1.5, 0.02-0.03,TEM XRD,Carter,,,10.2320/matertrans1960.21.115,,,,Arc Melting,,,,,,,,,,
60490a203e6da430a7213d67,Nb75Si20Zr5,"Masumoto, T., Inoue, A., Sakai, S., Kimura, H., Hoshi, A.: Mater. Trans. JIM 21 (1980)115-122.",AM,Melt Spinning,Ribbon,Width X Thickness,1-1.5, 0.02-0.03, TEM XRD,Carter,,,10.2320/matertrans1960.21.115,,,,Arc Melting,Ar-gas,,,,,,,,,
60490a203e6da430a7213d68,Nb77Si23,"Togano, K., Kumakura, H., Tachikawa, K.: Proc. 4th Int. Conf. Rapidly Quenched Met.,Sendai, Masumoto, T., Suzuki, K. (eds.), The Japan Institute of Metals 2 (1982) 1225-1228.",AM,Melt Spinning,Ribbon,,,,,Carter,,,,,,,Arc Melting,Ar-gas,,,,,,,,,
60490a203e6da430a7213d69,Nb78Si22,"Inoue, A., Toyota, N., Fukase, T., Masumoto, T., Takahashi, Y.: J. Mater. Sci. 18 (1983)114-126.",CR,Melt Spinning,Ribbon,Width X Thickness,2-Jan,0.02-0.03, TEM XRD ,Carter,,,10.1007/BF00543816,,,,,Ar-gas,,,,,,,,,
