Repository: leschultz/Molecular-Dynamic-Characteristic-Temperatures-for-Predicting-Metallic-Glass-Forming-Ability

├── README.md
├── features
│   ├── MDF_DMREF_Metallic_Glasses_v5
│   │   ├── MDF_DMREF_Metallic_Glasses_v5.csv
│   │   └── update_metallic_glasses.py
│   ├── features_dmax_cts
│   │   ├── features_dmax_cts.csv
│   │   ├── features_dmax_cts.json
│   │   └── upload.py
│   ├── features_gfa_cts
│   │   ├── features_gfa_cts.csv
│   │   ├── features_gfa_cts.json
│   │   ├── requirements.txt
│   │   └── upload.py
│   └── prsd_features_gfa_cts
│       └── prsd_features_gfa_cts.csv
└── plots
    ├── classification
    │   ├── original
    │   │   ├── PR_positive.png
    │   │   └── PR_positive_data.csv
    │   └── prsd
    │       ├── PRSD_PR_positive_data.csv
    │       └── PR_positive_PRSD.png

File: features/MDF_DMREF_Metallic_Glasses_v5/MDF_DMREF_Metallic_Glasses_v5.csv (part 55 of 58)
_id,Composition,Reference,Is_Amorphous?,Casting,Type,Size_Measure,Size1,Size2,Characterization,From,Tg_[K],Tl_[K],DOI,Dmax_[mm],Tx_[K],Tm_[K],Melting,Environment,Sigma_[Mpa],Zmax_[mm],E_[GPA],Possion's_Ratio,v,Rc_[K/s],Fracture_Strength_[MPa],G_[GPa],Density_[g/cm^3]
60490a203e6da430a7213d6a,Nb79Si20Zr1,"Masumoto, T., Inoue, A., Sakai, S., Kimura, H., Hoshi, A.: Mater. Trans. JIM 21 (1980)115-122.",AM,Melt Spinning,Ribbon,Width X Thickness,1-1.5, 0.02-0.03, TEM XRD,Carter,,,10.2320/matertrans1960.21.115,,,,Arc Melting,Ar-gas,,,,,,,,,
60490a203e6da430a7213d6b,Nb7Ni59Si3Sn2Ti13Zr16,,,,,,,,,Ben,845.0,1301.0,10.1016/j.jallcom.2008.07.087,,885.0,,,,,,,,,40.0,,,
60490a203e6da430a7213d6c,Nb80Si15Ti5,"Inoue, A., Kimura, H., Masumoto, T., Suryanarayana, C., Hoshi, A.: J. Appl. Phys. 51(1980) 5475-5482.",AM,Melt Spinning,Ribbon,Width X Thickness,2,0.04,SEM  TEM XRD,Carter,,,10.1063/1.327506,,,,Arc Melting,Ar-gas,,,,,,,,,
60490a203e6da430a7213d6d,Nb80Si15Zr5,"Inoue, A., Takahashi, Y., Suryanarayana, C., Masumoto, T.: J. Mater. Sci. 17 (1982) 3253-3262.",AM,Melt Spinning,Ribbon,,,, TEM XRD ,Carter,,,10.1007/BF01203492,,,,Arc Melting,Ar-gas,,,,,,,,,
60490a203e6da430a7213d6e,Nb80Si15Zr5,"Inoue, A., Toyota, N., Fukase, T., Masumoto, T., Takahashi, Y.: J. Mater. Sci. 18 (1983)114-126.",AM,Melt Spinning,Ribbon,Width X Thickness,2-Jan,0.02-0.03, TEM XRD ,Carter,,,10.1007/BF00543816,,,,,Ar-gas,,,,,,,,,
60490a203e6da430a7213d6f,Nb80Si20,"Inoue, A., Toyota, N., Fukase, T., Masumoto, T., Takahashi, Y.: J. Mater. Sci. 18 (1983)114-126.",AM,Melt Spinning,Ribbon,Width X Thickness,2-Jan,0.02-0.03, TEM XRD ,Carter,,,10.1007/BF00543816,,,,,Ar-gas,,,,,,,,,
60490a203e6da430a7213d70,Nb80Si20,"Masumoto, T., Inoue, A., Sakai, S., Kimura, H., Hoshi, A.: Mater. Trans. JIM 21 (1980)115-122.",AM,Melt Spinning,Ribbon,Width X Thickness,1-1.5,[' 0.02-0.03' ' 0.02-0.03m'],[nan 'TEM XRD' ' TEM XRD'],Carter,,,10.2320/matertrans1960.21.115,,,,Arc Melting,Ar-gas,,,,,,,,,
60490a203e6da430a7213d71,Nb80Si20,"Togano, K., Kumakura, H., Tachikawa, K.: Proc. 4th Int. Conf. Rapidly Quenched Met.,Sendai, Masumoto, T., Suzuki, K. (eds.), The Japan Institute of Metals 2 (1982) 1225-1228.",AM,Melt Spinning,Ribbon,,,,,Carter,,,,,,,Arc Melting,Ar-gas,,,,,,,,,
60490a203e6da430a7213d72,Nb80Si20,"Inoue, A., Kimura, H., Masumoto, T., Suryanarayana, C., Hoshi, A.: J. Appl. Phys. 51(1980) 5475-5482.",AM,Melt Spinning,Ribbon,Width X Thickness,2,0.04,SEM  TEM XRD,Carter,,,10.1063/1.327506,,,,Arc Melting,Ar-gas,,,,,,,,,
60490a203e6da430a7213d73,Nb81Si19,"Inoue, A., Toyota, N., Fukase, T., Masumoto, T., Takahashi, Y.: J. Mater. Sci. 18 (1983)114-126.",AM,Melt Spinning,Ribbon,Width X Thickness,2-Jan,0.02-0.03, TEM XRD ,Carter,,,10.1007/BF00543816,,,,,Ar-gas,,,,,,,,,
60490a203e6da430a7213d74,Nb82Si18,"Inoue, A., Toyota, N., Fukase, T., Masumoto, T., Takahashi, Y.: J. Mater. Sci. 18 (1983)114-126.",AM,Melt Spinning,Ribbon,Width X Thickness,2-Jan,0.02-0.03, TEM XRD ,Carter,,,10.1007/BF00543816,,,,,Ar-gas,,,,,,,,,
60490a203e6da430a7213d75,Nb84Si16,"Inoue, A., Toyota, N., Fukase, T., Masumoto, T., Takahashi, Y.: J. Mater. Sci. 18 (1983)114-126.",AM,Melt Spinning,Ribbon,Width X Thickness,2-Jan,0.02-0.03, TEM XRD ,Carter,,,10.1007/BF00543816,,,,,Ar-gas,,,,,,,,,
60490a203e6da430a7213d76,Nb85Si15,"Inoue, A., Kimura, H., Masumoto, T., Suryanarayana, C., Hoshi, A.: J. Appl. Phys. 51(1980) 5475-5482.",AM,Melt Spinning,Ribbon,Width X Thickness,2,0.04,SEM  TEM XRD,Carter,,,10.1063/1.327506,,,,Arc Melting,Ar-gas,,,,,,,,,
60490a203e6da430a7213d77,Nb85Si15,"Inoue, A., Toyota, N., Fukase, T., Masumoto, T., Takahashi, Y.: J. Mater. Sci. 18 (1983)114-126.",AM,Melt Spinning,Ribbon,Width X Thickness,2-Jan,0.02-0.03, TEM XRD ,Carter,,,10.1007/BF00543816,,,,,Ar-gas,,,,,,,,,
60490a203e6da430a7213d78,Nb86Si14,"Inoue, A., Toyota, N., Fukase, T., Masumoto, T., Takahashi, Y.: J. Mater. Sci. 18 (1983)114-126.",CR,Melt Spinning,Ribbon,Width X Thickness,2-Jan,0.02-0.03, TEM XRD ,Carter,,,10.1007/BF00543816,,,,,Ar-gas,,,,,,,,,
60490a203e6da430a7213d79,Nd30Ni70,"Kim, S.-G.: Doctor Thesis, Tohoku University, 1992.",AC,Melt Spinning,Ribbon,Width X Thickness,1,0.02,AXS  OM  SEM  TEM   XRD,Carter,,,,,,,Radio Frequency Melting,Ar-gas,,,,,,,,,
60490a203e6da430a7213d7a,Nd40Ni60,"Kim, S.-G.: Doctor Thesis, Tohoku University, 1992.",CR,Melt Spinning,Ribbon,Width X Thickness,1,0.02,AXS  OM  SEM  TEM   XRD,Carter,,,,,,,Radio Frequency Melting,Ar-gas,,,,,,,,,
60490a203e6da430a7213d7b,Nd50Ni50,"Kim, S.-G.: Doctor Thesis, Tohoku University, 1992.",CR,Melt Spinning,Ribbon,Width X Thickness,1,0.02,AXS  OM  SEM  TEM   XRD,Carter,,,,,,,Radio Frequency Melting,Ar-gas,,,,,,,,,
60490a203e6da430a7213d7c,Nd60Ni40,"Kim, S.-G.: Doctor Thesis, Tohoku University, 1992.",AM,Melt Spinning,Ribbon,Width X Thickness,1,0.02,AXS  OM  SEM  TEM   XRD,Carter,,,,,,,Radio Frequency Melting,Ar-gas,,,,,,,,,
60490a203e6da430a7213d7d,Nd70Ni30,"Kim, S.-G.: Doctor Thesis, Tohoku University, 1992.",AM,Melt Spinning,Ribbon,Width X Thickness,1,0.02,AXS  OM  SEM  TEM   XRD,Carter,,,,,,,Radio Frequency Melting,Ar-gas,,,,,,,,,
60490a203e6da430a7213d7e,Nd80Ni20,"Kim, S.-G.: Doctor Thesis, Tohoku University, 1992.",CR,Melt Spinning,Ribbon,Width X Thickness,1,0.02,AXS  OM  SEM  TEM   XRD,Carter,,,,,,,Radio Frequency Melting,Ar-gas,,,,,,,,,
60490a203e6da430a7213d7f,Ni1.7Pd81.8Si16.5,"Waseda, Y., Matsubara, E., Ohzora, M., Tsai, A.-P., Inoue, A., Masumoto, T.: J. Mater.Sci. Lett. 7 (1988) 1003-1006.",AM,Melt Spinning,Ribbon,Width X Thickness,3,0.05,TEM  XRD ,Carter,,,10.1007/BF00720758,,,,,,,,,,,,,,
60490a203e6da430a7213d80,Ni100,"Inoue, A., Furukawa, S., Masumoto, T.: J. Mater. Sci. 22 (1987) 1670-1676.",CR,Melt Spinning,Ribbon,Width X Thickness,1,0.02,TEM XRD,Carter,,,10.1007/BF01132390,,,,Arc Melting,Ar-gas,,,,,,,,,
60490a203e6da430a7213d81,Ni100,"Akiyama, E., Habazaki, H., Kawashima, A., Asami, K., Hashimoto, K.: Proc. Symp.Corros. Electrochem. Catal. Metastable Metals and Intermetallics, Clayton, C.R.,Hashimoto, K. (eds.), Pennington: The Electrochem. Soc.,1993, p. 26-37.",CR,Deposition,Thin Film,,,,XRD,Carter,,,,,,,,Ar-gas,,,,,,,,,
60490a203e6da430a7213d82,Ni10P19Pd71,"Kawashima, A., Hashimoto, K.: Sci. Rep. Res. Inst. Tohoku Univ. Ser. A 31 (1983) 174-182.",AM,Melt Spinning,Ribbon,,,,,Carter,,,,,,,,,,,,,,,,,
60490a203e6da430a7213d83,Ni10Pd73.5Si16.5,"Waseda, Y., Matsubara, E., Ohzora, M., Tsai, A.-P., Inoue, A., Masumoto, T.: J. Mater.Sci. Lett. 7 (1988) 1003-1006.",AM,Melt Spinning,Ribbon,Width X Thickness,3,0.05,TEM  XRD ,Carter,,,10.1007/BF00720758,,,,,,,,,,,,,,
60490a203e6da430a7213d84,Ni10Si10Ti80,"Polk, D.E., Calka, A., Giessen, B.C.: Acta Metall. 26 (1978) 1097-1103.",AM,Melt Spinning,Foil,,,, XRD,Carter,,,10.1016/0001-6160(78)90137-2,,,,Arc Melting,,,,,,,,,,
60490a203e6da430a7213d85,Ni10Si15Ti75,"Polk, D.E., Calka, A., Giessen, B.C.: Acta Metall. 26 (1978) 1097-1103.",AM,Melt Spinning,Foil,,,, XRD,Carter,,,10.1016/0001-6160(78)90137-2,,,,Arc Melting,,,,,,,,,,
60490a203e6da430a7213d86,Ni10Si15Zr75,"Inoue, A., Takahashi, Y., Suryanarayana, C., Masumoto, T.: J. Mater. Sci. 17 (1982) 3253-3262.",AM,Melt Spinning,Ribbon,,,,,Carter,,,,,,,Arc Melting,Ar-gas,,,,,,,,,
60490a203e6da430a7213d87,Ni10Si20Ti70,"Polk, D.E., Calka, A., Giessen, B.C.: Acta Metall. 26 (1978) 1097-1103.",CR,Melt Spinning,Foil,,,, XRD,Carter,,,10.1016/0001-6160(78)90137-2,,,,Arc Melting,,,,,,,,,,
60490a203e6da430a7213d88,Ni10Si5Ti85,"Polk, D.E., Calka, A., Giessen, B.C.: Acta Metall. 26 (1978) 1097-1103.",CR,Melt Spinning,Foil,,,, XRD,Carter,,,10.1016/0001-6160(78)90137-2,,,,Arc Melting,,,,,,,,,,
60490a203e6da430a7213d89,Ni10Ti90,"Aoki, K., Masumoto, T.: MRS Int. Meet. Advanced Materials 3 (1989) 393-398.",CR,Melt Spinning,Ribbon,,,, TEM XRD,Carter,,,,,,,Arc Melting,,,,,,,,,,
60490a203e6da430a7213d8a,Ni11.7Pd71.8Si16.5,"Waseda, Y., Matsubara, E., Ohzora, M., Tsai, A.-P., Inoue, A., Masumoto, T.: J. Mater.Sci. Lett. 7 (1988) 1003-1006.",AM,Melt Spinning,Ribbon,Thickness,0.03,,TEM  XRD ,Carter,,,10.1007/BF00720758,,,,,,,,,,,,,,
60490a203e6da430a7213d8b,Ni12.5Pd71Si16.5,"Waseda, Y., Matsubara, E., Ohzora, M., Tsai, A.-P., Inoue, A., Masumoto, T.: J. Mater.Sci. Lett. 7 (1988) 1003-1006.",AM,Melt Spinning,Ribbon,Width X Thickness,3,0.05,TEM  XRD ,Carter,,,10.1007/BF00720758,,,,,,,,,,,,,,
60490a203e6da430a7213d8c,Ni13P20Pd67,"Maitrepierre, P.L.: J. Appl. Phys. 40 (1969) 4826-4834.",AM,Mechanical,,Diameter X Thickness,20-25,0.04,,Carter,,,10.1063/1.1657297,,,,,,,,,,,,,,
60490a203e6da430a7213d8d,Ni14P30Pt56,"Chen, H.S.: J. Non-Cryst. Solids 29 (1978) 223-229.",AM,Melt Spinning,Ribbon,,,,,Carter,,,10.1016/0022-3093(78)90116-3,,,,,,,,,,,,,,
60490a203e6da430a7213d8e,Ni15.4P23Pd15.4Pt46.2,"Zhang, L., Pang, S., Ma, C., Zhang, T.: Journal of Non-Crystalline Solids 352 (2006) 3103–3108.",AM,,,,,,,Carter,501.0,,10.1016/j.jnoncrysol.2006.02.095,,571.0,,,,,,,,,,,,
60490a203e6da430a7213d8f,Ni15P25Pt60,"Chen, H.S.: J. Non-Cryst. Solids 29 (1978) 223-229.",AM,Melt Spinning,Ribbon,,,,,Carter,,,10.1016/0022-3093(78)90116-3,,,,,,,,,,,,,,
60490a203e6da430a7213d90,Ni15P25Pt60," Chen, H.S.: Acta Metall. 22 (1974) 1505-1511.",AM,Melt Spinning,Foil,Width X Thickness,3,0.05,,Carter,,,10.1016/0001-6160(74)90112-6,,,,,,,,,,,,,,
60490a203e6da430a7213d91,Ni15P25Pt60,"Hirata, T.: Scr. Metall. 13 (1979) 555-559.",AM,,,,,,,Carter,,,10.1016/0036-9748(79)90107-8,,,,,,,,,,,,,,
60490a203e6da430a7213d92,Ni15P25Pt60,"Turnbull, D.: Scr. Metall. 11 (1977) 1131-1136.",AM,,,,,,,Carter,,,10.1016/0036-9748(77)90320-9,,,,,,,,,,,,,,
60490a203e6da430a7213d93,Ni15P25Pt60,"Ashok, K., Duwez, P.: J. Phys. Chem. Solids 32 (1971) 267-277.",AM,Mechanical,Ribbon,,,,,Carter,,,10.1016/S0022-3697(71)80029-X,,,,,,,,,,,,,,
60490a203e6da430a7213d94,Ni15Pd68.5Si16.5,"Waseda, Y., Matsubara, E., Ohzora, M., Tsai, A.-P., Inoue, A., Masumoto, T.: J. Mater.Sci. Lett. 7 (1988) 1003-1006.",AM,Melt Spinning,Ribbon,Width X Thickness,3,0.05,TEM  XRD ,Carter,,,10.1007/BF00720758,,,,,,,,,,,,,,
60490a203e6da430a7213d95,Ni15Si10Ti75,"Polk, D.E., Calka, A., Giessen, B.C.: Acta Metall. 26 (1978) 1097-1103.",AM,Melt Spinning,Foil,,,, XRD,Carter,,,10.1016/0001-6160(78)90137-2,,,,Arc Melting,,,,,,,,,,
60490a203e6da430a7213d96,Ni15Si15Ti70,"Polk, D.E., Calka, A., Giessen, B.C.: Acta Metall. 26 (1978) 1097-1103.",AM,Melt Spinning,Foil,,,, XRD,Carter,,,10.1016/0001-6160(78)90137-2,,,,Arc Melting,,,,,,,,,,
60490a203e6da430a7213d97,Ni15Si15Zr70,"Inoue, A., Takahashi, Y., Suryanarayana, C., Masumoto, T.: J. Mater. Sci. 17 (1982) 3253-3262.",AM,Melt Spinning,Ribbon,,,,,Carter,,,,,,,Arc Melting,Ar-gas,,,,,,,,,
60490a203e6da430a7213d98,Ni15Si20Ti65,"Polk, D.E., Calka, A., Giessen, B.C.: Acta Metall. 26 (1978) 1097-1103.",CR,Melt Spinning,Foil,,,, XRD,Carter,,,10.1016/0001-6160(78)90137-2,,,,Arc Melting,,,,,,,,,,
60490a203e6da430a7213d99,Ni15Si5Ti80,"Polk, D.E., Calka, A., Giessen, B.C.: Acta Metall. 26 (1978) 1097-1103.",AC,Melt Spinning,Foil,,,, XRD,Carter,,,10.1016/0001-6160(78)90137-2,,,,Arc Melting,,,,,,,,,,
60490a203e6da430a7213d9a,Ni15Ti85,"Polk, D.E., Calka, A., Giessen, B.C.: Acta Metall. 26 (1978) 1097-1103.",CR,Melt Spinning,Foil,,,, XRD,Carter,,,10.1016/0001-6160(78)90137-2,,,,Arc Melting,,,,,,,,,,
60490a203e6da430a7213d9b,Ni16.4Pd65.6Si18,"Waseda, Y., Matsubara, E., Ohzora, M., Tsai, A.-P., Inoue, A., Masumoto, T.: J. Mater.Sci. Lett. 7 (1988) 1003-1006.",AM,Melt Spinning,Ribbon,,,,TEM  XRD ,Carter,,,10.1007/BF00720758,,,,,,,,,,,,,,
60490a203e6da430a7213d9c,Ni16P20Pd64,"Hirata, T.: Scr. Metall. 13 (1979) 555-559.",AM,Melt Spinning,Ribbon,,,,,Carter,,,10.1016/0036-9748(79)90107-8,,,,,,,,,,,,,,
60490a203e6da430a7213d9d,Ni16P20Pd64,,,,,,,,,Lane,582.0,983.0,10.1038/ncomms10313,4.0,,,,,,,,,,,,,
60490a203e6da430a7213d9e,Ni16P20Pd64,,,,,,,,,Ben,582.0,983.0,10.1088/0953-8984/11/19/303,,,,,,,,,,,,,,
60490a203e6da430a7213d9f,Ni16P20Pd64,"Turnbull, D.: Scr. Metall. 11 (1977) 1131-1136.",AM,Melt Spinning,Ribbon,,,,,Carter,,,10.1016/0036-9748(77)90320-9,,,,,,,,,,,,,,
60490a203e6da430a7213da0,Ni16P20Pt64,"Hirata, T.: Scr. Metall. 13 (1979) 555-559.",AM,,,,,,,Carter,,,10.1016/0036-9748(79)90107-8,,,,,,,,,,,,,,
60490a203e6da430a7213da1,Ni16P20Pt64," Chen, H.S.: Acta Metall. 22 (1974) 1505-1511.",AM,Melt Spinning,Foil,Width X Thickness,3,0.05,,Carter,,,10.1016/0001-6160(74)90112-6,,,,,,,,,,,,,,
60490a203e6da430a7213da2,Ni16P20Pt64,"Chen, H.S.: J. Non-Cryst. Solids 29 (1978) 223-229.",AM,,Ribbon,,,,,Carter,,,10.1016/0022-3093(78)90116-3,,,,,,,,,,,,,,
60490a203e6da430a7213da3,Ni16Si20Ti64,"Polk, D.E., Calka, A., Giessen, B.C.: Acta Metall. 26 (1978) 1097-1103.",AM,Melt Spinning,Foil,,,, XRD,Carter,,,10.1016/0001-6160(78)90137-2,,,,Arc Melting,,,,,,,,,,
60490a203e6da430a7213da4,Ni18Zr82,"Inoue, A., Zhang, T., Masumoto, T.: Mater. Sci. Eng. A 134 (1991) 1125-1128.",AM,Melt Spinning,Ribbon,Width X Thickness,1,0.02,  TEM  XRD ,Carter,,,10.1016/0921-5093(91)90938-J,,,,Radio Frequency Melting,,,,,,,,,,
60490a203e6da430a7213da5,Ni19.2Pd64.3Si16.5,"Waseda, Y., Matsubara, E., Ohzora, M., Tsai, A.-P., Inoue, A., Masumoto, T.: J. Mater.Sci. Lett. 7 (1988) 1003-1006.",AM,Melt Spinning,Ribbon,Thickness,0.03,,TEM  XRD ,Carter,,,10.1007/BF00720758,,,,,,,,,,,,,,
60490a203e6da430a7213da6,Ni20.9Pd62.6Si16.5,"Waseda, Y., Matsubara, E., Ohzora, M., Tsai, A.-P., Inoue, A., Masumoto, T.: J. Mater.Sci. Lett. 7 (1988) 1003-1006.",AM,Melt Spinning,Ribbon,Width X Thickness,3,0.05,TEM  XRD ,Carter,,,10.1007/BF00720758,,,,,,,,,,,,,,
60490a203e6da430a7213da7,Ni20P19Pd61,"Kawashima, A., Hashimoto, K.: Sci. Rep. Res. Inst. Tohoku Univ. Ser. A 31 (1983) 174-182.",AM,Melt Spinning,Ribbon,,,,,Carter,,,,,,,,,,,,,,,,,
60490a203e6da430a7213da8,Ni20P20Ti60,"Naka, M., Hashimoto, K., Masumoto, T.: Sci. Rep. Res. Inst. Tohoku Univ. Ser. A 28(1980) 156-163.",AM,Melt Spinning,Ribbon,Width X Thickness,2,0.03,,Carter,,,,,,,Radio Frequency Melting,Ar-gas,,,,,,,,,
60490a203e6da430a7213da9,Ni20Pd60Si20,"Waseda, Y., Matsubara, E., Ohzora, M., Tsai, A.-P., Inoue, A., Masumoto, T.: J. Mater.Sci. Lett. 7 (1988) 1003-1006.",AM,Melt Spinning,Ribbon,Width X Thickness,2,0.03,TEM  XRD ,Carter,,,10.1007/BF00720758,,,,,,,,,,,,,,
60490a203e6da430a7213daa,Ni20Pd80,"Chen, N., Feng, P., Sun, J.: Proc. 5th Int. Conf. Rapidly Quenched Met., W√ºrzburg, Steeb,S., Warlimont, H. (eds.), Elsevier Science Publishers B.V. 1 (1985) 999-1002.",AM,Melt Spinning,Ribbon,,,,,Carter,,,10.1016/B978-0-444-86939-5.50236-0,,,,,,,,,,,,,,
60490a203e6da430a7213dab,Ni20Si10Ti70,"Polk, D.E., Calka, A., Giessen, B.C.: Acta Metall. 26 (1978) 1097-1103.",AM,Melt Spinning,Foil,,,, XRD,Carter,,,10.1016/0001-6160(78)90137-2,,,,Arc Melting,,,,,,,,,,
60490a203e6da430a7213dac,Ni20Si15Ti65,"Polk, D.E., Calka, A., Giessen, B.C.: Acta Metall. 26 (1978) 1097-1103.",AM,Melt Spinning,Foil,,,, XRD,Carter,,,10.1016/0001-6160(78)90137-2,,,,Arc Melting,,,,,,,,,,
60490a203e6da430a7213dad,Ni20Si15Zr65,"Inoue, A., Takahashi, Y., Suryanarayana, C., Masumoto, T.: J. Mater. Sci. 17 (1982) 3253-3262.",AM,Melt Spinning,Ribbon,,,,,Carter,,,,,,,Arc Melting,Ar-gas,,,,,,,,,
60490a203e6da430a7213dae,Ni20Si20Ti60,"Polk, D.E., Calka, A., Giessen, B.C.: Acta Metall. 26 (1978) 1097-1103.",CR,Melt Spinning,Foil,,,, XRD,Carter,,,10.1016/0001-6160(78)90137-2,,,,Arc Melting,,,,,,,,,,
60490a203e6da430a7213daf,Ni20Si5Ti75,"Polk, D.E., Calka, A., Giessen, B.C.: Acta Metall. 26 (1978) 1097-1103.",AM,Melt Spinning,Foil,,,, XRD,Carter,,,10.1016/0001-6160(78)90137-2,,,,Arc Melting,,,,,,,,,,
60490a203e6da430a7213db0,Ni20Ti80,"Aoki, K., Masumoto, T.: MRS Int. Meet. Advanced Materials 3 (1989) 393-398.",CR,Melt Spinning,Ribbon,,,, TEM XRD,Carter,,,,,,,Arc Melting,,,,,,,,,,
60490a203e6da430a7213db1,Ni20Ti80,"Polk, D.E., Calka, A., Giessen, B.C.: Acta Metall. 26 (1978) 1097-1103.",CR,Melt Spinning,Foil,,,, XRD,Carter,,,10.1016/0001-6160(78)90137-2,,,,Arc Melting,,,,,,,,,,
60490a203e6da430a7213db2,Ni20V30Zr50,"Fukunaga, T., Ishii, M., Misawa, M., Suzuki, K.: Kens Rep. 7 (1987/1988) 59-60.",AM,Melt Spinning,Ribbon,,,,ND ,Carter,,,,,,,Radio Frequency Melting,,,,,,,,,,
60490a203e6da430a7213db3,Ni20Zr80,"Inoue, A., Zhang, T., Masumoto, T.: Mater. Sci. Eng. A 134 (1991) 1125-1128.",AM,Melt Spinning,Ribbon,Width X Thickness,1,0.02,  TEM  XRD ,Carter,,,10.1016/0921-5093(91)90938-J,,,,Radio Frequency Melting,,,,,,,,,,
60490a203e6da430a7213db4,Ni20Zr80,"Inoue, A., Zhang, T., Masumoto, T.: Mater. Trans. JIM 31 (1990) 177-183.",AM,Melt Spinning,Ribbon,Width X Thickness,1,0.03,  TEM  XRD ,Carter,,,10.2320/matertrans1989.31.177,,,,Arc Melting,,,,,,,,,,
60490a203e6da430a7213db5,Ni22.5P25Pt52.5,"Ashok, K., Duwez, P.: J. Phys. Chem. Solids 32 (1971) 267-277.",AM,Mechanical,Ribbon,,,,,Carter,,,10.1016/S0022-3697(71)80029-X,,,,,,,,,,,,,,
60490a203e6da430a7213db6,Ni22.5P25Pt52.5," Chen, H.S.: Acta Metall. 22 (1974) 1505-1511.",AM,Melt Spinning,Foil,Width X Thickness,3,0.05,,Carter,,,10.1016/0001-6160(74)90112-6,,,,,,,,,,,,,,
60490a203e6da430a7213db7,Ni22V20Zr58,"Fukunaga, T., Ishii, M., Misawa, M., Suzuki, K.: Kens Rep. 7 (1987/1988) 59-60.",AM,Melt Spinning,Ribbon,,,,ND ,Carter,,,,,,,Radio Frequency Melting,,,,,,,,,,
60490a203e6da430a7213db8,Ni23.1P23Pd23.1Pt30.8,"Zhang, L., Pang, S., Ma, C., Zhang, T.: Journal of Non-Crystalline Solids 352 (2006) 3103–3108.",AM,,,,,,,Carter,533.0,,10.1016/j.jnoncrysol.2006.02.095,,610.0,,,,,,,,,,,,
60490a203e6da430a7213db9,Ni23P20Pd57,"Maitrepierre, P.L.: J. Appl. Phys. 40 (1969) 4826-4834.",AM,Mechanical,,Diameter X Thickness,20-25,0.04,,Carter,,,10.1063/1.1657297,,,,,,,,,,,,,,
60490a203e6da430a7213dba,Ni24.75Ti25Zr50.25,"Mizutani, U., Mishima, C., Goto, T.: J. Phys. Condens. Matter 1 (1989) 1831-1842.",AM,Melt Spinning,Ribbon,,,,XRD,Carter,,,10.1088/0953-8984/1/10/004,,,,Radio Frequency Melting,,,,,,,,,,
60490a203e6da430a7213dbb,Ni24.75V25Zr50.25,"Mizutani, U., Mishima, C., Goto, T.: J. Phys. Condens. Matter 1 (1989) 1831-1842.",AM,Melt Spinning,Ribbon,,,, XRD ,Carter,,,10.1088/0953-8984/1/10/004,,,,Radio Frequency Melting,,,,,,,,,,
60490a203e6da430a7213dbc,Ni24P1Zr75,"Ghosh, G., Delaey, L.: Mater. Sci. Eng. A 133 (1991) 353-358.",AM,Melt Spinning,Ribbon,Width X Thickness,2.0-3.0, 0.03-0.04,TEM  XRD,Carter,,,10.1016/0921-5093(91)90086-3,,,,,,,,,,,,,,
60490a203e6da430a7213dbd,Ni24P20Pd56,"Inoue, A., Masumoto, Y., Yano, N., Kawashima, A., Hashimoto, K., Masumoto, T.: J.Mater. Sci. 20 (1985) 97-104.",AM,Melt Spinning,Ribbon,,,,,Carter,,,10.1007/BF00555903,,,,,,,,,,,,,,
60490a203e6da430a7213dbe,Ni24P20Pt56," Chen, H.S.: Acta Metall. 22 (1974) 1505-1511.",AM,Melt Spinning,Foil,Width X Thickness,3,0.05,,Carter,,,10.1016/0001-6160(74)90112-6,,,,,,,,,,,,,,
60490a203e6da430a7213dbf,Ni24P2Zr74,"Ghosh, G., Delaey, L.: Mater. Sci. Eng. A 133 (1991) 353-358.",AM,Melt Spinning,Ribbon,Width X Thickness,2.0-3.0, 0.03-0.04,TEM  XRD,Carter,,,10.1016/0921-5093(91)90086-3,,,,,,,,,,,,,,
60490a203e6da430a7213dc0,Ni24P4Zr72,"Ghosh, G., Delaey, L.: Mater. Sci. Eng. A 133 (1991) 353-358.",AM,Melt Spinning,Ribbon,Width X Thickness,2.0-3.0, 0.03-0.04,TEM  XRD,Carter,,,10.1016/0921-5093(91)90086-3,,,,,,,,,,,,,,
60490a203e6da430a7213dc1,Ni24P6Zr70,"Ghosh, G., Delaey, L.: Mater. Sci. Eng. A 133 (1991) 353-358.",AM,Melt Spinning,Ribbon,Width X Thickness,2.0-3.0, 0.03-0.04,TEM  XRD,Carter,,,10.1016/0921-5093(91)90086-3,,,,,,,,,,,,,,
60490a203e6da430a7213dc2,Ni24P8Zr68,"Ghosh, G., Delaey, L.: Mater. Sci. Eng. A 133 (1991) 353-358.",AM,Melt Spinning,Ribbon,Width X Thickness,2.0-3.0, 0.03-0.04,TEM  XRD,Carter,,,10.1016/0921-5093(91)90086-3,,,,,,,,,,,,,,
60490a203e6da430a7213dc3,Ni24Si1Zr75,"Ghosh, G., Delaey, L.: Mater. Sci. Eng. A 133 (1991) 353-358.",AM,Melt Spinning,Ribbon,,,,TEM  XRD ,Carter,,,10.1016/0921-5093(91)90086-3,,,,,Ar-gas,,,,,,,,,
60490a203e6da430a7213dc4,Ni24Si2Zr74,"Ghosh, G., Delaey, L.: Mater. Sci. Eng. A 133 (1991) 353-358.",AM,Melt Spinning,Ribbon,,,,TEM  XRD ,Carter,,,10.1016/0921-5093(91)90086-3,,,,,Ar-gas,,,,,,,,,
60490a203e6da430a7213dc5,Ni24Si4Zr72,"Ghosh, G., Delaey, L.: Mater. Sci. Eng. A 133 (1991) 353-358.",AM,Melt Spinning,Ribbon,,,,TEM  XRD ,Carter,,,10.1016/0921-5093(91)90086-3,,,,,Ar-gas,,,,,,,,,
60490a203e6da430a7213dc6,Ni24Si6Zr70,"Ghosh, G., Delaey, L.: Mater. Sci. Eng. A 133 (1991) 353-358.",AM,Melt Spinning,Ribbon,,,,TEM  XRD ,Carter,,,10.1016/0921-5093(91)90086-3,,,,,Ar-gas,,,,,,,,,
60490a203e6da430a7213dc7,Ni24Si8Zr68,"Ghosh, G., Delaey, L.: Mater. Sci. Eng. A 133 (1991) 353-358.",AM,Melt Spinning,Ribbon,,,,TEM  XRD ,Carter,,,10.1016/0921-5093(91)90086-3,,,,,Ar-gas,,,,,,,,,
60490a203e6da430a7213dc8,Ni24V25Zr51,"Kai, K., Nomoto, T., Fukunaga, T., Suzuki, K.: J. Non-Cryst. Solids 117/118 (1990) 359-362.",AM,Melt Spinning,Ribbon,,,, XRD ,Carter,,,10.1016/0022-3093(90)90952-I,,,,Radio Frequency Melting,,,,,,,,,,
60490a203e6da430a7213dc9,Ni25Si10Ti65,"Polk, D.E., Calka, A., Giessen, B.C.: Acta Metall. 26 (1978) 1097-1103.",AM,Melt Spinning,Foil,,,, XRD,Carter,,,10.1016/0001-6160(78)90137-2,,,,Arc Melting,,,,,,,,,,
60490a203e6da430a7213dca,Ni25Si15Ti60,"Polk, D.E., Calka, A., Giessen, B.C.: Acta Metall. 26 (1978) 1097-1103.",AM,Melt Spinning,Foil,,,, XRD,Carter,,,10.1016/0001-6160(78)90137-2,,,,Arc Melting,,,,,,,,,,
60490a203e6da430a7213dcb,Ni25Si20Ti55,"Polk, D.E., Calka, A., Giessen, B.C.: Acta Metall. 26 (1978) 1097-1103.",CR,Melt Spinning,Foil,,,, XRD,Carter,,,10.1016/0001-6160(78)90137-2,,,,Arc Melting,,,,,,,,,,
60490a203e6da430a7213dcc,Ni25Si5Ti70,"Polk, D.E., Calka, A., Giessen, B.C.: Acta Metall. 26 (1978) 1097-1103.",AM,Melt Spinning,Foil,,,, XRD,Carter,,,10.1016/0001-6160(78)90137-2,,,,Arc Melting,,,,,,,,,,
60490a203e6da430a7213dcd,Ni25Ti75,"Polk, D.E., Calka, A., Giessen, B.C.: Acta Metall. 26 (1978) 1097-1103.",AC,Melt Spinning,Foil,,,, XRD,Carter,,,10.1016/0001-6160(78)90137-2,,,,Arc Melting,,,,,,,,,,
60490a203e6da430a7213dce,Ni25Ti75,"Aoki, K., Masumoto, T.: MRS Int. Meet. Advanced Materials 3 (1989) 393-398.",AC,Melt Spinning,Ribbon,,,, TEM XRD,Carter,,,,,,,Arc Melting,,,,,,,,,,
60490a203e6da430a7213dcf,Ni25V10Zr65,"Fukunaga, T., Ishii, M., Misawa, M., Suzuki, K.: Kens Rep. 7 (1987/1988) 59-60.",AM,Melt Spinning,Ribbon,,,,ND ,Carter,,,,,,,Radio Frequency Melting,,,,,,,,,,
60490a203e6da430a7213dd0,Ni26.4Ti20Zr53.6,"Mizutani, U., Mishima, C., Goto, T.: J. Phys. Condens. Matter 1 (1989) 1831-1842.",AM,Melt Spinning,Ribbon,,,,XRD,Carter,,,10.1088/0953-8984/1/10/004,,,,Radio Frequency Melting,,,,,,,,,,
60490a203e6da430a7213dd1,Ni26.4V20Zr53.6,"Mizutani, U., Mishima, C., Goto, T.: J. Phys. Condens. Matter 1 (1989) 1831-1842.",AM,Melt Spinning,Ribbon,,,, XRD ,Carter,,,10.1088/0953-8984/1/10/004,,,,Radio Frequency Melting,,,,,,,,,,
60490a203e6da430a7213dd2,Ni26.7Pd56.8Si16.5,"Waseda, Y., Matsubara, E., Ohzora, M., Tsai, A.-P., Inoue, A., Masumoto, T.: J. Mater.Sci. Lett. 7 (1988) 1003-1006.",AM,Melt Spinning,Ribbon,Width X Thickness,3,0.05,TEM  XRD ,Carter,,,10.1007/BF00720758,,,,,,,,,,,,,,
60490a203e6da430a7213dd3,Ni28.05Ti15Zr56.95,"Zehringer, R., Oelhafen, P., G√ºntherodt, H.-J., Yamada, Y., Mizutani, U.: Mater. Sci. Eng.99 (1988) 317-320.",AM,Melt Spinning,,,,,XRD,Carter,,,10.1016/0025-5416(88)90348-5,,,,Radio Frequency Melting,,,,,,,,,,
60490a203e6da430a7213dd4,Ni28.05Ti15Zr56.95,"Mizutani, U., Mishima, C., Goto, T.: J. Phys. Condens. Matter 1 (1989) 1831-1842.",AM,Melt Spinning,Ribbon,,,,XRD,Carter,,,10.1088/0953-8984/1/10/004,,,,Radio Frequency Melting,,,,,,,,,,
60490a203e6da430a7213dd5,Ni28.05V15Zr56.95,"Mizutani, U., Mishima, C., Goto, T.: J. Phys. Condens. Matter 1 (1989) 1831-1842.",AM,Melt Spinning,Ribbon,,,, XRD ,Carter,,,10.1088/0953-8984/1/10/004,,,,Radio Frequency Melting,,,,,,,,,,
60490a203e6da430a7213dd6,Ni28.05V15Zr56.95,"Zehringer, R., Oelhafen, P., G√ºntherodt, H.-J., Yamada, Y., Mizutani, U.: Mater. Sci. Eng.99 (1988) 317-320.",AM,Melt Spinning,Ribbon,,,, XRD ,Carter,,,10.1016/0025-5416(88)90348-5,,,,Radio Frequency Melting,,,,,,,,,,
60490a203e6da430a7213dd7,Ni28P22Pd50,"He, Y., Shen, T., Schwarz, R.B.: Metallurgical and Materials Transactions A: Physical Metallurgy and Materials Science. 297 (1998) 1795–1804.",AM,,,,,,,Carter,584.0,,10.1007/s11661-998-0002-8,,676.0,,,,,,,,,,,,
60490a203e6da430a7213dd8,Ni28Si16Ti56,"Seeger, C., Ryder, P.L.: Mater. Sci. Eng. A 179/180 (1994) 641-644.",AM,Melt Spinning,Foil,,,, TEM  XRD,Carter,,,10.1016/0921-5093(94)90284-4,,,,Arc Melting,,,,,,,,,,
60490a203e6da430a7213dd9,Ni28Ti72,"Akiyama, E., Habazaki, H., Kawashima, A., Asami, K., Hashimoto, K.: Proc. Symp.Corros. Electrochem. Catal. Metastable Metals and Intermetallics, Clayton, C.R.,Hashimoto, K. (eds.), Pennington: The Electrochem. Soc.,1993, p. 26-37.",AM,Deposition,Thin Film,,,,XRD,Carter,,,,,,,,Ar-gas,,,,,,,,,
60490a203e6da430a7213dda,Ni28Zr72,,,,,,,,,Ben,642.0,1313.0,10.1179/095066010X12646898728200,,664.0,,,,,,,,,,,,
60490a203e6da430a7213ddb,Ni28Zr72,"Fukunaga, T., Ishii, M., Misawa, M., Suzuki, K.: Kens Rep. 7 (1987/1988) 59-60.",AM,Melt Spinning,Ribbon,,,,ND ,Carter,,,,,,,Radio Frequency Melting,,,,,,,,,,
60490a203e6da430a7213ddc,Ni29.2Pd54.3Si16.5,"Waseda, Y., Matsubara, E., Ohzora, M., Tsai, A.-P., Inoue, A., Masumoto, T.: J. Mater.Sci. Lett. 7 (1988) 1003-1006.",AM,Melt Spinning,Ribbon,Width X Thickness,3,0.05,TEM  XRD ,Carter,,,10.1007/BF00720758,,,,,,,,,,,,,,
60490a203e6da430a7213ddd,Ni29.7Ti10Zr60.3,"Mizutani, U., Mishima, C., Goto, T.: J. Phys. Condens. Matter 1 (1989) 1831-1842.",AM,Melt Spinning,Ribbon,,,,XRD,Carter,,,10.1088/0953-8984/1/10/004,,,,Radio Frequency Melting,,,,,,,,,,
60490a203e6da430a7213dde,Ni29.7V10Zr60.3,"Mizutani, U., Mishima, C., Goto, T.: J. Phys. Condens. Matter 1 (1989) 1831-1842.",AM,Melt Spinning,Ribbon,,,, XRD ,Carter,,,10.1088/0953-8984/1/10/004,,,,Radio Frequency Melting,,,,,,,,,,
60490a203e6da430a7213ddf,Ni29V20Zr51,"Kai, K., Nomoto, T., Fukunaga, T., Suzuki, K.: J. Non-Cryst. Solids 117/118 (1990) 359-362.",AM,Melt Spinning,Ribbon,,,, XRD ,Carter,,,10.1016/0022-3093(90)90952-I,,,,Radio Frequency Melting,,,,,,,,,,
60490a203e6da430a7213de0,Ni30.8P23Pd30.8Pt15.4,"Zhang, L., Pang, S., Ma, C., Zhang, T.: Journal of Non-Crystalline Solids 352 (2006) 3103–3108.",AM,,,,,,,Carter,571.0,,10.1016/j.jnoncrysol.2006.02.095,,637.0,,,,,,,,,,,,
60490a203e6da430a7213de1,Ni30P25Pt45," Chen, H.S.: Acta Metall. 22 (1974) 1505-1511.",AM,Melt Spinning,Foil,Width X Thickness,3,0.05,,Carter,,,10.1016/0001-6160(74)90112-6,,,,,,,,,,,,,,
60490a203e6da430a7213de2,Ni30P25Pt45,"Chen, H.S.: J. Non-Cryst. Solids 29 (1978) 223-229.",AM,,Ribbon,,,,,Carter,,,10.1016/0022-3093(78)90116-3,,,,,,,,,,,,,,
60490a203e6da430a7213de3,Ni30P25Pt45,"Hirata, T.: Scr. Metall. 13 (1979) 555-559.",AM,,,,,,,Carter,,,10.1016/0036-9748(79)90107-8,,,,,,,,,,,,,,
60490a203e6da430a7213de4,Ni30P25Pt45,"Ashok, K., Duwez, P.: J. Phys. Chem. Solids 32 (1971) 267-277.",AM,Mechanical,Ribbon,,,,,Carter,,,10.1016/S0022-3697(71)80029-X,,,,,,,,,,,,,,
60490a203e6da430a7213de5,Ni30Si10Ti60,"Polk, D.E., Calka, A., Giessen, B.C.: Acta Metall. 26 (1978) 1097-1103.",AM,Melt Spinning,Foil,,,, XRD,Carter,,,10.1016/0001-6160(78)90137-2,,,,Arc Melting,,,,,,,,,,
60490a203e6da430a7213de6,Ni30Si10Ti60,"Seeger, C., Ryder, P.L.: Mater. Sci. Eng. A 179/180 (1994) 641-644.",AM,Melt Spinning,Foil,,,, TEM  XRD,Carter,,,10.1016/0921-5093(94)90284-4,,,,Arc Melting,,,,,,,,,,
60490a203e6da430a7213de7,Ni30Si15Ti55,"Polk, D.E., Calka, A., Giessen, B.C.: Acta Metall. 26 (1978) 1097-1103.",AM,Melt Spinning,Foil,,,, XRD,Carter,,,10.1016/0001-6160(78)90137-2,,,,Arc Melting,,,,,,,,,,
60490a203e6da430a7213de8,Ni30Si20Ti50,"Polk, D.E., Calka, A., Giessen, B.C.: Acta Metall. 26 (1978) 1097-1103.",AM,Melt Spinning,Foil,,,, XRD,Carter,,,10.1016/0001-6160(78)90137-2,,,,Arc Melting,,,,,,,,,,
60490a203e6da430a7213de9,Ni30Si30Ti40,"Polk, D.E., Calka, A., Giessen, B.C.: Acta Metall. 26 (1978) 1097-1103.",CR,Melt Spinning,Foil,,,, XRD,Carter,,,10.1016/0001-6160(78)90137-2,,,,Arc Melting,,,,,,,,,,
60490a203e6da430a7213dea,Ni30Si40Ti30,"Polk, D.E., Calka, A., Giessen, B.C.: Acta Metall. 26 (1978) 1097-1103.",CR,Melt Spinning,Foil,,,, XRD,Carter,,,10.1016/0001-6160(78)90137-2,,,,Arc Melting,,,,,,,,,,
60490a203e6da430a7213deb,Ni30Si5Ti65,"Polk, D.E., Calka, A., Giessen, B.C.: Acta Metall. 26 (1978) 1097-1103.",AM,Melt Spinning,Foil,,,, XRD,Carter,,,10.1016/0001-6160(78)90137-2,,,,Arc Melting,,,,,,,,,,
60490a203e6da430a7213dec,Ni30Ti70,"Aoki, K., Hiraga, K., Masumoto, T.: Mater. Res. Soc. Symp: Proc. 58 (1986) 59-62.",AM,Melt Spinning,Ribbon,,,, TEM XRD,Carter,,,10.1557/PROC-58-59,,,,,N-gas,,,,,,,,,
60490a203e6da430a7213ded,Ni30Ti70,"Aoki, K., Masumoto, T.: MRS Int. Meet. Advanced Materials 3 (1989) 393-398.",AM,Melt Spinning,Ribbon,,,, TEM XRD,Carter,,,,,,,Arc Melting,,,,,,,,,,
60490a203e6da430a7213dee,Ni30Ti70,"Seeger, C., Ryder, P.L.: Mater. Sci. Eng. A 179/180 (1994) 641-644.",AM,Melt Spinning,Foil,,,, TEM  XRD,Carter,,,10.1016/0921-5093(94)90284-4,,,,Arc Melting,,,,,,,,,,
60490a203e6da430a7213def,Ni30Ti70,"Polk, D.E., Calka, A., Giessen, B.C.: Acta Metall. 26 (1978) 1097-1103.",AM,Melt Spinning,Foil,,,, XRD,Carter,,,10.1016/0001-6160(78)90137-2,,,,Arc Melting,,,,,,,,,,
60490a203e6da430a7213df0,Ni30V10Zr60,"Kai, K., Nomoto, T., Fukunaga, T., Suzuki, K.: J. Non-Cryst. Solids 117/118 (1990) 359-362.",AM,Melt Spinning,Ribbon,,,, XRD ,Carter,,,10.1016/0022-3093(90)90952-I,,,,Radio Frequency Melting,,,,,,,,,,
60490a203e6da430a7213df1,Ni30Zr70,"Inoue, A., Zhang, T., Masumoto, T.: Mater. Trans. JIM 31 (1990) 177-183.",AM,Melt Spinning,Ribbon,Width X Thickness,1,0.03,  TEM  XRD ,Carter,,,10.2320/matertrans1989.31.177,,,,Arc Melting,,,,,,,,,,
60490a203e6da430a7213df2,Ni30Zr70,"Hirota, A., Ebidzuka, K., Habazaki, H., Kawashima, A., Asami, K., Hashimoto, K.: Proc.Symp. Corros. Electrochem. Catal. Metastable Metals, and Intermetallics, Clayton, C.R.,Hashimoto, K. (eds.), Pennington: The Electrochem. Soc., 1993, p. 381-392.",AM,Melt Spinning,Ribbon,,,,XRD,Carter,,,,,,,Radio Frequency Melting,,,,,,,,,,
60490a203e6da430a7213df3,Ni30Zr70,"Zhang, T., Inoue, A., Masumoto, T.: Mater. Sci. Eng. A 181/182 (1994) 1423-1426. ",AM,Melt Spinning,Ribbon,Width X Thickness,1,0.2,TEM  XRD,Carter,,,10.1016/0921-5093(94)90877-X,,,,Radio Frequency Melting,,,,,,,,,,
60490a203e6da430a7213df4,Ni31.35Ti5Zr63.65,"Mizutani, U., Mishima, C., Goto, T.: J. Phys. Condens. Matter 1 (1989) 1831-1842.",AM,Melt Spinning,Ribbon,,,,XRD,Carter,,,10.1088/0953-8984/1/10/004,,,,Radio Frequency Melting,,,,,,,,,,
60490a203e6da430a7213df5,Ni31.35V5Zr63.65,"Mizutani, U., Mishima, C., Goto, T.: J. Phys. Condens. Matter 1 (1989) 1831-1842.",AM,Melt Spinning,Ribbon,,,, XRD ,Carter,,,10.1088/0953-8984/1/10/004,,,,Radio Frequency Melting,,,,,,,,,,
60490a203e6da430a7213df6,Ni31V5Zr64,"Kai, K., Nomoto, T., Fukunaga, T., Suzuki, K.: J. Non-Cryst. Solids 117/118 (1990) 359-362.",AM,Melt Spinning,Ribbon,,,, XRD ,Carter,,,10.1016/0022-3093(90)90952-I,,,,Radio Frequency Melting,,,,,,,,,,
60490a203e6da430a7213df7,Ni32.2P15Pd52.8,"Maitrepierre, P.L.: J. Appl. Phys. 40 (1969) 4826-4834.",AM,Mechanical,,Diameter X Thickness,20-25,0.04,,Carter,,,10.1063/1.1657297,,,,,,,,,,,,,,
60490a203e6da430a7213df8,Ni32.8Pd49.2Si18,"Waseda, Y., Matsubara, E., Ohzora, M., Tsai, A.-P., Inoue, A., Masumoto, T.: J. Mater.Sci. Lett. 7 (1988) 1003-1006.",AM,Melt Spinning,Ribbon,,,,TEM  XRD ,Carter,,,10.1007/BF00720758,,,,,,,,,,,,,,
60490a203e6da430a7213df9,Ni32P20Pd48,,,,,,,,,Ben,565.0,923.0,10.1088/0953-8984/11/19/303,,,,,,,,,,,,,,
60490a203e6da430a7213dfa,Ni32P20Pd48,"Chen, H.S.: J. Non-Cryst. Solids 29 (1978) 223-229.",AM,Melt Spinning,Ribbon,,,,,Carter,,,10.1016/0022-3093(78)90116-3,,,,,,,,,,,,,,
60490a203e6da430a7213dfb,Ni32P20Pd48,"Hirata, T.: Scr. Metall. 13 (1979) 555-559.",AM,Melt Spinning,Ribbon,,,,,Carter,,,10.1016/0036-9748(79)90107-8,,,,,,,,,,,,,,
60490a203e6da430a7213dfc,Ni32P20Pd48,,,,,,,,,Lane,565.0,923.0,10.1038/ncomms10313,,,,,,,,,,,,,,
60490a203e6da430a7213dfd,Ni32P20Pd48,"['Chen, H.S.: Proc. 4th Int. Conf. Rapidly Quenched Met., Sendai, Masumoto, T., Suzuki, K.(eds.), The Japan Institute of Metals 1 (1982) 495-500.'
 'Inoue, A., Matsuki, K., Masumoto, T.: Sci. Rep. Res. Inst. Tohoku Univ. Ser A 38 (1993)99-111.']",AM,['Melt Spinning' 'Mechanical'],['Ribbon' 'Powder'],,,,,Carter,,,,,,,,,,,,,,,,,
60490a203e6da430a7213dfe,Ni32P20Pt48," Chen, H.S.: Acta Metall. 22 (1974) 1505-1511.",CR,Melt Spinning,Foil,Width X Thickness,3,0.05,,Carter,,,10.1016/0001-6160(74)90112-6,,,,,,,,,,,,,,
60490a203e6da430a7213dff,Ni32Si20Ti48,"Polk, D.E., Calka, A., Giessen, B.C.: Acta Metall. 26 (1978) 1097-1103.",AM,Melt Spinning,Foil,,,, XRD,Carter,,,10.1016/0001-6160(78)90137-2,,,,Arc Melting,,,,,,,,,,
60490a203e6da430a7213e00,Ni32Si4Ti64,"Seeger, C., Ryder, P.L.: Mater. Sci. Eng. A 179/180 (1994) 641-644.",AM,Melt Spinning,Foil,,,, TEM  XRD,Carter,,,10.1016/0921-5093(94)90284-4,,,,Arc Melting,,,,,,,,,,
60490a203e6da430a7213e01,Ni33P20Pd47,"Maitrepierre, P.L.: J. Appl. Phys. 40 (1969) 4826-4834.",AM,Mechanical,,Diameter X Thickness,20-25,0.04,,Carter,,,10.1063/1.1657297,,,,,,,,,,,,,,
60490a203e6da430a7213e02,Ni33Ti0.05Zr66.95,"Yamada, Y., Itoh, Y., Mizutani, U.: Mater. Sci. Eng. 99 (1988) 289-293.",AM,Melt Spinning,Ribbon,,,,XRD,Carter,,,10.1016/0025-5416(88)90342-4,,,,Radio Frequency Melting,,,,,,,,,,
60490a203e6da430a7213e03,Ni33Ti0.15Zr66.85,"Yamada, Y., Itoh, Y., Mizutani, U.: Mater. Sci. Eng. 99 (1988) 289-293.",AM,Melt Spinning,Ribbon,,,,XRD,Carter,,,10.1016/0025-5416(88)90342-4,,,,Radio Frequency Melting,,,,,,,,,,
60490a203e6da430a7213e04,Ni33Ti0.1Zr66.9,"Yamada, Y., Itoh, Y., Mizutani, U.: Mater. Sci. Eng. 99 (1988) 289-293.",AM,Melt Spinning,Ribbon,,,,XRD,Carter,,,10.1016/0025-5416(88)90342-4,,,,Radio Frequency Melting,,,,,,,,,,
60490a203e6da430a7213e05,Ni33Ti0.2Zr66.8,"Yamada, Y., Itoh, Y., Mizutani, U.: Mater. Sci. Eng. 99 (1988) 289-293.",AM,Melt Spinning,Ribbon,,,,XRD,Carter,,,10.1016/0025-5416(88)90342-4,,,,Radio Frequency Melting,,,,,,,,,,
60490a203e6da430a7213e06,Ni33Ti67,"Seeger, C., Ryder, P.L.: Mater. Sci. Eng. A 179/180 (1994) 641-644.",AM,Melt Spinning,Foil,,,, TEM  XRD,Carter,,,10.1016/0921-5093(94)90284-4,,,,Arc Melting,,,,,,,,,,
60490a203e6da430a7213e07,Ni33Ti67,"Aoki, K., Hiraga, K., Masumoto, T.: Mater. Res. Soc. Symp: Proc. 58 (1986) 59-62.",AM,Melt Spinning,Ribbon,,,, TEM XRD,Carter,,,10.1557/PROC-58-59,,,,,N-gas,,,,,,,,,
60490a203e6da430a7213e08,Ni33Ti67,"['Aoki, K., Masumoto, T.: MRS Int. Meet. Advanced Materials 3 (1989) 393-398.'
 'Aoki, K., Kamachi, M., Masumoto, T.: Sci. Rep. Res. Inst. Tohoku Univ. Ser. A 31 (1983)191-199.']",AM,Melt Spinning,Ribbon,,,,[' TEM XRD' 'XRD'],Carter,,,,,,,['Arc Melting' 'Radio Frequency Melting'],,,,,,,,,,
60490a203e6da430a7213e09,Ni33V0.05Zr66.95,"Yamada, Y., Itoh, Y., Mizutani, U.: Mater. Sci. Eng. 99 (1988) 289-293.",AM,Melt Spinning,Ribbon,,,, XRD ,Carter,,,10.1016/0025-5416(88)90342-4,,,,Radio Frequency Melting,,,,,,,,,,
60490a203e6da430a7213e0a,Ni33V0.15Zr66.85,"Yamada, Y., Itoh, Y., Mizutani, U.: Mater. Sci. Eng. 99 (1988) 289-293.",AM,Melt Spinning,Ribbon,,,, XRD ,Carter,,,10.1016/0025-5416(88)90342-4,,,,Radio Frequency Melting,,,,,,,,,,
60490a203e6da430a7213e0b,Ni33V0.1Zr66.9,"Yamada, Y., Itoh, Y., Mizutani, U.: Mater. Sci. Eng. 99 (1988) 289-293.",AM,Melt Spinning,Ribbon,,,, XRD ,Carter,,,10.1016/0025-5416(88)90342-4,,,,Radio Frequency Melting,,,,,,,,,,
60490a203e6da430a7213e0c,Ni33V0.2Zr66.8,"Yamada, Y., Itoh, Y., Mizutani, U.: Mater. Sci. Eng. 99 (1988) 289-293.",AM,Melt Spinning,Ribbon,,,, XRD ,Carter,,,10.1016/0025-5416(88)90342-4,,,,Radio Frequency Melting,,,,,,,,,,
60490a203e6da430a7213e0d,Ni33Zr67,"Altounian, Z., Dantu, S.V., Dikeakos, M.: Phys. Rev. B 49 (1994) 8621-8626.",AM,Melt Spinning,Ribbon,,,,XRD ,Carter,,,10.1103/PhysRevB.49.8621,,,,Radio Frequency Melting,,,,,,,,,,
60490a203e6da430a7213e0e,Ni33Zr67,"Aoki, K., Kamachi, M., Masumoto, T.: Sci. Rep. Res. Inst. Tohoku Univ. Ser. A 31 (1983)191-199.",AM,Melt Spinning,Ribbon,Width X Thickness,1,0.01,XRD,Carter,,,,,,,Radio Frequency Melting,,,,,,,,,,
60490a203e6da430a7213e0f,Ni33Zr67,"Yamada, Y., Itoh, Y., Mizutani, U.: Mater. Sci. Eng. 99 (1988) 289-293.",AM,Melt Spinning,Ribbon,,,,[' XRD' 'XRD ' nan 'XRD' ' XRD '],Carter,,,10.1016/0025-5416(88)90342-4,,,,Radio Frequency Melting,,,,,,,,,,
60490a203e6da430a7213e10,Ni33Zr67,"Zehringer, R., Oelhafen, P., G√ºntherodt, H.-J., Yamada, Y., Mizutani, U.: Mater. Sci. Eng.99 (1988) 317-320.",AM,Melt Spinning,Ribbon,,,, XRD,Carter,,,10.1016/0025-5416(88)90348-5,,,,Radio Frequency Melting,,,,,,,,,,
60490a203e6da430a7213e11,Ni34.3Si5.8Ti59.9,"Bhaskaran, T.A., Seshadri, R., Krishnan, R.V., Ranganathan, S.: Mater. Sci. Eng. 98 (1988)251-255.",AM,,Ribbon,Thickness, 0.06-0.10,, TEM  XRD,Carter,,,10.1016/0025-5416(88)90164-4,,,,,,,,,,,,,,
60490a203e6da430a7213e12,Ni34P18Pd48,"Stolz, U., Nagorny, U., Kirchheim, R.: Scr. Metall. 18 (1984) 347-352.",AM,Melt Spinning,Ribbon,Width X Thickness,1.0-2.0,0.02-0.03,,Carter,,,10.1016/0036-9748(84)90450-2,,,,,,,,,,,,,,
60490a203e6da430a7213e13,Ni34Ti21Zr45,,AM,,Rod,,,,,Carter,642.0,1134.0,10.1016/j.commatsci.2016.02.037,0.7,683.0,,,,,,,,,,,,
60490a203e6da430a7213e14,Ni35Pd48.5Si16.5,"Waseda, Y., Matsubara, E., Ohzora, M., Tsai, A.-P., Inoue, A., Masumoto, T.: J. Mater.Sci. Lett. 7 (1988) 1003-1006.",AM,Melt Spinning,Ribbon,Width X Thickness,3,0.05,TEM  XRD ,Carter,,,10.1007/BF00720758,,,,,,,,,,,,,,
60490a203e6da430a7213e15,Ni35Si10Ti55,"Polk, D.E., Calka, A., Giessen, B.C.: Acta Metall. 26 (1978) 1097-1103.",AM,Melt Spinning,Foil,,,, XRD,Carter,,,10.1016/0001-6160(78)90137-2,,,,Arc Melting,,,,,,,,,,
60490a203e6da430a7213e16,Ni35Si15Ti50,"Polk, D.E., Calka, A., Giessen, B.C.: Acta Metall. 26 (1978) 1097-1103.",AM,Melt Spinning,Foil,,,, XRD,Carter,,,10.1016/0001-6160(78)90137-2,,,,Arc Melting,,,,,,,,,,
60490a203e6da430a7213e17,Ni35Si20Ti45,"Polk, D.E., Calka, A., Giessen, B.C.: Acta Metall. 26 (1978) 1097-1103.",AM,Melt Spinning,Foil,,,, XRD,Carter,,,10.1016/0001-6160(78)90137-2,,,,Arc Melting,,,,,,,,,,
60490a203e6da430a7213e18,Ni35Si5Ti60,"Polk, D.E., Calka, A., Giessen, B.C.: Acta Metall. 26 (1978) 1097-1103.",AM,Melt Spinning,Foil,,,, XRD,Carter,,,10.1016/0001-6160(78)90137-2,,,,Arc Melting,,,,,,,,,,
60490a203e6da430a7213e19,Ni35Ti65,"Polk, D.E., Calka, A., Giessen, B.C.: Acta Metall. 26 (1978) 1097-1103.",AM,Melt Spinning,Foil,,,, XRD,Carter,,,10.1016/0001-6160(78)90137-2,,,,Arc Melting,,,,,,,,,,
60490a203e6da430a7213e1a,Ni35Ti65,"['Whang, S., Giessen, B.C.: Proc. 4th Int. Conf. Rapidly Quenched Met., Sendai, Masumoto,T., Suzuki, K. (eds.), The Japan Institute of Metals 2 (1982) 1403-1406.'
 'Hirota, A., Ebidzuka, K., Habazaki, H., Kawashima, A., Asami, K., Hashimoto, K.: Proc.Symp. Corros. Electrochem. Catal. Metastable Metals, and Intermetallics, Clayton, C.R.,Hashimoto, K. (eds.), Pennington: The Electrochem. Soc., 1993, p. 381-392.']",AM,,Ribbon,,,,['SEM  XRD' 'XRD'],Carter,,,,,,,['Arc Melting' 'Radio Frequency Melting'],,,,,,,,,,
60490a203e6da430a7213e1b,Ni36.2Ti63.8,"Bhaskaran, T.A., Seshadri, R., Krishnan, R.V., Ranganathan, S.: Mater. Sci. Eng. 98 (1988)251-255.",AM,,Ribbon,Thickness, 0.06-0.10,, TEM  XRD,Carter,,,10.1016/0025-5416(88)90164-4,,,,,,,,,,,,,,
60490a203e6da430a7213e1c,Ni36.5P27Pd36.5,"Chen, H.S.: J. Non-Cryst. Solids 29 (1978) 223-229.",AM,Melt Spinning,Ribbon,,,,,Carter,,,10.1016/0022-3093(78)90116-3,,,,,,,,,,,,,,
60490a203e6da430a7213e1d,Ni36Pd36S28,,AM,Melt Casting,Rod,,,,,Carter,426.0,734.0,10.1016/j.actamat.2018.07.039,0.3,439.0,,,,,,,,,,,,
60490a203e6da430a7213e1e,Ni36Zr64,"Bruton, W.D., Callaway, T.O., Langley, R.H., Zhang, B.H., Naugle, D.G.: Mater. Sci. Eng.A 133 (1991) 482-485.",AM,Melt Spinning,Ribbon,,,,  TEM  XRD ,Carter,,,10.1016/0921-5093(91)90115-4,,,,Radio Frequency Melting,,,,,,,,,,
60490a203e6da430a7213e1f,Ni36Zr64,"Bhatnagar, A.K., Pan, R., Naugle, D.G.: Phys. Rev. B 39 (1989) 12460-12468.",AM,Melt Spinning,Ribbon,,,,  TEM  XRD ,Carter,,,10.1103/PhysRevB.39.12460,,,,Arc Melting,,,,,,,,,,
60490a203e6da430a7213e20,Ni37.5P25Pd37.5,"Chen, H.S.: J. Non-Cryst. Solids 29 (1978) 223-229.",AM,Melt Spinning,Ribbon,,,,,Carter,,,10.1016/0022-3093(78)90116-3,,,,,,,,,,,,,,
60490a203e6da430a7213e21,Ni37.5P25Pd37.5,"Hirata, T.: Scr. Metall. 13 (1979) 555-559.",AM,Melt Spinning,Ribbon,,,,,Carter,,,10.1016/0036-9748(79)90107-8,,,,,,,,,,,,,,
60490a203e6da430a7213e22,Ni37.5P25Pt37.5,"Ashok, K., Duwez, P.: J. Phys. Chem. Solids 32 (1971) 267-277.",AM,Mechanical,Ribbon,,,,,Carter,,,10.1016/S0022-3697(71)80029-X,,,,,,,,,,,,,,
