Repository: leschultz/Molecular-Dynamic-Characteristic-Temperatures-for-Predicting-Metallic-Glass-Forming-Ability

├── README.md
├── features
│   ├── MDF_DMREF_Metallic_Glasses_v5
│   │   ├── MDF_DMREF_Metallic_Glasses_v5.csv
│   │   └── update_metallic_glasses.py
│   ├── features_dmax_cts
│   │   ├── features_dmax_cts.csv
│   │   ├── features_dmax_cts.json
│   │   └── upload.py
│   ├── features_gfa_cts
│   │   ├── features_gfa_cts.csv
│   │   ├── features_gfa_cts.json
│   │   ├── requirements.txt
│   │   └── upload.py
│   └── prsd_features_gfa_cts
│       └── prsd_features_gfa_cts.csv
└── plots
    ├── classification
    │   ├── original
    │   │   ├── PR_positive.png
    │   │   └── PR_positive_data.csv
    │   └── prsd
    │       ├── PRSD_PR_positive_data.csv
    │       └── PR_positive_PRSD.png

File: features/MDF_DMREF_Metallic_Glasses_v5/MDF_DMREF_Metallic_Glasses_v5.csv (part 56 of 58)
_id,Composition,Reference,Is_Amorphous?,Casting,Type,Size_Measure,Size1,Size2,Characterization,From,Tg_[K],Tl_[K],DOI,Dmax_[mm],Tx_[K],Tm_[K],Melting,Environment,Sigma_[Mpa],Zmax_[mm],E_[GPA],Possion's_Ratio,v,Rc_[K/s],Fracture_Strength_[MPa],G_[GPa],Density_[g/cm^3]
60490a203e6da430a7213e23,Ni37.5P25Pt37.5," Chen, H.S.: Acta Metall. 22 (1974) 1505-1511.",AM,Melt Spinning,Foil,Width X Thickness,3,0.05,,Carter,,,10.1016/0001-6160(74)90112-6,,,,,,,,,,,,,,
60490a203e6da430a7213e24,Ni37P26Pd37,"Dietrichs, J., Frischat, G.H.: Proc. 5th Int. Conf. Rapidly Quenched Met., W√ºrzburg, Steeb,S., Warlimont, H. (eds.), Elsevier Science Publishers B.V. 1 (1985) 891-893.",AM,Melt Spinning,Ribbon,,,,,Carter,,,10.1016/B978-0-444-86939-5.50212-8,,,,,,,,,,,,,,
60490a203e6da430a7213e25,Ni37Pd37S26,,AM,Melt Casting,Rod,,,,,Carter,426.0,731.0,10.1016/j.actamat.2018.07.039,2.0,449.0,,,,,,,,,,,,
60490a203e6da430a7213e26,Ni37Ti23Zr40,"Yi, S., Park, T.G., Kim, D.H.: Journal of Materials Research 15 (2000) 2425–2430.",AM,,,,,,,Carter,,,10.1557/JMR.2000.0348,,804.0,,,,,,,,,,,,
60490a203e6da430a7213e27,Ni37V25Zr38,"Fukunaga, T., Ishii, M., Misawa, M., Suzuki, K.: Kens Rep. 7 (1987/1988) 59-60.",AM,Melt Spinning,Ribbon,,,,ND ,Carter,,,,,,,Radio Frequency Melting,,,,,,,,,,
60490a203e6da430a7213e28,Ni37Zr63,,,,,,,,,Ben,700.0,1313.0,10.1179/095066010X12646898728200,,720.0,,,,,,,,,,,,
60490a203e6da430a7213e29,Ni38.5P23Pd38.5,"Dietrichs, J., Frischat, G.H.: Proc. 5th Int. Conf. Rapidly Quenched Met., W√ºrzburg, Steeb,S., Warlimont, H. (eds.), Elsevier Science Publishers B.V. 1 (1985) 891-893.",AM,Melt Spinning,Ribbon,,,,,Carter,,,10.1016/B978-0-444-86939-5.50212-8,,,,,,,,,,,,,,
60490a203e6da430a7213e2a,Ni38Pd38S24,,AM,,Rod,,,,,Carter,429.0,733.0,10.1016/j.actamat.2018.07.039,0.3,451.0,,,,,,,,,,,,
60490a203e6da430a7213e2b,Ni38Ti62,"Akiyama, E., Habazaki, H., Kawashima, A., Asami, K., Hashimoto, K.: Proc. Symp.Corros. Electrochem. Catal. Metastable Metals and Intermetallics, Clayton, C.R.,Hashimoto, K. (eds.), Pennington: The Electrochem. Soc.,1993, p. 26-37.",AM,Deposition,Thin Film,,,,XRD,Carter,,,,,,,,Ar-gas,,,,,,,,,
60490a203e6da430a7213e2c,Ni39.5P21Pd39.5,"Bronsveld, P.M., Schaarsberg, J.G., Nauta, J., Hosson, J.Th.M.D.: Mater. Sci. Eng. 97(1988) 541-544.",AM,Melt Spinning,Wire,Diameter X Length,1,30,,Carter,,,10.1016/0025-5416(88)90111-5,,,,,,,,,,,,,,
60490a203e6da430a7213e2d,Ni4.2Pd79.3Si16.5,"Waseda, Y., Matsubara, E., Ohzora, M., Tsai, A.-P., Inoue, A., Masumoto, T.: J. Mater.Sci. Lett. 7 (1988) 1003-1006.",AM,Melt Spinning,Ribbon,Width X Thickness,3,0.05,TEM  XRD ,Carter,,,10.1007/BF00720758,,,,,,,,,,,,,,
60490a203e6da430a7213e2e,Ni40P15Pd40Si5,"Chen, N., Louzguine-Luzgin, D.V., Xie, G.Q., Wada, T., Inoue, A.: Acta Materialia 57 (2009) 2775–2780.",AM,,,,,,,Carter,601.0,,10.1016/j.actamat.2009.02.028,,716.0,,,,,,,,,,,,
60490a203e6da430a7213e2f,Ni40P16Pd40Si4,"Chen, N., Louzguine-Luzgin, D.V., Xie, G.Q., Wada, T., Inoue, A.: Acta Materialia 57 (2009) 2775–2780.",AM,,,,,,,Carter,596.0,,10.1016/j.actamat.2009.02.028,,716.0,,,,,,,,,,,,
60490a203e6da430a7213e30,Ni40P17Pd40Si3,"Chen, N., Louzguine-Luzgin, D.V., Xie, G.Q., Wada, T., Inoue, A.: Acta Materialia 57 (2009) 2775–2780.",AM,,,,,,,Carter,596.0,,10.1016/j.actamat.2009.02.028,,710.0,,,,,,,,,,,,
60490a203e6da430a7213e31,Ni40P18Pd40Si2,"Chen, N., Louzguine-Luzgin, D.V., Xie, G.Q., Wada, T., Inoue, A.: Acta Materialia 57 (2009) 2775–2780.",AM,,,,,,,Carter,594.0,,10.1016/j.actamat.2009.02.028,,697.0,,,,,,,,,,,,
60490a203e6da430a7213e32,Ni40P19Pd40S1,,,,,,,,,Ben,567.0,884.0,10.1038/ncomms10313,,,,,,,,,,,,,,
60490a203e6da430a7213e33,Ni40P19Pd40Si1,"Chen, N., Louzguine-Luzgin, D.V., Xie, G.Q., Wada, T., Inoue, A.: Acta Materialia 57 (2009) 2775–2780.",AM,,,,,,,Carter,591.0,,10.1016/j.actamat.2009.02.028,,690.0,,,,,,,,,,,,
60490a203e6da430a7213e34,Ni40P19Pd40Si1,,,,,,,,,Lane,567.0,884.0,10.1038/ncomms10313,,,,,,,,,,,,,,
60490a203e6da430a7213e35,Ni40P20Pd40,,,,,,,,,Lane,590.0,991.0,10.1016/j.jallcom.2008.07.087,25.0,671.0,,,,,,,,,,,,
60490a203e6da430a7213e36,Ni40P20Pd40,"Chen, N., Feng, P., Sun, J.: Proc. 5th Int. Conf. Rapidly Quenched Met., W√ºrzburg, Steeb,S., Warlimont, H. (eds.), Elsevier Science Publishers B.V. 1 (1985) 999-1002.",AM,Melt Spinning,Ribbon,,,,,Carter,,,10.1016/B978-0-444-86939-5.50236-0,,,,,,,,,,,,,,
60490a203e6da430a7213e37,Ni40P20Pd40,"Q.J. Chen, J. Shen, D.L. Zhang, H.B. Fan, J.F. Sun, D.G. McCartney, Mater.Sci. Eng. A 433 (2006) 155. ",AM,Melt Casting,Rod,,,,,Carter,590.0,991.0,10.1016/j.msea.2006.06.053,25.0,671.0,,,,,,,,,,,,
60490a203e6da430a7213e38,Ni40P20Pd40,"Boswell, P.G.: Scr. Metall. 11 (1977) 603-606.",AM,Melt Spinning,Foil,Thickness,0.01,,,Carter,,,10.1016/0036-9748(77)90117-X,,,,,,,,,,,,,,
60490a203e6da430a7213e39,Ni40P20Pd40,"Dietrichs, J., Frischat, G.H.: Proc. 5th Int. Conf. Rapidly Quenched Met., W√ºrzburg, Steeb,S., Warlimont, H. (eds.), Elsevier Science Publishers B.V. 1 (1985) 891-893.",AM,Melt Spinning,Ribbon,,,,,Carter,,,10.1016/B978-0-444-86939-5.50212-8,,,,,,,,,,,,,,
60490a203e6da430a7213e3a,Ni40P20Pd40,"Hirata, T.: Scr. Metall. 13 (1979) 555-559.",AM,Melt Spinning,Ribbon,,,,,Carter,,,10.1016/0036-9748(79)90107-8,,,,,,,,,,,,,,
60490a203e6da430a7213e3b,Ni40P20Pd40,"Inoue, A., Masumoto, Y., Yano, N., Kawashima, A., Hashimoto, K., Masumoto, T.: J.Mater. Sci. 20 (1985) 97-104.",AM,Melt Spinning,Ribbon,,,,,Carter,,,10.1007/BF00555903,,,,,,,,,,,,,,
60490a203e6da430a7213e3c,Ni40P20Pd40,"Sinning, H.-R., Haessner, F.: Mater. Sci. Eng. 97 (1988) 453-456.",AM,Melt Spinning,Ribbon,Width X Thickness,2.0-20, 0.03-0.06,,Carter,,,10.1016/0025-5416(88)90092-4,,,,,,,,,,,,,,
60490a203e6da430a7213e3d,Ni40P20Pd40,"Davis, L.A., Chou, C.-P., Tanner, L.E., Ray, R.: Scr. Metall. 10 (1976) 937-940.",AM,Melt Spinning,Ribbon,Width X Thickness,1.0-2.0,0.03,,Carter,,,10.1016/0036-9748(76)90217-9,,,,,,,,,,,,,,
60490a203e6da430a7213e3e,Ni40P20Pd40,,,,,,,,,Lane,567.0,963.0,10.1038/ncomms10313,25.0,,,,,,,,,,,,,
60490a203e6da430a7213e3f,Ni40P20Pd40,"Chen, N., Louzguine-Luzgin, D.V., Xie, G.Q., Wada, T., Inoue, A.: Acta Materialia 57 (2009) 2775–2780.",AM,,,,,,,Carter,576.0,,10.1016/j.actamat.2009.02.028,,678.0,,,,,,,,,,,,
60490a203e6da430a7213e40,Ni40P20Pd40,"Greer, A.L.: Proc. 5th Int. Conf. Rapidly Quenched Met., W√ºrzburg, Steeb, S., Warlimont,H. (eds.), Elsevier Science Publishers B.V. 1 (1985) 215-218.",AM,Melt Spinning,Ribbon,,,,,Carter,,,10.1016/B978-0-444-86939-5.50054-3,,,,,,,,,,,,,,
60490a203e6da430a7213e41,Ni40P20Pd40,"Turnbull, D.: Scr. Metall. 11 (1977) 1131-1136.",AM,Melt Spinning,Ribbon,,,,,Carter,,,10.1016/0036-9748(77)90320-9,,,,,,,,,,,,,,
60490a203e6da430a7213e42,Ni40P20Pd40,,,,,,,,,Ben,575.0,905.0,10.1016/j.jallcom.2008.07.087,,640.0,,,,,,,,,0.167,,,
60490a203e6da430a7213e43,Ni40P20Pd40,"Duine, P.A., Wonnell, S.K., Sietsma, J.: Mater. Sci. Eng. A 179/180 (1994) 270-274.",AM,Melt Spinning,,,,,,Carter,,,10.1016/0921-5093(94)90208-9,,,,,,,,,,,,,,
60490a203e6da430a7213e44,Ni40P20Pd40,"Chen, H.S.: J. Non-Cryst. Solids 29 (1978) 223-229.",AM,Melt Spinning,Ribbon,,,,,Carter,,,10.1016/0022-3093(78)90116-3,,,,,,,,,,,,,,
60490a203e6da430a7213e45,Ni40P20Pd40,"Z.P. Lu, H. Tan, Y. Li, S.C. Ng, Scripta Mater. 42 (2000) 667.",AM,Melt Casting,Wedge,,,,,Carter,590.0,991.0,10.1016/S1359-6462(99)00417-0,,671.0,,,,,25.0,,,,,,,
60490a203e6da430a7213e46,Ni40P20Pt40," Chen, H.S.: Acta Metall. 22 (1974) 1505-1511.",AM,Melt Spinning,Foil,Width X Thickness,3,0.05,,Carter,,,10.1016/0001-6160(74)90112-6,,,,,,,,,,,,,,
60490a203e6da430a7213e47,Ni40Pd43.5Si16.5,"Waseda, Y., Matsubara, E., Ohzora, M., Tsai, A.-P., Inoue, A., Masumoto, T.: J. Mater.Sci. Lett. 7 (1988) 1003-1006.",AM,Melt Spinning,Ribbon,Width X Thickness,3,0.05,TEM  XRD ,Carter,,,10.1007/BF00720758,,,,,,,,,,,,,,
60490a203e6da430a7213e48,Ni40Si10Ti50,"Polk, D.E., Calka, A., Giessen, B.C.: Acta Metall. 26 (1978) 1097-1103.",AM,Melt Spinning,Foil,,,, XRD,Carter,,,10.1016/0001-6160(78)90137-2,,,,Arc Melting,,,,,,,,,,
60490a203e6da430a7213e49,Ni40Si15Ti45,"Polk, D.E., Calka, A., Giessen, B.C.: Acta Metall. 26 (1978) 1097-1103.",AM,Melt Spinning,Foil,,,, XRD,Carter,,,10.1016/0001-6160(78)90137-2,,,,Arc Melting,,,,,,,,,,
60490a203e6da430a7213e4a,Ni40Si20Ti40,"Whang, S., Giessen, B.C.: Proc. 4th Int. Conf. Rapidly Quenched Met., Sendai, Masumoto,T., Suzuki, K. (eds.), The Japan Institute of Metals 2 (1982) 1403-1406.",AM,Melt Spinning,Ribbon,,,,SEM  XRD,Carter,,,,,,,Arc Melting,,,,,,,,,,
60490a203e6da430a7213e4b,Ni40Si20Ti40,"Polk, D.E., Calka, A., Giessen, B.C.: Acta Metall. 26 (1978) 1097-1103.",AM,Melt Spinning,Foil,,,, XRD,Carter,,,10.1016/0001-6160(78)90137-2,,,,Arc Melting,,,,,,,,,,
60490a203e6da430a7213e4c,Ni40Si30Ti30,"Polk, D.E., Calka, A., Giessen, B.C.: Acta Metall. 26 (1978) 1097-1103.",CR,Melt Spinning,Foil,,,, XRD,Carter,,,10.1016/0001-6160(78)90137-2,,,,Arc Melting,,,,,,,,,,
60490a203e6da430a7213e4d,Ni40Si5Ti55,"Polk, D.E., Calka, A., Giessen, B.C.: Acta Metall. 26 (1978) 1097-1103.",AM,Melt Spinning,Foil,,,, XRD,Carter,,,10.1016/0001-6160(78)90137-2,,,,Arc Melting,,,,,,,,,,
60490a203e6da430a7213e4e,Ni40Ti60,"Polk, D.E., Calka, A., Giessen, B.C.: Acta Metall. 26 (1978) 1097-1103.",AM,Melt Spinning,Foil,,,, XRD,Carter,,,10.1016/0001-6160(78)90137-2,,,,Arc Melting,,,,,,,,,,
60490a203e6da430a7213e4f,Ni40Ti60,"Aoki, K., Hiraga, K., Masumoto, T.: Mater. Res. Soc. Symp: Proc. 58 (1986) 59-62.",AM,Melt Spinning,Ribbon,,,, TEM XRD,Carter,,,10.1557/PROC-58-59,,,,,N-gas,,,,,,,,,
60490a203e6da430a7213e50,Ni40Ti60,"Aoki, K., Masumoto, T.: MRS Int. Meet. Advanced Materials 3 (1989) 393-398.",AM,Melt Spinning,Ribbon,,,, TEM XRD,Carter,,,,,,,Arc Melting,,,,,,,,,,
60490a203e6da430a7213e51,Ni40Ti60,"Yamada, M., Matsui, N., Kurita, K., Tanaka, K., Fukunaga, T., Mizutani, U.: Mater. Sci.Eng. A 134 (1991) 983-986.",AM,Melt Spinning,Ribbon,,,, TEM XRD,Carter,,,10.1016/0921-5093(91)90906-4,,,,,N-gas,,,,,,,,,
60490a203e6da430a7213e52,Ni40Ti60,"Seeger, C., Ryder, P.L.: Mater. Sci. Eng. A 179/180 (1994) 641-644.",AM,Melt Spinning,Foil,,,, TEM  XRD,Carter,,,10.1016/0921-5093(94)90284-4,,,,Arc Melting,,,,,,,,,,
60490a203e6da430a7213e53,Ni40V20Zr40,"Fukunaga, T., Ishii, M., Misawa, M., Suzuki, K.: Kens Rep. 7 (1987/1988) 59-60.",AM,Melt Spinning,Ribbon,,,,ND ,Carter,,,,,,,Radio Frequency Melting,,,,,,,,,,
60490a203e6da430a7213e54,Ni40Zr60,"Zhang, T., Inoue, A., Masumoto, T.: Mater. Sci. Eng. A 181/182 (1994) 1423-1426. ",AM,Melt Spinning,Ribbon,Width X Thickness,1,0.2,TEM  XRD,Carter,,,10.1016/0921-5093(94)90877-X,,,,Radio Frequency Melting,,,,,,,,,,
60490a203e6da430a7213e55,Ni40Zr60,"Koester, U., Schroeder, H.-W., Blank, M.: J. Non-Cryst. Solids 61-62 (1984) 673-678.",AM,Melt Spinning,Ribbon,Thickness,0.02,, XRD,Carter,,,10.1016/0022-3093(84)90623-9,,,,Arc Melting,Ar-gas,,,,,,,,,
60490a203e6da430a7213e56,Ni40Zr60,"Inoue, A., Zhang, T., Masumoto, T.: Mater. Trans. JIM 31 (1990) 177-183.",AM,Melt Spinning,Ribbon,Width X Thickness,1,0.03,  TEM  XRD ,Carter,,,10.2320/matertrans1989.31.177,,,,Arc Melting,,,,,,,,,,
60490a203e6da430a7213e57,Ni40Zr60,,,,,,,,,Ben,713.0,1413.0,10.1179/095066010X12646898728200,,735.0,,,,,,,,,,,,
60490a203e6da430a7213e58,Ni41.5P17Pd41.5,"Dietrichs, J., Frischat, G.H.: Proc. 5th Int. Conf. Rapidly Quenched Met., W√ºrzburg, Steeb,S., Warlimont, H. (eds.), Elsevier Science Publishers B.V. 1 (1985) 891-893.",AM,Melt Spinning,Ribbon,,,,,Carter,,,10.1016/B978-0-444-86939-5.50212-8,,,,,,,,,,,,,,
60490a203e6da430a7213e59,Ni41P18Pd41,"Boswell, P.G.: Scr. Metall. 11 (1977) 701-707.",AM,Melt Spinning,Ribbon,Thickness,0.01,,,Carter,,,10.1016/0036-9748(77)90144-2,,,,,,,,,,,,,,
60490a203e6da430a7213e5a,Ni41P18Pd41,"Boswell, P.G.: Scr. Metall. 12 (1978) 673-674.",AM,Melt Spinning,Foil,Thickness, 0.004-0.006,,,Carter,,,10.1016/0036-9748(78)90287-9,,,,,,,,,,,,,,
60490a203e6da430a7213e5b,Ni41P18Pd41,"Boswell, P.G.: Scr. Metall. 11 (1977) 603-606.",AM,Melt Spinning,Foil,Thickness,0.01,,,Carter,,,10.1016/0036-9748(77)90117-X,,,,,,,,,,,,,,
60490a203e6da430a7213e5c,Ni42.5P15Pd42.5,"Chen, N., Feng, P., Sun, J.: Proc. 5th Int. Conf. Rapidly Quenched Met., W√ºrzburg, Steeb,S., Warlimont, H. (eds.), Elsevier Science Publishers B.V. 1 (1985) 999-1002.",AM,Melt Spinning,Ribbon,,,,,Carter,,,10.1016/B978-0-444-86939-5.50236-0,,,,,,,,,,,,,,
60490a203e6da430a7213e5d,Ni42Pd31S27,,AM,Melt Casting,Rod,,,,,Carter,430.0,756.0,10.1016/j.actamat.2018.07.039,1.5,457.0,,,,,,,,,,,,
60490a203e6da430a7213e5e,Ni43.4Pd40.1Si16.5,"Waseda, Y., Matsubara, E., Ohzora, M., Tsai, A.-P., Inoue, A., Masumoto, T.: J. Mater.Sci. Lett. 7 (1988) 1003-1006.",AM,Melt Spinning,Ribbon,Width X Thickness,3,0.05,TEM  XRD ,Carter,,,10.1007/BF00720758,,,,,,,,,,,,,,
60490a203e6da430a7213e5f,Ni43P14Pd43,"Dietrichs, J., Frischat, G.H.: Proc. 5th Int. Conf. Rapidly Quenched Met., W√ºrzburg, Steeb,S., Warlimont, H. (eds.), Elsevier Science Publishers B.V. 1 (1985) 891-893.",AM,Melt Spinning,Ribbon,,,,,Carter,,,10.1016/B978-0-444-86939-5.50212-8,,,,,,,,,,,,,,
60490a203e6da430a7213e60,Ni43P20Pd37,"Maitrepierre, P.L.: J. Appl. Phys. 40 (1969) 4826-4834.",AM,Mechanical,,Diameter X Thickness,20-25,0.04,,Carter,,,10.1063/1.1657297,,,,,,,,,,,,,,
60490a203e6da430a7213e61,Ni45P10Pd45,"Chen, N., Feng, P., Sun, J.: Proc. 5th Int. Conf. Rapidly Quenched Met., W√ºrzburg, Steeb,S., Warlimont, H. (eds.), Elsevier Science Publishers B.V. 1 (1985) 999-1002.",AM,Melt Spinning,Ribbon,,,,,Carter,,,10.1016/B978-0-444-86939-5.50236-0,,,,,,,,,,,,,,
60490a203e6da430a7213e62,Ni45P25Pt30,"Ashok, K., Duwez, P.: J. Phys. Chem. Solids 32 (1971) 267-277.",AM,Mechanical,Ribbon,,,,,Carter,,,10.1016/S0022-3697(71)80029-X,,,,,,,,,,,,,,
60490a203e6da430a7213e63,Ni45P25Pt30," Chen, H.S.: Acta Metall. 22 (1974) 1505-1511.",AM,Melt Spinning,Foil,Width X Thickness,3,0.05,,Carter,,,10.1016/0001-6160(74)90112-6,,,,,,,,,,,,,,
60490a203e6da430a7213e64,Ni45Si10Ti45,"Polk, D.E., Calka, A., Giessen, B.C.: Acta Metall. 26 (1978) 1097-1103.",AC,Melt Spinning,Foil,,,, XRD,Carter,,,10.1016/0001-6160(78)90137-2,,,,Arc Melting,,,,,,,,,,
60490a203e6da430a7213e65,Ni45Si15Ti40,"Polk, D.E., Calka, A., Giessen, B.C.: Acta Metall. 26 (1978) 1097-1103.",AM,Melt Spinning,Foil,,,, XRD,Carter,,,10.1016/0001-6160(78)90137-2,,,,Arc Melting,,,,,,,,,,
60490a203e6da430a7213e66,Ni45Si5Ti50,"Polk, D.E., Calka, A., Giessen, B.C.: Acta Metall. 26 (1978) 1097-1103.",AC,Melt Spinning,Foil,,,, XRD,Carter,,,10.1016/0001-6160(78)90137-2,,,,Arc Melting,,,,,,,,,,
60490a203e6da430a7213e67,Ni45Ti55,"Polk, D.E., Calka, A., Giessen, B.C.: Acta Metall. 26 (1978) 1097-1103.",CR,Melt Spinning,Foil,,,, XRD,Carter,,,10.1016/0001-6160(78)90137-2,,,,Arc Melting,,,,,,,,,,
60490a203e6da430a7213e68,Ni45Ti55,"Aoki, K., Masumoto, T.: MRS Int. Meet. Advanced Materials 3 (1989) 393-398.",AM,Melt Spinning,Ribbon,,,, TEM XRD,Carter,,,,,,,Arc Melting,,,,,,,,,,
60490a203e6da430a7213e69,Ni45V10Zr45,"Fukunaga, T., Ishii, M., Misawa, M., Suzuki, K.: Kens Rep. 7 (1987/1988) 59-60.",AM,Melt Spinning,Ribbon,,,,ND ,Carter,,,,,,,Radio Frequency Melting,,,,,,,,,,
60490a203e6da430a7213e6a,Ni45V25Zr30,"Kai, K., Nomoto, T., Fukunaga, T., Suzuki, K.: J. Non-Cryst. Solids 117/118 (1990) 359-362.",AM,Melt Spinning,Ribbon,,,, XRD ,Carter,,,10.1016/0022-3093(90)90952-I,,,,Radio Frequency Melting,,,,,,,,,,
60490a203e6da430a7213e6b,Ni46V30Zr24,"Fukunaga, T., Ishii, M., Misawa, M., Arai, M., Furusaka, M., Suzuki, K.: Kens Rep. 7(1987/1988) 58-58.",AM,Melt Spinning,Ribbon,,,, NS ,Carter,,,,,,,,,,,,,,,,,
60490a203e6da430a7213e6c,Ni47V30Zr23,"Fukunaga, T., Ishii, M., Misawa, M., Suzuki, K.: Kens Rep. 7 (1987/1988) 59-60.",AM,Melt Spinning,Ribbon,,,,ND ,Carter,,,,,,,Radio Frequency Melting,,,,,,,,,,
60490a203e6da430a7213e6d,Ni48P20Pt32," Chen, H.S.: Acta Metall. 22 (1974) 1505-1511.",AM,Melt Spinning,Foil,Width X Thickness,3,0.05,,Carter,,,10.1016/0001-6160(74)90112-6,,,,,,,,,,,,,,
60490a203e6da430a7213e6e,Ni48Si20Ti32,"Polk, D.E., Calka, A., Giessen, B.C.: Acta Metall. 26 (1978) 1097-1103.",AM,Melt Spinning,Foil,,,, XRD,Carter,,,10.1016/0001-6160(78)90137-2,,,,Arc Melting,,,,,,,,,,
60490a203e6da430a7213e6f,Ni48V20Zr32,"Kai, K., Nomoto, T., Fukunaga, T., Suzuki, K.: J. Non-Cryst. Solids 117/118 (1990) 359-362.",AM,Melt Spinning,Ribbon,,,, XRD ,Carter,,,10.1016/0022-3093(90)90952-I,,,,Radio Frequency Melting,,,,,,,,,,
60490a203e6da430a7213e70,Ni49.2Pd32.8Si18,"Waseda, Y., Matsubara, E., Ohzora, M., Tsai, A.-P., Inoue, A., Masumoto, T.: J. Mater.Sci. Lett. 7 (1988) 1003-1006.",AM,Melt Spinning,Ribbon,,,,TEM  XRD ,Carter,,,10.1007/BF00720758,,,,,,,,,,,,,,
60490a203e6da430a7213e71,Ni49P2Zr49,"Furo, I., Bakonyi, I., Tompa, K., Lovas, A., Heinmaa, I., Alla, M., Lippmaa, E.,Schone, H.E.: Mater. Sci. Eng. 99 (1988) 305-308.",AM,Melt Spinning,Ribbon,,,, XRD,Carter,,,10.1016/0025-5416(88)90345-X,,,,,,,,,,,,,,
60490a203e6da430a7213e72,Ni4Pd79.5Si16.5,"Waseda, Y., Matsubara, E., Ohzora, M., Tsai, A.-P., Inoue, A., Masumoto, T.: J. Mater.Sci. Lett. 7 (1988) 1003-1006.",AM,Melt Spinning,Ribbon,,,,TEM  XRD ,Carter,,,10.1007/BF00720758,,,,,,,,,,,,,,
60490a203e6da430a7213e73,Ni50.1Pd33.4Si16.5,"Waseda, Y., Matsubara, E., Ohzora, M., Tsai, A.-P., Inoue, A., Masumoto, T.: J. Mater.Sci. Lett. 7 (1988) 1003-1006.",AM,Melt Spinning,Ribbon,Width X Thickness,3,0.05,TEM  XRD ,Carter,,,10.1007/BF00720758,,,,,,,,,,,,,,
60490a203e6da430a7213e74,Ni50.5V25Zr24.5,"Kai, K., Nomoto, T., Fukunaga, T., Suzuki, K.: J. Non-Cryst. Solids 117/118 (1990) 359-362.",AM,Melt Spinning,Ribbon,,,, XRD ,Carter,,,10.1016/0022-3093(90)90952-I,,,,Radio Frequency Melting,,,,,,,,,,
60490a203e6da430a7213e75,Ni50P20Pd30,"He, Y., Shen, T., Schwarz, R.B.: Metallurgical and Materials Transactions A: Physical Metallurgy and Materials Science. 297 (1998) 1795–1804.",AM,,,,,,,Carter,583.0,,10.1007/s11661-998-0002-8,,673.0,,,,,,,,,,,,
60490a203e6da430a7213e76,Ni50Pd50,"Duine, P.A., Wonnell, S.K., Sietsma, J.: Mater. Sci. Eng. A 179/180 (1994) 270-274.",AM,Melt Spinning,Ribbon,,,,,Carter,,,10.1016/0921-5093(94)90208-9,,,,,,,,,,,,,,
60490a203e6da430a7213e77,Ni50Si10Ti40,"Polk, D.E., Calka, A., Giessen, B.C.: Acta Metall. 26 (1978) 1097-1103.",AM,Melt Spinning,Foil,,,, XRD,Carter,,,10.1016/0001-6160(78)90137-2,,,,Arc Melting,,,,,,,,,,
60490a203e6da430a7213e78,Ni50Si20Ti30,"Polk, D.E., Calka, A., Giessen, B.C.: Acta Metall. 26 (1978) 1097-1103.",CR,Melt Spinning,Foil,,,, XRD,Carter,,,10.1016/0001-6160(78)90137-2,,,,Arc Melting,,,,,,,,,,
60490a203e6da430a7213e79,Ni50Si30Ti20,"Polk, D.E., Calka, A., Giessen, B.C.: Acta Metall. 26 (1978) 1097-1103.",CR,Melt Spinning,Foil,,,, XRD,Carter,,,10.1016/0001-6160(78)90137-2,,,,Arc Melting,,,,,,,,,,
60490a203e6da430a7213e7a,Ni50Si5Ti45,"Polk, D.E., Calka, A., Giessen, B.C.: Acta Metall. 26 (1978) 1097-1103.",AC,Melt Spinning,Foil,,,, XRD,Carter,,,10.1016/0001-6160(78)90137-2,,,,Arc Melting,,,,,,,,,,
60490a203e6da430a7213e7b,Ni50Ta50,"Hirota, A., Ebidzuka, K., Habazaki, H., Kawashima, A., Asami, K., Hashimoto, K.: Proc.Symp. Corros. Electrochem. Catal. Metastable Metals, and Intermetallics, Clayton, C.R.,Hashimoto, K. (eds.), Pennington: The Electrochem. Soc., 1993, p. 381-392.",AM,Melt Spinning,Ribbon,,,,XRD ,Carter,,,,,,,Radio Frequency Melting,,,,,,,,,,
60490a203e6da430a7213e7c,Ni50Ta50,"Uhlig, H., Rohr, L., G√ºntherodt, H.-J., Fischer, P., Lamparter, P., Steeb, S.: J. Non-Cryst.Solids 156-158 (1993) 165-168.",AM,Melt Spinning,Splat,Width X Thickness,15-25,0.04-0.06,,Carter,,,10.1016/0022-3093(93)90154-P,,,,,,,,,,,,,,
60490a203e6da430a7213e7d,Ni50Ti17Zr33,"Fukunaga, T., Misawa, M., Suzuki, K.: Kens Rep. 7 (1987/1988) 62-62.",AM,,,,,,XRD,Carter,,,,,,,,,,,,,,,,,
60490a203e6da430a7213e7e,Ni50Ti25Zr25,"Fukunaga, T., Misawa, M., Suzuki, K.: Kens Rep. 7 (1987/1988) 62-62.",AM,,,,,,XRD,Carter,,,,,,,,,,,,,,,,,
60490a203e6da430a7213e7f,Ni50Ti30Zr20,"Aoki, K., Kamachi, M., Masumoto, T.: Sci. Rep. Res. Inst. Tohoku Univ. Ser. A 31 (1983)191-199.",AM,Melt Spinning,Ribbon,Width X Thickness,1,0.01,XRD,Carter,,,,,,,Radio Frequency Melting,,,,,,,,,,
60490a203e6da430a7213e80,Ni50Ti33Zr17,"Fukunaga, T., Misawa, M., Suzuki, K.: Kens Rep. 7 (1987/1988) 62-62.",AM,,,,,,XRD,Carter,,,,,,,,,,,,,,,,,
60490a203e6da430a7213e81,Ni50Ti50,"Polk, D.E., Calka, A., Giessen, B.C.: Acta Metall. 26 (1978) 1097-1103.",CR,Melt Spinning,Foil,,,, XRD,Carter,,,10.1016/0001-6160(78)90137-2,,,,Arc Melting,,,,,,,,,,
60490a203e6da430a7213e82,Ni50Ti50,"Furuya, Y., Kimura, H., Masumoto, T.: Mater. Sci. Eng. A 181/182 (1994) 1076-1080.",CR,Melt Spinning,Ribbon,Width X Thickness,2.0-4.0,0.03-0.6,SEM  TEM XRD,Carter,,,10.1016/0921-5093(94)90805-2,,,,Arc Melting,,,,,,,,,,
60490a203e6da430a7213e83,Ni50Ti50,"Matsumoto, M., Shindo, D., Furuya, Y., Aoki, K., Masumoto, T.: Mater. Sci. Eng. A181/182 (1994) 1317-1319.",CR,Melt Spinning,Ribbon,Width X Thickness,2,0.03, TEM XRD,Carter,,,10.1016/0921-5093(94)90854-0,,,,Arc Melting,,,,,,,,,,
60490a203e6da430a7213e84,Ni50Ti50,"Aoki, K., Masumoto, T.: MRS Int. Meet. Advanced Materials 3 (1989) 393-398.",AC,Melt Spinning,Ribbon,,,, TEM XRD,Carter,,,,,,,Arc Melting,,,,,,,,,,
60490a203e6da430a7213e85,Ni50Ti50,"Aoki, K., Hiraga, K., Masumoto, T.: Mater. Res. Soc. Symp: Proc. 58 (1986) 59-62.",AC,Melt Spinning,Ribbon,,,, TEM XRD,Carter,,,10.1557/PROC-58-59,,,,,N-gas,,,,,,,,,
60490a203e6da430a7213e86,Ni50V25Zr25,"Fukunaga, T., Ishii, M., Misawa, M., Arai, M., Furusaka, M., Suzuki, K.: Kens Rep. 7(1987/1988) 58-58.",AM,Melt Spinning,Ribbon,,,, NS ,Carter,,,,,,,,,,,,,,,,,
60490a203e6da430a7213e87,Ni50Zr50,"Inoue, A., Zhang, T., Masumoto, T.: Mater. Trans. JIM 31 (1990) 177-183.",AM,Melt Spinning,Ribbon,Width X Thickness,1,0.03,  TEM  XRD ,Carter,,,10.2320/matertrans1989.31.177,,,,Arc Melting,,,,,,,,,,
60490a203e6da430a7213e88,Ni50Zr50,"Zhang, T., Inoue, A., Masumoto, T.: Mater. Sci. Eng. A 181/182 (1994) 1423-1426. ",AM,Melt Spinning,Ribbon,Width X Thickness,1,0.2,TEM  XRD,Carter,,,10.1016/0921-5093(94)90877-X,,,,Radio Frequency Melting,,,,,,,,,,
60490a203e6da430a7213e89,Ni50Zr50,"['Aoki, K., Kamachi, M., Masumoto, T.: Sci. Rep. Res. Inst. Tohoku Univ. Ser. A 31 (1983)191-199.'
 'Hirota, A., Ebidzuka, K., Habazaki, H., Kawashima, A., Asami, K., Hashimoto, K.: Proc.Symp. Corros. Electrochem. Catal. Metastable Metals, and Intermetallics, Clayton, C.R.,Hashimoto, K. (eds.), Pennington: The Electrochem. Soc., 1993, p. 381-392.'
 'Fukunaga, T., Ishii, M., Misawa, M., Suzuki, K.: Kens Rep. 7 (1987/1988) 59-60.']",AM,Melt Spinning,Ribbon,Width X Thickness,1,0.01,['XRD' 'ND '],Carter,,,,,,,Radio Frequency Melting,,,,,,,,,,
60490a203e6da430a7213e8a,Ni50Zr50,"Suzuki, K., Hayashi, N., Tomizuka, Y., Fukunaga, T., Kai, K., Watanabe, N.: J. Non-Cryst.Solids 61-62 (1984) 637-642.",AM,Melt Spinning,Ribbon,Width X Thickness,2,0.03,,Carter,,,10.1016/0022-3093(84)90617-3,,,,Radio Frequency Melting,,,,,,,,,,
60490a203e6da430a7213e8b,Ni52.5P25Pt22.5," Chen, H.S.: Acta Metall. 22 (1974) 1505-1511.",AM,Melt Spinning,Foil,Width X Thickness,3,0.05,,Carter,,,10.1016/0001-6160(74)90112-6,,,,,,,,,,,,,,
60490a203e6da430a7213e8c,Ni53P20Pd27,"Maitrepierre, P.L.: J. Appl. Phys. 40 (1969) 4826-4834.",AM,Mechanical,,Diameter X Thickness,20-25,0.04,,Carter,,,10.1063/1.1657297,,,,,,,,,,,,,,
60490a203e6da430a7213e8d,Ni53V20Zr27,"Kai, K., Nomoto, T., Fukunaga, T., Suzuki, K.: J. Non-Cryst. Solids 117/118 (1990) 359-362.",AM,Melt Spinning,Ribbon,,,, XRD ,Carter,,,10.1016/0022-3093(90)90952-I,,,,Radio Frequency Melting,,,,,,,,,,
60490a203e6da430a7213e8e,Ni54V20Zr26,"['Fukunaga, T., Ishii, M., Misawa, M., Suzuki, K.: Kens Rep. 7 (1987/1988) 59-60.'
 'Fukunaga, T., Ishii, M., Misawa, M., Arai, M., Furusaka, M., Suzuki, K.: Kens Rep. 7(1987/1988) 58-58.']",AM,Melt Spinning,Ribbon,,,,['ND ' ' NS '],Carter,,,,,,,Radio Frequency Melting,,,,,,,,,,
60490a203e6da430a7213e8f,Ni55P10Pd35,"Takayama, S., Maddin, R.: Scr. Metall. 9 (1975) 343-347.",AM,Melt Spinning,Ribbon,Width X Thickness,0.5,0.015-0.05,,Carter,,,10.1016/0036-9748(75)90215-X,,,,,,,,,,,,,,
60490a203e6da430a7213e90,Ni55Si5Ti40,"Polk, D.E., Calka, A., Giessen, B.C.: Acta Metall. 26 (1978) 1097-1103.",AM,Melt Spinning,Foil,,,, XRD,Carter,,,10.1016/0001-6160(78)90137-2,,,,Arc Melting,,,,,,,,,,
60490a203e6da430a7213e91,Ni55Ti45,"Polk, D.E., Calka, A., Giessen, B.C.: Acta Metall. 26 (1978) 1097-1103.",CR,Melt Spinning,Foil,,,, XRD,Carter,,,10.1016/0001-6160(78)90137-2,,,,Arc Melting,,,,,,,,,,
60490a203e6da430a7213e92,Ni55Ti45,"Aoki, K., Hiraga, K., Masumoto, T.: Mater. Res. Soc. Symp: Proc. 58 (1986) 59-62.",AC,Melt Spinning,Ribbon,,,, TEM XRD,Carter,,,10.1557/PROC-58-59,,,,,N-gas,,,,,,,,,
60490a203e6da430a7213e93,Ni55V10Zr35,"Kai, K., Nomoto, T., Fukunaga, T., Suzuki, K.: J. Non-Cryst. Solids 117/118 (1990) 359-362.",AM,Melt Spinning,Ribbon,,,, XRD ,Carter,,,10.1016/0022-3093(90)90952-I,,,,Radio Frequency Melting,,,,,,,,,,
60490a203e6da430a7213e94,Ni56P20Pd24,"Turnbull, D.: Scr. Metall. 11 (1977) 1131-1136.",AM,Melt Spinning,Ribbon,,,,,Carter,,,10.1016/0036-9748(77)90320-9,,,,,,,,,,,,,,
60490a203e6da430a7213e95,Ni56P20Pd24,"Inoue, A., Masumoto, Y., Yano, N., Kawashima, A., Hashimoto, K., Masumoto, T.: J.Mater. Sci. 20 (1985) 97-104.",AM,Melt Spinning,Ribbon,,,,,Carter,,,10.1007/BF00555903,,,,,,,,,,,,,,
60490a203e6da430a7213e96,Ni56P20Pt24," Chen, H.S.: Acta Metall. 22 (1974) 1505-1511.",AM,Melt Spinning,Foil,Width X Thickness,3,0.05,,Carter,,,10.1016/0001-6160(74)90112-6,,,,,,,,,,,,,,
60490a203e6da430a7213e97,Ni57.5Si5.5Ti17.4Zr19.6,"Yang, Y.J., Xing, D.W., Shen, J., Sun, J.F., Wei, S.D., He, H.J., McCartney, D.G.: Journal of Alloys and Compounds 415 (2006) 106–116",AM,,,,,,,Carter,,,10.1016/j.jallcom.2005.07.062,,869.0,1257.0,,,,,,,,,,,
60490a203e6da430a7213e98,Ni57.5Si5Ti18.1Zr19.4,"Yang, Y.J., Xing, D.W., Shen, J., Sun, J.F., Wei, S.D., He, H.J., McCartney, D.G.: Journal of Alloys and Compounds 415 (2006) 106–113",AM,,,,,,,Carter,809.0,,10.1016/j.jallcom.2005.07.062,,868.0,1257.0,,,,,,,,,,,
60490a203e6da430a7213e99,Ni57Pd3Ti20Zr20,"Lee, J.K., Kim, W.T., Kim, D.H.: Materials Letters 57 (2003) 1514–1519.",AM,,,,,,,Carter,795.0,1300.0,10.1016/S0167-577X(02)01016-9,,813.0,1248.0,,,,,,,,,,,
60490a203e6da430a7213e9a,Ni57Pd5Ti18Zr20,"Lee, J.K., Kim, W.T., Kim, D.H.: Materials Letters 57 (2003) 1514–1519.",AM,,,,,,,Carter,807.0,1280.0,10.1016/S0167-577X(02)01016-9,,845.0,1245.0,,,,,,,,,,,
60490a203e6da430a7213e9b,Ni57Pd7Ti16Zr20,"Lee, J.K., Kim, W.T., Kim, D.H.: Materials Letters 57 (2003) 1514–1519.",AM,,,,,,,Carter,810.0,1271.0,10.1016/S0167-577X(02)01016-9,,853.0,1243.0,,,,,,,,,,,
60490a203e6da430a7213e9c,Ni57Si1Ti22Zr20,"Yi, S., Park, T.G., Kim, D.H.: Journal of Materials Research 15 (2000) 2425–2430.",AM,,,,,,,Carter,809.0,,10.1557/JMR.2000.0348,,834.0,,,,,,,,,,,,
60490a203e6da430a7213e9d,Ni57Si3Ti20Zr20,"Yi, S., Park, T.G., Kim, D.H.: Journal of Materials Research 15 (2000) 2425–2430.",AM,,,,,,,Carter,821.0,,10.1557/JMR.2000.0348,,861.0,,,,,,,,,,,,
60490a203e6da430a7213e9e,Ni57Si5.5Ti18.1Zr19.4,"Yang, Y.J., Xing, D.W., Shen, J., Sun, J.F., Wei, S.D., He, H.J., McCartney, D.G.: Journal of Alloys and Compounds 415 (2006) 106–114",AM,,,,,,,Carter,,,10.1016/j.jallcom.2005.07.062,,,1258.0,,,,,,,,,,,
60490a203e6da430a7213e9f,Ni57Si5Ti18Zr20,"Yi, S., Park, T.G., Kim, D.H.: Journal of Materials Research 15 (2000) 2425–2430.",AM,,,,,,,Carter,831.0,,10.1557/JMR.2000.0348,,891.0,1257.0,,,,,,,,,,,
60490a203e6da430a7213ea0,Ni57Si7Ti16Zr20,"Yi, S., Park, T.G., Kim, D.H.: Journal of Materials Research 15 (2000) 2425–2430.",AM,,,,,,,Carter,858.0,,10.1557/JMR.2000.0348,,896.0,,,,,,,,,,,,
60490a203e6da430a7213ea1,Ni57Si9Ti14Zr20,"Yi, S., Park, T.G., Kim, D.H.: Journal of Materials Research 15 (2000) 2425–2430.",AM,,,,,,,Carter,,,10.1557/JMR.2000.0348,,907.0,,,,,,,,,,,,
60490a203e6da430a7213ea2,Ni57Sn1Ti22Zr20,"Yi, S., Park, T.G., Kim, D.H.: Journal of Materials Research 15 (2000) 2425–2430.",AM,,,,,,,Carter,803.0,,10.1557/JMR.2000.0348,,826.0,,,,,,,,,,,,
60490a203e6da430a7213ea3,Ni57Sn3Ti20Zr20,"Yi, S., Park, T.G., Kim, D.H.: Journal of Materials Research 15 (2000) 2425–2430.",AM,,,,,,,Carter,811.0,,10.1557/JMR.2000.0348,,844.0,,,,,,,,,,,,
60490a203e6da430a7213ea4,Ni57Sn5Ti18Zr20,"Yi, S., Park, T.G., Kim, D.H.: Journal of Materials Research 15 (2000) 2425–2430.",AM,,,,,,,Carter,821.0,,10.1557/JMR.2000.0348,,850.0,,,,,,,,,,,,
60490a203e6da430a7213ea5,Ni57Ti23Zr20,"Yi, S., Park, T.G., Kim, D.H.: Journal of Materials Research 15 (2000) 2425–2430.",AM,,,,,,,Carter,790.0,1346.0,10.1557/JMR.2000.0348,,805.0,1263.0,,,,,,,,,,,
60490a203e6da430a7213ea6,Ni58.5Pd25Si16.5,"Waseda, Y., Matsubara, E., Ohzora, M., Tsai, A.-P., Inoue, A., Masumoto, T.: J. Mater.Sci. Lett. 7 (1988) 1003-1006.",CR,Melt Spinning,Ribbon,Width X Thickness,3,0.05,TEM  XRD ,Carter,,,10.1007/BF00720758,,,,,,,,,,,,,,
60490a203e6da430a7213ea7,Ni58Pd25Si17,"Waseda, Y., Matsubara, E., Ohzora, M., Tsai, A.-P., Inoue, A., Masumoto, T.: J. Mater.Sci. Lett. 7 (1988) 1003-1006.",AM,Melt Spinning,Ribbon,,,,TEM ,Carter,,,10.1007/BF00720758,,,,,,,,,,,,,,
60490a203e6da430a7213ea8,Ni58Si4.5Ti18.1Zr19.4,"Yang, Y.J., Xing, D.W., Shen, J., Sun, J.F., Wei, S.D., He, H.J., McCartney, D.G.: Journal of Alloys and Compounds 415 (2006) 106–112",AM,,,,,,,Carter,812.0,,10.1016/j.jallcom.2005.07.062,,863.0,1256.0,,,,,,,,,,,
60490a203e6da430a7213ea9,Ni58Si4Ti18Zr20,"Yang, Y.J., Xing, D.W., Shen, J., Sun, J.F., Wei, S.D., He, H.J., McCartney, D.G.: Journal of Alloys and Compounds 415 (2006) 106–114",AM,,,,,,,Carter,813.0,,10.1016/j.jallcom.2005.07.062,,860.0,1259.0,,,,,,,,,,,
60490a203e6da430a7213eaa,Ni58Si5.5Ti17.2Zr19.3,"Yang, Y.J., Xing, D.W., Shen, J., Sun, J.F., Wei, S.D., He, H.J., McCartney, D.G.: Journal of Alloys and Compounds 415 (2006) 106–111",AM,,,,,,,Carter,813.0,,10.1016/j.jallcom.2005.07.062,,872.0,1257.0,,,,,,,,,,,
60490a203e6da430a7213eab,Ni58Si5Ti17.4Zr19.6,"Yang, Y.J., Xing, D.W., Shen, J., Sun, J.F., Wei, S.D., He, H.J., McCartney, D.G.: Journal of Alloys and Compounds 415 (2006) 106–115",AM,,,,,,,Carter,815.0,,10.1016/j.jallcom.2005.07.062,,868.0,1257.0,,,,,,,,,,,
60490a203e6da430a7213eac,Ni58Si6Ti16.9Zr19.1,"Yang, Y.J., Xing, D.W., Shen, J., Sun, J.F., Wei, S.D., He, H.J., McCartney, D.G.: Journal of Alloys and Compounds 415 (2006) 106–110.",AM,,,,,,,Carter,825.0,,10.1016/j.jallcom.2005.07.062,,,1256.0,,,,,,,,,,,
60490a203e6da430a7213ead,Ni59Pd1Ta40,"Komori, M., Habazaki, H., Akiyama, E., Kawashima, A., Asami, K., Hashimoto, K.: Mater.Sci. Eng. A 181/182 (1994) 1123-1127.",AM,Melt Spinning,Ribbon,,,,TEM XRD,Carter,,,10.1016/0921-5093(94)90815-X,,,,Radio Frequency Melting,Ar-gas,,,,,,,,,
60490a203e6da430a7213eae,Ni59Pd1Zr40,"Komori, M., Habazaki, H., Akiyama, E., Kawashima, A., Asami, K., Hashimoto, K.: Mater.Sci. Eng. A 181/182 (1994) 1123-1127.",AM,Melt Spinning,Ribbon,,,,TEM XRD,Carter,,,10.1016/0921-5093(94)90815-X,,,,Radio Frequency Melting,Ar-gas,,,,,,,,,
60490a203e6da430a7213eaf,Ni59Ru1Ta40,"Kumagai, N., Samata, Y., Kawashima, A., Asami, K., Hashimoto, K.: Proc. Symp. Corros.Electrochem. Catal. Met. Glasses, Diegle, R.B., Hashimoto, K. (eds.), Pennington: TheElectrochem. Soc.,1988, p. 390-410.",AM,Melt Spinning,Ribbon,Width X Thickness,1.0-5.0, 0.01-0.03,,Carter,,,,,,,Radio Frequency Melting,Ar-gas,,,,,,,,,
60490a203e6da430a7213eb0,Ni59Si2Sn3Ti16Zr20,,,,,,,,,Lane,821.0,1272.0,10.1016/j.jallcom.2008.07.087,3.0,877.0,,,,,,,,,,,,
60490a203e6da430a7213eb1,Ni59Si2Sn3Ti16Zr20,"J.K. Lee, D.H. Bae, S. Yi, W.T. Kim, D.H. Kim, J. Non-Cryst. Solids 333(2004) 212. ",AM,Melt Casting,Rod,,,,,Carter,821.0,1272.0,10.1016/j.jnoncrysol.2003.10.011,3.0,877.0,,,,,,,,,,,,
60490a203e6da430a7213eb2,Ni59Si2Sn3Ti16Zr20,,,,,,,,,Ben,821.0,1272.0,10.1016/j.jallcom.2008.07.087,3.0,877.0,,,,,,,,,,,,
60490a203e6da430a7213eb3,Ni59Si5Ti16Zr20,,,,,,,,,Ben,830.0,1304.0,10.1016/j.jallcom.2008.07.087,2.0,876.0,,,,,,,,,,,,
60490a203e6da430a7213eb4,Ni59Si5Ti16Zr20,,,,,,,,,Lane,830.0,1304.0,10.1016/j.jallcom.2008.07.087,2.0,876.0,,,,,,,,,,,,
60490a203e6da430a7213eb5,Ni59Si5Ti16Zr20,"J.K. Lee, D.H. Bae, S. Yi, W.T. Kim, D.H. Kim, J. Non-Cryst. Solids 333(2004) 212. ",AM,Melt Casting,Rod,,,,,Carter,830.0,1304.0,10.1016/j.jnoncrysol.2003.10.011,2.0,876.0,,,,,,,,,,,,
60490a203e6da430a7213eb6,Ni59Sn5Ti16Zr20,,,,,,,,,Ben,819.0,1288.0,10.1016/j.jallcom.2008.07.087,1.0,854.0,,,,,,,,,,,,
60490a203e6da430a7213eb7,Ni59Sn5Ti16Zr20,,,,,,,,,Lane,819.0,1288.0,10.1016/j.jallcom.2008.07.087,1.0,854.0,,,,,,,,,,,,
60490a203e6da430a7213eb8,Ni59Sn5Ti16Zr20,"J.K. Lee, D.H. Bae, S. Yi, W.T. Kim, D.H. Kim, J. Non-Cryst. Solids 333(2004) 212. ",AM,Melt Casting,Rod,,,,,Carter,819.0,1288.0,10.1016/j.jnoncrysol.2003.10.011,1.0,854.0,,,,,,,,,,,,
60490a203e6da430a7213eb9,Ni5P19Pd76,"Kawashima, A., Hashimoto, K.: Sci. Rep. Res. Inst. Tohoku Univ. Ser. A 31 (1983) 174-182.",AM,Melt Spinning,Ribbon,,,,,Carter,,,,,,,,,,,,,,,,,
60490a203e6da430a7213eba,Ni5Si10Ti85,"Polk, D.E., Calka, A., Giessen, B.C.: Acta Metall. 26 (1978) 1097-1103.",CR,Melt Spinning,Foil,,,, XRD,Carter,,,10.1016/0001-6160(78)90137-2,,,,Arc Melting,,,,,,,,,,
60490a203e6da430a7213ebb,Ni5Si15Ti80,"Polk, D.E., Calka, A., Giessen, B.C.: Acta Metall. 26 (1978) 1097-1103.",AM,Melt Spinning,Foil,,,, XRD,Carter,,,10.1016/0001-6160(78)90137-2,,,,Arc Melting,,,,,,,,,,
60490a203e6da430a7213ebc,Ni5Si15Zr80,"Inoue, A., Takahashi, Y., Suryanarayana, C., Masumoto, T.: J. Mater. Sci. 17 (1982) 3253-3262.",AM,Melt Spinning,Ribbon,,,,,Carter,,,,,,,Arc Melting,Ar-gas,,,,,,,,,
60490a203e6da430a7213ebd,Ni5Si20Ti75,"Polk, D.E., Calka, A., Giessen, B.C.: Acta Metall. 26 (1978) 1097-1103.",CR,Melt Spinning,Foil,,,, XRD,Carter,,,10.1016/0001-6160(78)90137-2,,,,Arc Melting,,,,,,,,,,
60490a203e6da430a7213ebe,Ni6.7Pd76.8Si16.5,"Waseda, Y., Matsubara, E., Ohzora, M., Tsai, A.-P., Inoue, A., Masumoto, T.: J. Mater.Sci. Lett. 7 (1988) 1003-1006.",AM,Melt Spinning,Ribbon,Width X Thickness,3,0.05,TEM  XRD ,Carter,,,10.1007/BF00720758,,,,,,,,,,,,,,
60490a203e6da430a7213ebf,Ni60P20Pd20,"Sinning, H.-R., Haessner, F.: Mater. Sci. Eng. 97 (1988) 453-456.",AM,Melt Spinning,Ribbon,Width X Thickness,2.0-20, 0.03-0.06,,Carter,,,10.1016/0025-5416(88)90092-4,,,,,,,,,,,,,,
60490a203e6da430a7213ec0,Ni60P25Pt15," Chen, H.S.: Acta Metall. 22 (1974) 1505-1511.",CR,Melt Spinning,Foil,Width X Thickness,3,0.05,,Carter,,,10.1016/0001-6160(74)90112-6,,,,,,,,,,,,,,
60490a203e6da430a7213ec1,Ni60Ta10Ti30,"Zhang, W., Arai, K., Qin, C., Jia, F., Inoue, A.: Materials Science and Engineering A 485 (2008) 690–694. ",AM,,,,,,,Carter,861.0,1478.0,10.1016/j.msea.2007.11.003,,903.0,,,,,,,,,,,,
60490a203e6da430a7213ec2,Ni60Ta15Ti15Zr10,"Zhang, W., Arai, K., Qin, C., Jia, F., Inoue, A.: Materials Science and Engineering A 485 (2008) 690–694. ",AM,,,,,,,Carter,875.0,1476.0,10.1016/j.msea.2007.11.003,,935.0,,,,,,,,,,,,
60490a203e6da430a7213ec3,Ni60Ta15Ti20Zr5,"Hu, H.T., Chen, L.Y., Wang, X.D., Cao, Q.P., Jiang, J.Z.: Journal of Alloys and Compounds 460 (2008) 714–718.",AM,,,,,,,Carter,879.0,1464.0,10.1016/j.jallcom.2008.01.075,,953.0,,,,,,,,,,,,
60490a203e6da430a7213ec4,Ni60Ta15Ti25,"Zhang, W., Arai, K., Qin, C., Jia, F., Inoue, A.: Materials Science and Engineering A 485 (2008) 690–694. ",AM,,,,,,,Carter,879.0,1493.0,10.1016/j.msea.2007.11.003,,,,,,,,,,,,,,
60490a203e6da430a7213ec5,Ni60Ta20Ti20,"Zhang, W., Arai, K., Qin, C., Jia, F., Inoue, A.: Materials Science and Engineering A 485 (2008) 690–695",AM,,,,,,,Carter,894.0,1556.0,10.1016/j.msea.2007.11.003,,957.0,,,,,,,,,,,,
60490a203e6da430a7213ec6,Ni60Ta25Ti15,"Zhang, W., Arai, K., Qin, C., Jia, F., Inoue, A.: Materials Science and Engineering A 485 (2008) 690–696",AM,,,,,,,Carter,913.0,1591.0,10.1016/j.msea.2007.11.003,,970.0,,,,,,,,,,,,
60490a203e6da430a7213ec7,Ni60Ta40,"Hirota, A., Ebidzuka, K., Habazaki, H., Kawashima, A., Asami, K., Hashimoto, K.: Proc.Symp. Corros. Electrochem. Catal. Metastable Metals, and Intermetallics, Clayton, C.R.,Hashimoto, K. (eds.), Pennington: The Electrochem. Soc., 1993, p. 381-392.",AM,Melt Spinning,Ribbon,,,,XRD ,Carter,,,,,,,Radio Frequency Melting,,,,,,,,,,
60490a203e6da430a7213ec8,Ni60Ta40,"Asami, K., Kawashima, A., Hashimoto, K.: Mater. Sci. Eng. 99 (1988) 475-481.",AM,Melt Spinning,Ribbon,,,,,Carter,,,10.1016/0025-5416(88)90380-1,,,,,,,,,,,,,,
60490a203e6da430a7213ec9,Ni60Ta40,"Zhang, W., Arai, K., Qin, C., Jia, F., Inoue, A.: Materials Science and Engineering A 485 (2008) 690–697",AM,,,,,,,Carter,,,10.1016/j.msea.2007.11.003,,1043.0,,,,,,,,,,,,
60490a203e6da430a7213eca,Ni60Ti40,"Polk, D.E., Calka, A., Giessen, B.C.: Acta Metall. 26 (1978) 1097-1103.",AC,Melt Spinning,Foil,,,, XRD,Carter,,,10.1016/0001-6160(78)90137-2,,,,Arc Melting,,,,,,,,,,
60490a203e6da430a7213ecb,Ni60Ti40,"['Aoki, K., Masumoto, T.: MRS Int. Meet. Advanced Materials 3 (1989) 393-398.'
 'Aoki, K., Kamachi, M., Masumoto, T.: Sci. Rep. Res. Inst. Tohoku Univ. Ser. A 31 (1983)191-199.'
 'Hirota, A., Ebidzuka, K., Habazaki, H., Kawashima, A., Asami, K., Hashimoto, K.: Proc.Symp. Corros. Electrochem. Catal. Metastable Metals, and Intermetallics, Clayton, C.R.,Hashimoto, K. (eds.), Pennington: The Electrochem. Soc., 1993, p. 381-392.']",['AC' 'AM'],Melt Spinning,Ribbon,,,,[' TEM XRD' 'XRD'],Carter,,,,,,,['Arc Melting' 'Radio Frequency Melting'],,,,,,,,,,
60490a203e6da430a7213ecc,Ni60V10Zr30,"Kai, K., Nomoto, T., Fukunaga, T., Suzuki, K.: J. Non-Cryst. Solids 117/118 (1990) 359-362.",AM,Melt Spinning,Ribbon,,,, XRD ,Carter,,,10.1016/0022-3093(90)90952-I,,,,Radio Frequency Melting,,,,,,,,,,
60490a203e6da430a7213ecd,Ni60V10Zr30,"['Fukunaga, T., Ishii, M., Misawa, M., Suzuki, K.: Kens Rep. 7 (1987/1988) 59-60.'
 'Fukunaga, T., Ishii, M., Misawa, M., Arai, M., Furusaka, M., Suzuki, K.: Kens Rep. 7(1987/1988) 58-58.']",AM,Melt Spinning,Ribbon,,,,['ND ' ' NS '],Carter,,,,,,,Radio Frequency Melting,,,,,,,,,,
60490a203e6da430a7213ece,Ni60Zr40,"Zhang, T., Inoue, A., Masumoto, T.: Mater. Sci. Eng. A 181/182 (1994) 1423-1426. ",AM,Melt Spinning,Ribbon,Width X Thickness,1,0.2,TEM  XRD,Carter,,,10.1016/0921-5093(94)90877-X,,,,Radio Frequency Melting,,,,,,,,,,
60490a203e6da430a7213ecf,Ni60Zr40,"Inoue, A., Zhang, T., Masumoto, T.: Mater. Trans. JIM 31 (1990) 177-183.",AM,Melt Spinning,Ribbon,Width X Thickness,1,0.03,  TEM  XRD ,Carter,,,10.2320/matertrans1989.31.177,,,,Arc Melting,,,,,,,,,,
60490a203e6da430a7213ed0,Ni60Zr40,"Ebizuka, K., Habazaki, H., Akiyama, E., Kawashima, A., Asami, K., Hashimoto, K.: Mater.Sci. Eng. A 181/182 (1994) 1091-1094.",AM,Melt Spinning,Ribbon,,,,SEM  XRD,Carter,,,10.1016/0921-5093(94)90808-7,,,,Radio Frequency Melting,,,,,,,,,,
60490a203e6da430a7213ed1,Ni62P18Ta20,"Asami, K., Kawashima, A., Hashimoto, K.: Mater. Sci. Eng. 99 (1988) 475-481.",AM,Melt Spinning,Ribbon,,,,,Carter,,,10.1016/0025-5416(88)90380-1,,,,,,,,,,,,,,
60490a203e6da430a7213ed2,Ni63P20Pd17,"Takayama, S., Maddin, R.: Scr. Metall. 9 (1975) 343-347.",AM,Melt Spinning,Ribbon,Width X Thickness,0.5,0.015-0.05,,Carter,,,10.1016/0036-9748(75)90215-X,,,,,,,,,,,,,,
60490a203e6da430a7213ed3,Ni63P20Pd17,"Maitrepierre, P.L.: J. Appl. Phys. 40 (1969) 4826-4834.",AM,Mechanical,,Diameter X Thickness,20-25,0.04,,Carter,,,10.1063/1.1657297,,,,,,,,,,,,,,
60490a203e6da430a7213ed4,Ni63Ti37,"Akiyama, E., Habazaki, H., Kawashima, A., Asami, K., Hashimoto, K.: Proc. Symp.Corros. Electrochem. Catal. Metastable Metals and Intermetallics, Clayton, C.R.,Hashimoto, K. (eds.), Pennington: The Electrochem. Soc.,1993, p. 26-37.",AM,Deposition,Thin Film,,,,XRD,Carter,,,,,,,,Ar-gas,,,,,,,,,
60490a203e6da430a7213ed5,Ni63Zr37,"Aoki, K., Kamachi, M., Masumoto, T.: Sci. Rep. Res. Inst. Tohoku Univ. Ser. A 31 (1983)191-199.",AM,Melt Spinning,Ribbon,Width X Thickness,1,0.01,XRD,Carter,,,,,,,Radio Frequency Melting,,,,,,,,,,
60490a203e6da430a7213ed6,Ni64P20Pd16,,,,,,,,,Lane,567.0,1048.0,10.1038/ncomms10313,2.5,,,,,,,,,,,,,
60490a203e6da430a7213ed7,Ni64P20Pd16,,,,,,,,,Ben,567.0,1048.0,10.1038/ncomms10313,,,,,,,,,,,,,,
60490a203e6da430a7213ed8,Ni64P20Pd16,"Chen, H.S.: J. Non-Cryst. Solids 29 (1978) 223-229.",AM,Melt Spinning,Ribbon,,,,,Carter,,,10.1016/0022-3093(78)90116-3,,,,,,,,,,,,,,
60490a203e6da430a7213ed9,Ni64P20Pd16,"Hirata, T.: Scr. Metall. 13 (1979) 555-559.",AM,Melt Spinning,Ribbon,,,,,Carter,,,10.1016/0036-9748(79)90107-8,,,,,,,,,,,,,,
60490a203e6da430a7213eda,Ni64P20Pt16," Chen, H.S.: Acta Metall. 22 (1974) 1505-1511.",AM,Melt Spinning,Foil,Width X Thickness,3,0.05,,Carter,,,10.1016/0001-6160(74)90112-6,,,,,,,,,,,,,,
