Repository: leschultz/Molecular-Dynamic-Characteristic-Temperatures-for-Predicting-Metallic-Glass-Forming-Ability

├── README.md
├── features
│   ├── MDF_DMREF_Metallic_Glasses_v5
│   │   ├── MDF_DMREF_Metallic_Glasses_v5.csv
│   │   └── update_metallic_glasses.py
│   ├── features_dmax_cts
│   │   ├── features_dmax_cts.csv
│   │   ├── features_dmax_cts.json
│   │   └── upload.py
│   ├── features_gfa_cts
│   │   ├── features_gfa_cts.csv
│   │   ├── features_gfa_cts.json
│   │   ├── requirements.txt
│   │   └── upload.py
│   └── prsd_features_gfa_cts
│       └── prsd_features_gfa_cts.csv
└── plots
    ├── classification
    │   ├── original
    │   │   ├── PR_positive.png
    │   │   └── PR_positive_data.csv
    │   └── prsd
    │       ├── PRSD_PR_positive_data.csv
    │       └── PR_positive_PRSD.png

File: features/MDF_DMREF_Metallic_Glasses_v5/MDF_DMREF_Metallic_Glasses_v5.csv (part 57 of 58)
_id,Composition,Reference,Is_Amorphous?,Casting,Type,Size_Measure,Size1,Size2,Characterization,From,Tg_[K],Tl_[K],DOI,Dmax_[mm],Tx_[K],Tm_[K],Melting,Environment,Sigma_[Mpa],Zmax_[mm],E_[GPA],Possion's_Ratio,v,Rc_[K/s],Fracture_Strength_[MPa],G_[GPa],Density_[g/cm^3]
60490a203e6da430a7213edb,Ni64Si20Ti16,"Polk, D.E., Calka, A., Giessen, B.C.: Acta Metall. 26 (1978) 1097-1103.",AM,Melt Spinning,Foil,,,, XRD,Carter,,,10.1016/0001-6160(78)90137-2,,,,Arc Melting,,,,,,,,,,
60490a203e6da430a7213edc,Ni64Zr36,,,,,,,,,Ben,834.0,1343.0,10.1179/095066010X12646898728200,,856.0,,,,,,,,,,,,
60490a203e6da430a7213edd,Ni65P20Ti15,"Naka, M., Hashimoto, K., Masumoto, T.: Sci. Rep. Res. Inst. Tohoku Univ. Ser. A 28(1980) 156-163.",AM,Melt Spinning,Ribbon,Width X Thickness,2,0.03,,Carter,,,,,,,Radio Frequency Melting,Ar-gas,,,,,,,,,
60490a203e6da430a7213ede,Ni65P5Ta30,"Asami, K., Kawashima, A., Hashimoto, K.: Mater. Sci. Eng. 99 (1988) 475-481.",AM,Melt Spinning,Ribbon,,,,,Carter,,,10.1016/0025-5416(88)90380-1,,,,,,,,,,,,,,
60490a203e6da430a7213edf,Ni65Ta35,"Asami, K., Kawashima, A., Hashimoto, K.: Mater. Sci. Eng. 99 (1988) 475-481.",AM,Melt Spinning,Ribbon,,,,,Carter,,,10.1016/0025-5416(88)90380-1,,,,,,,,,,,,,,
60490a203e6da430a7213ee0,Ni65Ti35,"Aoki, K., Masumoto, T.: MRS Int. Meet. Advanced Materials 3 (1989) 393-398.",AC,Melt Spinning,Ribbon,,,, TEM XRD,Carter,,,,,,,Arc Melting,,,,,,,,,,
60490a203e6da430a7213ee1,Ni65Zr35,,,,,,,,,Ben,827.0,1353.0,10.1179/095066010X12646898728200,,863.0,,,,,,,,,,,,
60490a203e6da430a7213ee2,Ni65Zr35,"Inoue, A., Zhang, T., Masumoto, T.: Mater. Trans. JIM 31 (1990) 177-183.",AM,Melt Spinning,Ribbon,Width X Thickness,1,0.03,  TEM  XRD ,Carter,,,10.2320/matertrans1989.31.177,,,,Arc Melting,,,,,,,,,,
60490a203e6da430a7213ee3,Ni66Zr34,,,,,,,,,Ben,859.0,1393.0,10.1179/095066010X12646898728200,,876.0,,,,,,,,,,,,
60490a203e6da430a7213ee4,Ni67P20Ti13,"Naka, M., Hashimoto, K., Masumoto, T.: Sci. Rep. Res. Inst. Tohoku Univ. Ser. A 28(1980) 156-163.",AM,Melt Spinning,Ribbon,Width X Thickness,2,0.03,,Carter,,,,,,,Radio Frequency Melting,Ar-gas,,,,,,,,,
60490a203e6da430a7213ee5,Ni67Zr33,"Schroeder, H.-W., Koester, U.: J. Non-Cryst. Solids 56 (1983) 213-218.",AM,Melt Spinning,Ribbon,,,,SEM  XRD,Carter,,,10.1016/0022-3093(83)90470-2,,,,Radio Frequency Melting,,,,,,,,,,
60490a203e6da430a7213ee6,Ni67Zr33,"['Fukunaga, T., Ishii, M., Misawa, M., Suzuki, K.: Kens Rep. 7 (1987/1988) 59-60.'
 'Fukunaga, T., Ishii, M., Misawa, M., Arai, M., Furusaka, M., Suzuki, K.: Kens Rep. 7(1987/1988) 58-58.']",AM,Melt Spinning,Ribbon,,,,['ND ' ' NS '],Carter,,,,,,,Radio Frequency Melting,,,,,,,,,,
60490a203e6da430a7213ee7,Ni68Ti32,"Akiyama, E., Habazaki, H., Kawashima, A., Asami, K., Hashimoto, K.: Proc. Symp.Corros. Electrochem. Catal. Metastable Metals and Intermetallics, Clayton, C.R.,Hashimoto, K. (eds.), Pennington: The Electrochem. Soc.,1993, p. 26-37.",AM,Deposition,Thin Film,,,,XRD,Carter,,,,,,,,Ar-gas,,,,,,,,,
60490a203e6da430a7213ee8,Ni68Zr32,"Inoue, A., Zhang, T., Masumoto, T.: Mater. Sci. Eng. A 134 (1991) 1125-1128.",AM,Melt Spinning,Ribbon,Width X Thickness,1,0.02,  TEM  XRD ,Carter,,,10.1016/0921-5093(91)90938-J,,,,Radio Frequency Melting,,,,,,,,,,
60490a203e6da430a7213ee9,Ni6Pd77.5Si16.5,"Waseda, Y., Matsubara, E., Ohzora, M., Tsai, A.-P., Inoue, A., Masumoto, T.: J. Mater.Sci. Lett. 7 (1988) 1003-1006.",AM,Melt Spinning,Ribbon,,,,TEM  XRD ,Carter,,,10.1007/BF00720758,,,,,,,,,,,,,,
60490a203e6da430a7213eea,Ni70P20Ti10,"Naka, M., Hashimoto, K., Masumoto, T.: Sci. Rep. Res. Inst. Tohoku Univ. Ser. A 28(1980) 156-163.",AM,Melt Spinning,Ribbon,Width X Thickness,2,0.03,,Carter,,,,,,,Radio Frequency Melting,Ar-gas,,,,,,,,,
60490a203e6da430a7213eeb,Ni70Ta30,"Asami, K., Kawashima, A., Hashimoto, K.: Mater. Sci. Eng. 99 (1988) 475-481.",AM,Melt Spinning,Ribbon,,,,,Carter,,,10.1016/0025-5416(88)90380-1,,,,,,,,,,,,,,
60490a203e6da430a7213eec,Ni70Ta30,"Hirota, A., Ebidzuka, K., Habazaki, H., Kawashima, A., Asami, K., Hashimoto, K.: Proc.Symp. Corros. Electrochem. Catal. Metastable Metals, and Intermetallics, Clayton, C.R.,Hashimoto, K. (eds.), Pennington: The Electrochem. Soc., 1993, p. 381-392.",AM,Melt Spinning,Ribbon,,,,XRD ,Carter,,,,,,,Radio Frequency Melting,,,,,,,,,,
60490a203e6da430a7213eed,Ni70Ti30,"Aoki, K., Masumoto, T.: MRS Int. Meet. Advanced Materials 3 (1989) 393-398.",CR,Melt Spinning,Ribbon,,,, TEM XRD,Carter,,,,,,,Arc Melting,,,,,,,,,,
60490a203e6da430a7213eee,Ni70Zr30,"Hirota, A., Ebidzuka, K., Habazaki, H., Kawashima, A., Asami, K., Hashimoto, K.: Proc.Symp. Corros. Electrochem. Catal. Metastable Metals, and Intermetallics, Clayton, C.R.,Hashimoto, K. (eds.), Pennington: The Electrochem. Soc., 1993, p. 381-392.",AM,Melt Spinning,Ribbon,,,,XRD,Carter,,,,,,,Radio Frequency Melting,,,,,,,,,,
60490a203e6da430a7213eef,Ni72P18Ta10,"Asami, K., Kawashima, A., Hashimoto, K.: Mater. Sci. Eng. 99 (1988) 475-481.",AM,Melt Spinning,Ribbon,,,,,Carter,,,10.1016/0025-5416(88)90380-1,,,,,,,,,,,,,,
60490a203e6da430a7213ef0,Ni72P20Pd8,"Inoue, A., Masumoto, Y., Yano, N., Kawashima, A., Hashimoto, K., Masumoto, T.: J.Mater. Sci. 20 (1985) 97-104.",AM,Melt Spinning,Ribbon,,,,,Carter,,,10.1007/BF00555903,,,,,,,,,,,,,,
60490a203e6da430a7213ef1,Ni72P20Pt8," Chen, H.S.: Acta Metall. 22 (1974) 1505-1511.",CR,Melt Spinning,Foil,Width X Thickness,3,0.05,,Carter,,,10.1016/0001-6160(74)90112-6,,,,,,,,,,,,,,
60490a203e6da430a7213ef2,Ni72Ti28,"Akiyama, E., Habazaki, H., Kawashima, A., Asami, K., Hashimoto, K.: Proc. Symp.Corros. Electrochem. Catal. Metastable Metals and Intermetallics, Clayton, C.R.,Hashimoto, K. (eds.), Pennington: The Electrochem. Soc.,1993, p. 26-37.",AC,Deposition,Thin Film,,,,XRD,Carter,,,,,,,,Ar-gas,,,,,,,,,
60490a203e6da430a7213ef3,Ni73.8P26.2,"Turnbull, D.: Scr. Metall. 11 (1977) 1131-1136.",AM,Melt Spinning,Ribbon,,,,,Carter,,,10.1016/0036-9748(77)90320-9,,,,,,,,,,,,,,
60490a203e6da430a7213ef4,Ni73P20Pd7,"Maitrepierre, P.L.: J. Appl. Phys. 40 (1969) 4826-4834.",AM,Mechanical,,Diameter X Thickness,20-25,0.04,,Carter,,,10.1063/1.1657297,,,,,,,,,,,,,,
60490a203e6da430a7213ef5,Ni75P18W7,"Kawashima, A., Asami, K., Hashimoto, K.: J. Non-Cryst. Solids 70 (1985) 69-83.",AM,Melt Spinning,Ribbon,Width X Thickness,5, 0.02-0.03,,Carter,,,10.1016/0022-3093(85)90094-8,,,,Radio Frequency Melting,Ar-gas,,,,,,,,,
60490a203e6da430a7213ef6,Ni75P20Ti5,"Naka, M., Hashimoto, K., Masumoto, T.: Sci. Rep. Res. Inst. Tohoku Univ. Ser. A 28(1980) 156-163.",AM,Melt Spinning,Ribbon,Width X Thickness,2,0.03,,Carter,,,,,,,Radio Frequency Melting,Ar-gas,,,,,,,,,
60490a203e6da430a7213ef7,Ni75P5Ta20,"Asami, K., Kawashima, A., Hashimoto, K.: Mater. Sci. Eng. 99 (1988) 475-481.",AM,Melt Spinning,Ribbon,,,,,Carter,,,10.1016/0025-5416(88)90380-1,,,,,,,,,,,,,,
60490a203e6da430a7213ef8,Ni75Ti25,"Aoki, K., Masumoto, T.: MRS Int. Meet. Advanced Materials 3 (1989) 393-398.",CR,Melt Spinning,Ribbon,,,, TEM XRD,Carter,,,,,,,Arc Melting,,,,,,,,,,
60490a203e6da430a7213ef9,Ni75Ti25,"Aoki, K., Hiraga, K., Masumoto, T.: Mater. Res. Soc. Symp: Proc. 58 (1986) 59-62.",CR,Melt Spinning,Ribbon,,,, TEM XRD,Carter,,,10.1557/PROC-58-59,,,,,N-gas,,,,,,,,,
60490a203e6da430a7213efa,Ni76P20Ti4,"Naka, M., Hashimoto, K., Masumoto, T.: Sci. Rep. Res. Inst. Tohoku Univ. Ser. A 28(1980) 156-163.",AM,Melt Spinning,Ribbon,Width X Thickness,2,0.03,,Carter,,,,,,,Radio Frequency Melting,Ar-gas,,,,,,,,,
60490a203e6da430a7213efb,Ni76Si24,"Waseda, Y., Matsubara, E., Ohzora, M., Tsai, A.-P., Inoue, A., Masumoto, T.: J. Mater.Sci. Lett. 7 (1988) 1003-1006.",AM,Melt Spinning,Ribbon,,,,TEM  XRD ,Carter,,,10.1007/BF00720758,,,,,,,,,,,,,,
60490a203e6da430a7213efc,Ni77P18W5,"Kawashima, A., Asami, K., Hashimoto, K.: J. Non-Cryst. Solids 70 (1985) 69-83.",AM,Melt Spinning,Ribbon,Width X Thickness,5, 0.02-0.03,,Carter,,,10.1016/0022-3093(85)90094-8,,,,Radio Frequency Melting,Ar-gas,,,,,,,,,
60490a203e6da430a7213efd,Ni77P20Ti3,"Naka, M., Hashimoto, K., Masumoto, T.: Sci. Rep. Res. Inst. Tohoku Univ. Ser. A 28(1980) 156-163.",AM,Melt Spinning,Ribbon,Width X Thickness,2,0.03,,Carter,,,,,,,Radio Frequency Melting,Ar-gas,,,,,,,,,
60490a203e6da430a7213efe,Ni8.2Pd73.8Si18,"Waseda, Y., Matsubara, E., Ohzora, M., Tsai, A.-P., Inoue, A., Masumoto, T.: J. Mater.Sci. Lett. 7 (1988) 1003-1006.",AM,Melt Spinning,Ribbon,,,,TEM  XRD ,Carter,,,10.1007/BF00720758,,,,,,,,,,,,,,
60490a203e6da430a7213eff,Ni80P18W2,"Kawashima, A., Asami, K., Hashimoto, K.: J. Non-Cryst. Solids 70 (1985) 69-83.",AM,Melt Spinning,Ribbon,Width X Thickness,5, 0.02-0.03,,Carter,,,10.1016/0022-3093(85)90094-8,,,,Radio Frequency Melting,Ar-gas,,,,,,,,,
60490a203e6da430a7213f00,Ni80P20,"Naka, M., Hashimoto, K., Masumoto, T.: J. Non-Cryst. Solids 34 (1979) 257-266.",AM,Melt Spinning,Ribbon,,,, XRD,Carter,,,10.1016/0022-3093(79)90040-1,,,,Radio Frequency Melting,,,,,,,,,,
60490a203e6da430a7213f01,Ni80P20,"Bakonyi, I., Ebert, H., Socher, W., Voitlander, J., Furo, I., Banki, P., Loas, A.,Mizutani, U.: Mater. Sci. Eng. 99 (1988) 301-304.",AM,Melt Spinning,Ribbon,,,, SEM  XRD,Carter,,,10.1016/0025-5416(88)90344-8,,,,,,,,,,,,,,
60490a203e6da430a7213f02,Ni80P20,"['Naka, M., Hashimoto, K., Masumoto, T.: Sci. Rep. Res. Inst. Tohoku Univ. Ser. A 28(1980) 156-163.'
 'Varga, L., Tompa, K.: Proc. 4th Int. Conf. Rapidly Quenched Met., Sendai, Masumoto, T.,Suzuki, K. (eds.), The Japan Institute of Metals 2 (1982) 1299-1302.'
 'Asami, K., Hashimoto, K., Ashworth, V.: Proc. Symp. Corros. Electrochem. Catal. Met.Glasses, Diegle, R.B., Hashimoto, K. (eds.), Pennington: The Electrochem. Soc., 1988,p. 359-370.']",AM,Melt Spinning,['Ribbon' 'Thin Film'],Width X Thickness,['2' '1.0-3.0' nan],['0.03' '20.0-0.03' nan],[' XRD' 'TEM  XRD' nan],Carter,,,,,,,Radio Frequency Melting,,,,,,,,,,
60490a203e6da430a7213f03,Ni80P20,"Hirata, T.: Scr. Metall. 13 (1979) 555-559.",AM,Melt Spinning,Ribbon,,,,,Carter,,,10.1016/0036-9748(79)90107-8,,,,,,,,,,,,,,
60490a203e6da430a7213f04,Ni80P20,,,,,,,,,Lane,581.0,1161.0,10.1038/ncomms10313,0.12,,,,,,,,,,,,,
60490a203e6da430a7213f05,Ni80P20,"Davis, L.A., Chou, C.-P., Tanner, L.E., Ray, R.: Scr. Metall. 10 (1976) 937-940.",AM,Melt Spinning,Ribbon,Width X Thickness,1.0-2.0,0.03,,Carter,,,10.1016/0036-9748(76)90217-9,,,,,,,,,,,,,,
60490a203e6da430a7213f06,Ni80Si20,"Inoue, A., Furukawa, S., Masumoto, T.: J. Mater. Sci. 22 (1987) 1670-1676.",CR,Melt Spinning,Ribbon,Width X Thickness,1,0.02,TEM XRD,Carter,,,10.1007/BF01132390,,,,Arc Melting,Ar-gas,,,,,,,,,
60490a203e6da430a7213f07,Ni80Ta20,"Asami, K., Kawashima, A., Hashimoto, K.: Mater. Sci. Eng. 99 (1988) 475-481.",AM,Melt Spinning,Ribbon,,,,,Carter,,,10.1016/0025-5416(88)90380-1,,,,,,,,,,,,,,
60490a203e6da430a7213f08,Ni81.4P18.6,"Turnbull, D.: Scr. Metall. 11 (1977) 1131-1136.",AM,Melt Spinning,Ribbon,,,,,Carter,,,10.1016/0036-9748(77)90320-9,,,,,,,,,,,,,,
60490a203e6da430a7213f09,Ni81.5P18.5,"Fogarassy, B., Cziraki, A., Bakonyi, I., Wetzig, K., Ziess, G., Szabo, I.: Proc. 5th Int. Conf.Rapidly Quenched Met., W√ºrzburg, Steeb, S., Warlimont, H. (eds.), Elsevier SciencePublishers B.V. 1 (1985) 389-392.",AM,Melt Spinning,Ribbon,,,,TEM ,Carter,,,10.1016/B978-0-444-86939-5.50097-X,,,,Radio Frequency Melting,,,,,,,,,,
60490a203e6da430a7213f0a,Ni81P19,"Zhang, B.-P., Habazaki, H., Kawashima, A., Asami, K., Hashimoto, K.: Corros. Sci. 33(1992) 667-679.",AM,Melt Spinning,Ribbon,Width X Thickness,0.5-1.0,20-0.03, XRD,Carter,,,10.1016/0010-938X(92)90101-8,,,,Radio Frequency Melting,,,,,,,,,,
60490a203e6da430a7213f0b,Ni81P19,"Zhang, B.-P., Habazaki, H., Kawashima, A., Asami, K., Hiraga, K., Hashimoto, K.: Corros.Sci. 32 (1991) 433-442.",AM,Melt Spinning,Ribbon,Width X Thickness,0.5-1.0,0.01-0.03, XRD,Carter,,,10.1016/0010-938X(91)90124-8,,,,,,,,,,,,,,
60490a203e6da430a7213f0c,Ni82P18,"Kawashima, A., Asami, K., Hashimoto, K.: J. Non-Cryst. Solids 70 (1985) 69-83.",AM,Melt Spinning,Ribbon,Width X Thickness,5, 0.02-0.03,SEM  XRD,Carter,,,10.1016/0022-3093(85)90094-8,,,,Radio Frequency Melting,,,,,,,,,,
60490a203e6da430a7213f0d,Ni84Ti16,"Akiyama, E., Habazaki, H., Kawashima, A., Asami, K., Hashimoto, K.: Proc. Symp.Corros. Electrochem. Catal. Metastable Metals and Intermetallics, Clayton, C.R.,Hashimoto, K. (eds.), Pennington: The Electrochem. Soc.,1993, p. 26-37.",CR,Deposition,Thin Film,,,,XRD,Carter,,,,,,,,Ar-gas,,,,,,,,,
60490a203e6da430a7213f0e,Ni85P5Ta10,"Asami, K., Kawashima, A., Hashimoto, K.: Mater. Sci. Eng. 99 (1988) 475-481.",AM,Melt Spinning,Ribbon,,,,,Carter,,,10.1016/0025-5416(88)90380-1,,,,,,,,,,,,,,
60490a203e6da430a7213f0f,Ni85Si15,"Inoue, A., Furukawa, S., Masumoto, T.: J. Mater. Sci. 22 (1987) 1670-1676.",CR,Melt Spinning,Ribbon,Width X Thickness,1,0.02,TEM XRD,Carter,,,10.1007/BF01132390,,,,Arc Melting,Ar-gas,,,,,,,,,
60490a203e6da430a7213f10,Ni8P20Pd72,"Inoue, A., Masumoto, Y., Yano, N., Kawashima, A., Hashimoto, K., Masumoto, T.: J.Mater. Sci. 20 (1985) 97-104.",AM,Melt Spinning,Ribbon,,,,,Carter,,,10.1007/BF00555903,,,,,,,,,,,,,,
60490a203e6da430a7213f11,Ni90Si10,"Inoue, A., Furukawa, S., Masumoto, T.: J. Mater. Sci. 22 (1987) 1670-1676.",CR,Melt Spinning,Ribbon,Width X Thickness,1,0.02,TEM XRD,Carter,,,10.1007/BF01132390,,,,Arc Melting,Ar-gas,,,,,,,,,
60490a203e6da430a7213f12,Ni90Ta10,"Asami, K., Kawashima, A., Hashimoto, K.: Mater. Sci. Eng. 99 (1988) 475-481.",AM,Melt Spinning,Ribbon,,,,,Carter,,,10.1016/0025-5416(88)90380-1,,,,,,,,,,,,,,
60490a203e6da430a7213f13,Ni90Ti10,"Aoki, K., Masumoto, T.: MRS Int. Meet. Advanced Materials 3 (1989) 393-398.",CR,Melt Spinning,Ribbon,,,, TEM XRD,Carter,,,,,,,Arc Melting,,,,,,,,,,
60490a203e6da430a7213f14,Ni90Zr10,"Inoue, A., Honma, K., Masumoto, T.: Mater. Sci. Eng. A 181/182 (1994) 1072-1075.",AC,Melt Spinning,Ribbon,Width X Thickness,1.5,0.03,  TEM  XRD ,Carter,,,10.1016/0921-5093(94)90804-4,,,,Radio Frequency Melting,,,,,,,,,,
60490a203e6da430a7213f15,Ni90Zr10,"Zhang, T.: Doctor Thesis, Tohoku University, 1993.",AM,Melt Spinning,Ribbon,Width X Thickness,1,0.04,AXS  SEM   TEM  XRD ,Carter,,,,,,,Radio Frequency Melting,,,,,,,,,,
60490a203e6da430a7213f16,Ni95Si5,"Inoue, A., Furukawa, S., Masumoto, T.: J. Mater. Sci. 22 (1987) 1670-1676.",CR,Melt Spinning,Ribbon,Width X Thickness,1,0.02,TEM XRD,Carter,,,10.1007/BF01132390,,,,Arc Melting,Ar-gas,,,,,,,,,
60490a203e6da430a7213f17,P18Pd82,"Ellner, M., El-Boragy, M., Predel, B.: Proc. 5th Int. Conf. Rapidly Quenched Met.,W√ºrzburg, Steeb, S., Warlimont, H. (eds.), Elsevier Science Publishers B.V. 1 (1985) 183-186.",AM,Melt Spinning,Ribbon,Thickness,,,,Carter,,,10.1016/B978-0-444-86939-5.50046-4,,,,Radio Frequency Melting,,,,,,,,,,
60490a203e6da430a7213f18,P19Pd61Ti20,"Hara, M., Hashimoto, K., Masumoto, T.: Electrochim. Acta 25 (1980) 1215-1220.",AM,Melt Spinning,Ribbon,Width X Thickness,0.6-2, 0.01-0.03,,Carter,,,10.1016/0013-4686(80)87122-2,,,,Radio Frequency Melting,Ar-gas,,,,,,,,,
60490a203e6da430a7213f19,P19Pd65Ti16,"Hara, M., Hashimoto, K., Masumoto, T.: Electrochim. Acta 25 (1980) 1215-1220.",AM,Melt Spinning,Ribbon,Width X Thickness,0.6-2, 0.01-0.03,,Carter,,,10.1016/0013-4686(80)87122-2,,,,Radio Frequency Melting,Ar-gas,,,,,,,,,
60490a203e6da430a7213f1a,P19Pd73Ti8,"Hara, M., Hashimoto, K., Masumoto, T.: Electrochim. Acta 25 (1980) 1215-1220.",AM,Melt Spinning,Ribbon,Width X Thickness,0.6-2, 0.01-0.03,,Carter,,,10.1016/0013-4686(80)87122-2,,,,Radio Frequency Melting,Ar-gas,,,,,,,,,
60490a203e6da430a7213f1b,P19Pd79Ti2,"Hara, M., Hashimoto, K., Masumoto, T.: Electrochim. Acta 25 (1980) 1215-1220.",AM,Melt Spinning,Ribbon,Width X Thickness,0.6-2, 0.01-0.03,,Carter,,,10.1016/0013-4686(80)87122-2,,,,Radio Frequency Melting,Ar-gas,,,,,,,,,
60490a203e6da430a7213f1c,P19Pd81,"Kawashima, A., Hashimoto, K.: Sci. Rep. Res. Inst. Tohoku Univ. Ser. A 31 (1983) 174-182.",AM,Melt Spinning,Ribbon,,,,,Carter,,,,,,,,,,,,,,,,,
60490a203e6da430a7213f1d,P19Pd81,"Hara, M., Hashimoto, K., Masumoto, T.: Electrochim. Acta 25 (1980) 1215-1220.",AM,Melt Spinning,Ribbon,Width X Thickness,0.6-2,0.025,,Carter,,,10.1016/0013-4686(80)87122-2,,,,Radio Frequency Melting,Ar-gas,,,,,,,,,
60490a203e6da430a7213f1e,P20Ru40W40,"Williams, A., Johnson, W.L.: J. Non-Cryst. Solids 34 (1979) 121-126.",AM,Mechanical,Foil,Thickness,0.04-0.06,,XRD,Carter,,,10.1016/0022-3093(79)90011-5,,,,Radio Frequency Melting,Ar-gas,,,,,,,,,
60490a203e6da430a7213f1f,Pb50Sb50,"Kim, C.O., Johnson, W.L.: Phys. Rev. B 23 (1981) 143-147.",CR,Mechanical,,,,,XRD TEM,Carter,,,10.1103/PhysRevB.23.143,,,,,Liquid nitrogen,,,,,,,,,
60490a203e6da430a7213f20,Pb60Sb40,"Kim, C.O., Johnson, W.L.: Phys. Rev. B 23 (1981) 143-147.",CR,Mechanical,,,,,XRD TEM,Carter,,,10.1103/PhysRevB.23.143,,,,,Liquid nitrogen,,,,,,,,,
60490a203e6da430a7213f21,Pb70Sb30,"Kim, C.O., Johnson, W.L.: Phys. Rev. B 23 (1981) 143-147.",CR,Mechanical,,,,,XRD TEM,Carter,,,10.1103/PhysRevB.23.143,,,,,Liquid nitrogen,,,,,,,,,
60490a203e6da430a7213f22,Pb80Sb20,"Kim, C.O., Johnson, W.L.: Phys. Rev. B 23 (1981) 143-147.",CR,Mechanical,,,,,XRD TEM,Carter,,,10.1103/PhysRevB.23.143,,,,,Liquid nitrogen,,,,,,,,,
60490a203e6da430a7213f23,Pb90Sb10,"Kim, C.O., Johnson, W.L.: Phys. Rev. B 23 (1981) 143-147.",CR,Mechanical,,,,,XRD TEM,Carter,,,10.1103/PhysRevB.23.143,,,,,Liquid nitrogen,,,,,,,,,
60490a203e6da430a7213f24,Pd20.5Si18U61.5,"Indlekofer, G., Oelhafen, P., G√ºntherodt, H.-J.: Proc. 5th Int. Conf. Rapidly QuenchedMet., W√ºrzburg, Steeb, S., Warlimont, H. (eds.), Elsevier Science Publishers B.V. 1 (1985)1011-1014.",AM,,,,,,,Carter,,,10.1016/B978-0-444-86939-5.50239-6,,,,,,,,,,,,,,
60490a203e6da430a7213f25,Pd30Si10U60,"Lapka, R., Leemann, G., G√ºntherodt, H.-J.: Mater. Sci. Eng. 99 (1988) 313-316.",AM,,,,,,,Carter,,,10.1016/0025-5416(88)90347-3,,,,,,,,,,,,,,
60490a203e6da430a7213f26,Pd30Zr70,,,,,,,,,Ben,680.0,1343.0,10.1179/095066010X12646898728200,,690.0,,,,,,,,,,,,7.71
60490a203e6da430a7213f27,Pd33.3Zr66.7,"Hazelton, L.E., Johnson, W.L.: J. Non-Cryst. Solids 61-62 (1984) 667-672.",AM,Melt Spinning,Ribbon,,,, XRD,Carter,,,10.1016/0022-3093(84)90622-7,,,,Radio Frequency Melting,,,,,,,,,,
60490a203e6da430a7213f28,Pd33Zr67,"Bowman jr., R.C., Rosker, M.J., Johnson, W.L.: J. Non-Cryst. Solids 53 (1982) 105-122.",AM,Melt Spinning,Ribbon,Thickness,0.04,, XRD,Carter,,,10.1016/0022-3093(82)90021-7,,,,Induction Melting,,,,,,,,,,
60490a203e6da430a7213f29,Pd35Si2Zr63,"Yokoyama, A., Komiyama, H., Inoue, H., Masumoto, T., Kimura, H.: J. Non-Cryst. Solids61-62 (1984) 619-624.",AM,Melt Spinning,Ribbon,Width,1.0-2.0,,XRD,Carter,,,10.1016/0022-3093(84)90614-8,,,,,,,,,,,,,,
60490a203e6da430a7213f2a,Pd35Zr65,"Bowman jr., R.C., Rosker, M.J., Johnson, W.L.: J. Non-Cryst. Solids 53 (1982) 105-122.",AM,Melt Spinning,Ribbon,Thickness,0.04,, XRD,Carter,,,10.1016/0022-3093(82)90021-7,,,,Induction Melting,,,,,,,,,,
60490a203e6da430a7213f2b,Pd35Zr65,"Yokoyama, A., Komiyama, H., Inoue, H., Masumoto, T., Kimura, H.: J. Non-Cryst. Solids61-62 (1984) 619-624.",AM,Melt Spinning,Ribbon,Width,1.0-2.0,,XRD,Carter,,,10.1016/0022-3093(84)90614-8,,,,,,,,,,,,,,
60490a203e6da430a7213f2c,Pd58.8Si20.6U20.6,"Gruetter, P., Bretscher, H., Indlekofer, G., Jenny, H., Lapka, R., Oelhafe, P., Wiesendanger,R., Zingg, T., G√ºntherodt, H.-J., Suck, J.-B.: Mater. Sci. Eng. 99 (1988) 357-360.",['AM' 'QC'],,Ribbon,,,,,Carter,,,10.1016/0025-5416(88)90357-6,,,,,,,,,,,,,,
60490a203e6da430a7213f2d,Pd58.8Si20.6U20.6,"Fuchs, R., Jost, S., Rudin, H., G√ºntherodt, H.-J., Fischer, P.: Mater. Sci. Eng. 99 (1988)431-433.",AM,Melt Spinning,Ribbon,,,,,Carter,,,10.1016/0025-5416(88)90371-0,,,,,,,,,,,,,,
60490a203e6da430a7213f2e,Pd60Si20U20,"Lapka, R., Leemann, G., G√ºntherodt, H.-J.: Mater. Sci. Eng. 99 (1988) 313-316.",AM,,,,,,,Carter,,,10.1016/0025-5416(88)90347-3,,,,,,,,,,,,,,
60490a203e6da430a7213f2f,Pd60Si20U20,"Gruetter, P., Bretscher, H., Indlekofer, G., Jenny, H., Lapka, R., Oelhafe, P., Wiesendanger,R., Zingg, T., G√ºntherodt, H.-J., Suck, J.-B.: Mater. Sci. Eng. 99 (1988) 357-360.",['AM' 'QC'],,Ribbon,,,,,Carter,,,10.1016/0025-5416(88)90357-6,,,,,,,,,,,,,,
60490a203e6da430a7213f30,Pd75Si25,,,,,,,,,Ben,656.0,1343.0,10.1016/j.jallcom.2008.07.087,,656.0,,,,,,,,,1000000.0,,,
60490a203e6da430a7213f31,Pd75Si25,"Waseda, Y., Matsubara, E., Ohzora, M., Tsai, A.-P., Inoue, A., Masumoto, T.: J. Mater.Sci. Lett. 7 (1988) 1003-1006.",AM,Melt Spinning,Ribbon,,,,TEM  XRD ,Carter,,,10.1007/BF00720758,,,,,,,,,,,,,,
60490a203e6da430a7213f32,Pd75Si25,"Turnbull, D.: Scr. Metall. 11 (1977) 1131-1136.",AM,,,,,,TEM  XRD ,Carter,,,10.1016/0036-9748(77)90320-9,,,,,,,,,,,,,,
60490a203e6da430a7213f33,Pd76.4Si17U6.6,"Lapka, R., Leemann, G., G√ºntherodt, H.-J.: Mater. Sci. Eng. 99 (1988) 313-316.",AM,,,,,,,Carter,,,10.1016/0025-5416(88)90347-3,,,,,,,,,,,,,,
60490a203e6da430a7213f34,Pd76.8Rh6.7Si16.5," Chen, H.S.: Acta Metall. 22 (1974) 1505-1511.",CR,Melt Spinning,Foil,Width X Thickness,3,0.05,XRD,Carter,,,,,,,,,,,,,,,,,
60490a203e6da430a7213f35,Pd78.9Si17U4.1,"Indlekofer, G., Oelhafen, P., G√ºntherodt, H.-J.: Proc. 5th Int. Conf. Rapidly QuenchedMet., W√ºrzburg, Steeb, S., Warlimont, H. (eds.), Elsevier Science Publishers B.V. 1 (1985)1011-1014.",AM,,,,,,,Carter,,,10.1016/B978-0-444-86939-5.50239-6,,,,,,,,,,,,,,
60490a203e6da430a7213f36,Pd78Si22,"Turnbull, D.: Scr. Metall. 11 (1977) 1131-1136.",AM,Melt Spinning,Ribbon,Width X Thickness,1.5-2.0,0.03,TEM  XRD ,Carter,,,10.1016/0036-9748(77)90320-9,,,,,,,,,,,,,,
60490a203e6da430a7213f37,Pd79.3Rh4.2Si16.5," Chen, H.S.: Acta Metall. 22 (1974) 1505-1511.",AM,Melt Spinning,Foil,Width X Thickness,3,0.05,XRD,Carter,,,,,,,,,,,,,,,,,
60490a203e6da430a7213f38,Pd79Sb1Si20,"Marcus, M.A.: J. Non-Cryst. Solids 30 (1979) 317-335.",AM,Melt Spinning,Ribbon,Width X Thickness,0.5,0.02,SASX XRD,Carter,,,10.1016/0022-3093(79)90170-4,,,,,,,,,,,,,,
60490a203e6da430a7213f39,Pd79Sb2Si19,"Marcus, M.A.: J. Non-Cryst. Solids 30 (1979) 317-335.",AM,Melt Spinning,Ribbon,Width X Thickness,0.5,0.02,SASX XRD,Carter,,,10.1016/0022-3093(79)90170-4,,,,,,,,,,,,,,
60490a203e6da430a7213f3a,Pd79Sb3Si18,"Marcus, M.A.: J. Non-Cryst. Solids 30 (1979) 317-335.",AM,Melt Spinning,Ribbon,Width X Thickness,0.5,0.02,SASX XRD,Carter,,,10.1016/0022-3093(79)90170-4,,,,,,,,,,,,,,
60490a203e6da430a7213f3b,Pd79Sb4Si17,"Marcus, M.A.: J. Non-Cryst. Solids 30 (1979) 317-335.",AM,Melt Spinning,Ribbon,Width X Thickness,0.5,0.02,SASX XRD,Carter,,,10.1016/0022-3093(79)90170-4,,,,,,,,,,,,,,
60490a203e6da430a7213f3c,Pd79Sb5Si16,"Marcus, M.A.: J. Non-Cryst. Solids 30 (1979) 317-335.",AM,Melt Spinning,Ribbon,Width X Thickness,0.5,0.02,SASX XRD,Carter,,,10.1016/0022-3093(79)90170-4,,,,,,,,,,,,,,
60490a203e6da430a7213f3d,Pd79Sb6Si15,"Marcus, M.A.: J. Non-Cryst. Solids 30 (1979) 317-335.",AM,Melt Spinning,Ribbon,Width X Thickness,0.5,0.02,SASX XRD,Carter,,,10.1016/0022-3093(79)90170-4,,,,,,,,,,,,,,
60490a203e6da430a7213f3e,Pd79Sb7Si14,"Marcus, M.A.: J. Non-Cryst. Solids 30 (1979) 317-335.",AM,Melt Spinning,Ribbon,Width X Thickness,0.5,0.02,SASX XRD,Carter,,,10.1016/0022-3093(79)90170-4,,,,,,,,,,,,,,
60490a203e6da430a7213f3f,Pd79Si21,"Chen, H.S., Turnbull, D.: Acta Metall. 17 (1969) 1021-1031.",AM,,['Foil' 'Ribbon'],Thickness,['0.01-0.06' ' 0.01-0.06'],,['TEM  XRD ' 'TEM  XRD'],Carter,,,10.1016/0001-6160(69)90048-0,,,,,,,,,,,,,,
60490a203e6da430a7213f40,Pd79Si21,"Chen, H.S., Goldstein, M.: J. Appl. Phys. 43 (1972) 1642-1648. Polk, D.E., ",AM,,Foil,Thickness, 0.01-0.06,, TEM XRD,Carter,,,10.1063/1.1661374,,,,,,,,,,,,,,
60490a203e6da430a7213f41,Pd79Si21,"Marcus, M.A.: J. Non-Cryst. Solids 30 (1979) 317-335.",AM,Melt Spinning,Ribbon,Width X Thickness,0.5,0.02,SASX XRD,Carter,,,10.1016/0022-3093(79)90170-4,,,,,,,,,,,,,,
60490a203e6da430a7213f42,Pd79Si21,"Gao, Y.-Q., Zheng, F.-Q., Liu, X., Ning, Y.-T.: Proc. 4th Int. Conf. Rapidly QuenchedMet., Sendai, Masumoto, T., Suzuki, K. (eds.), The Japan Institute of Metals 1 (1982) 727-730.",AM,Melt Spinning,Ribbon,Thickness, 0.01-0.06,,XRD ,Carter,,,,,,,,,,,,,,,,,
60490a203e6da430a7213f43,Pd79Si21,"Suzuki, K., Shibata, K., Mizuseki, H.: J. Non-Cryst. Solids 156-158 (1993) 58-62.",AM,Melt Spinning,Ribbon,,,, XRD,Carter,,,10.1016/0022-3093(93)90129-L,,,,Radio Frequency Melting,Ar-gas,,,,,,,,,
60490a203e6da430a7213f44,Pd80.5Sb1Si18.5,"Marcus, M.A.: J. Non-Cryst. Solids 30 (1979) 317-335.",AM,Melt Spinning,Ribbon,Width X Thickness,0.5,0.02,SASX XRD,Carter,,,10.1016/0022-3093(79)90170-4,,,,,,,,,,,,,,
60490a203e6da430a7213f45,Pd80.5Sb2Si17.5,"Marcus, M.A.: J. Non-Cryst. Solids 30 (1979) 317-335.",AM,Melt Spinning,Ribbon,Width X Thickness,0.5,0.02,SASX XRD,Carter,,,10.1016/0022-3093(79)90170-4,,,,,,,,,,,,,,
60490a203e6da430a7213f46,Pd80.5Sb3Si16.5,"Marcus, M.A.: J. Non-Cryst. Solids 30 (1979) 317-335.",AM,Melt Spinning,Ribbon,Width X Thickness,0.5,0.02,SASX XRD,Carter,,,10.1016/0022-3093(79)90170-4,,,,,,,,,,,,,,
60490a203e6da430a7213f47,Pd80.5Sb4Si15.5,"Marcus, M.A.: J. Non-Cryst. Solids 30 (1979) 317-335.",AM,Melt Spinning,Ribbon,Width X Thickness,0.5,0.02,SASX XRD,Carter,,,10.1016/0022-3093(79)90170-4,,,,,,,,,,,,,,
60490a203e6da430a7213f48,Pd80.5Sb5Si14.5,"Marcus, M.A.: J. Non-Cryst. Solids 30 (1979) 317-335.",AM,Melt Spinning,Ribbon,Width X Thickness,0.5,0.02,SASX XRD,Carter,,,10.1016/0022-3093(79)90170-4,,,,,,,,,,,,,,
60490a203e6da430a7213f49,Pd80.5Sb6Si13.5,"Marcus, M.A.: J. Non-Cryst. Solids 30 (1979) 317-335.",AM,Melt Spinning,Ribbon,Width X Thickness,0.5,0.02,SASX XRD,Carter,,,10.1016/0022-3093(79)90170-4,,,,,,,,,,,,,,
60490a203e6da430a7213f4a,Pd80.5Si19.5,"Marcus, M.A.: J. Non-Cryst. Solids 30 (1979) 317-335.",AM,Melt Spinning,Ribbon,Width X Thickness,0.5,0.02,SASX XRD,Carter,,,10.1016/0022-3093(79)90170-4,,,,,,,,,,,,,,
60490a203e6da430a7213f4b,Pd80Si18Zr2,"Yokoyama, A., Komiyama, H., Inoue, H., Masumoto, T., Kimura, H.: J. Non-Cryst. Solids61-62 (1984) 619-624.",AM,Melt Spinning,Ribbon,Width,1.0-2.0,,XRD,Carter,,,10.1016/0022-3093(84)90614-8,,,,,,,,,,,,,,
60490a203e6da430a7213f4c,Pd80Si20,"Kimura, H., Masumoto, T.: Scr. Metall. 9 (1975) 211-222.",AM,Mechanical,Foil,Width X Thickness,1.5,0.03,TEM ,Carter,,,10.1016/0036-9748(75)90196-9,,,,,,,,,,,,,,
60490a203e6da430a7213f4d,Pd80Si20,,,,,,,,,Lane,,1228.0,10.1007/s11433-008-0051-4,,,,,,,8.0,,,,,,,
60490a203e6da430a7213f4e,Pd80Si20,"Kijek, M., Ahmadzadeh, M., Cantor, B., Cahn, R.W.: Scr. Metall. 14 (1980) 1337-1340.",AM,,,,,,TEM  XRD ,Carter,,,10.1016/0036-9748(80)90190-8,,,,,,,,,,,,,,
60490a203e6da430a7213f4f,Pd80Si20,,,,,,,,,Ben,655.0,1220.0,10.1179/095066010X12646898728200,,667.0,,,,,,,,,,,,10.3
60490a203e6da430a7213f50,Pd80Si20,"Chen, H.S., Goldstein, M.: J. Appl. Phys. 43 (1972) 1642-1648. Polk, D.E., ",AM,,Foil,Thickness, 0.01-0.06,, TEM XRD,Carter,,,10.1063/1.1661374,,,,,,,,,,,,,,
60490a203e6da430a7213f51,Pd80Si20,"['Gao, Y.-Q., Zheng, F.-Q., Liu, X., Ning, Y.-T.: Proc. 4th Int. Conf. Rapidly QuenchedMet., Sendai, Masumoto, T., Suzuki, K. (eds.), The Japan Institute of Metals 1 (1982) 727-730.'
 'Massalski, T.B., Mizutani, U., Hartwig, K.T., Hopper, R.W.: Proc. 3rd Int. Conf. Rapidly Quenched Met., London, Cantor, B. (ed.), The Metals Society 2 (1978) 81-88.']",AM,Melt Spinning,Ribbon,['Thickness' 'Width X Thickness'],[' 0.01-0.06' '1.5-2.0'],,['XRD ' 'TEM  XRD '],Carter,,,,,,,,,,,,,,,,,
60490a203e6da430a7213f52,Pd80Si20,"Hasegawa, R., Tsuei, C.C.: Phys. Rev. B 2 (1970) 1631-1643.",AM,Melt Spinning,Ribbon,,,,,Carter,,,10.1103/PhysRevB.2.1631,,,,,,,,,,,,,,
60490a203e6da430a7213f53,Pd80Si20,"Rosenblum, M.P., Turnbull, D.: J. Non-Cryst. Solids 37 (1980) 45-51.",AM,,Thin Film,Thickness,0.0015-0.002,,SAXS  TEM XRD,Carter,,,10.1016/0022-3093(80)90478-0,,,,,,,,,,,,,,
60490a203e6da430a7213f54,Pd80Si20,"Chen, H.S., Turnbull, D.: Acta Metall. 17 (1969) 1021-1031.",AM,,['Foil' 'Ribbon'],Thickness,['0.01-0.06' ' 0.01-0.06'],,['TEM  XRD ' 'TEM  XRD'],Carter,,,10.1016/0001-6160(69)90048-0,,,,,,,,,,,,,,
60490a203e6da430a7213f55,Pd80Si20,"Yokoyama, A., Komiyama, H., Inoue, H., Masumoto, T., Kimura, H.: J. Non-Cryst. Solids61-62 (1984) 619-624.",AM,Melt Spinning,Ribbon,Width,1.0-2.0,,XRD,Carter,,,10.1016/0022-3093(84)90614-8,,,,,,,,,,,,,,
60490a203e6da430a7213f56,Pd80Si20,"Turnbull, D.: Scr. Metall. 11 (1977) 1131-1136.",AM,,,,,,TEM  XRD ,Carter,,,10.1016/0036-9748(77)90320-9,,,,,,,,,,,,,,
60490a203e6da430a7213f57,Pd80Si20,"Waseda, Y., Matsubara, E., Ohzora, M., Tsai, A.-P., Inoue, A., Masumoto, T.: J. Mater.Sci. Lett. 7 (1988) 1003-1006.",AM,Melt Spinning,Ribbon,,,,TEM  XRD ,Carter,,,10.1007/BF00720758,,,,,,,,,,,,,,
60490a203e6da430a7213f58,Pd80Si20,"Kimura, H., Masumoto, T.: Philos. Mag. A 44 (1981) 1021-1030.",AM,Mechanical,Ribbon,Thickness,0.025,,TEM ,Carter,,,10.1080/01418618108235791,,,,,,,,,,,,,,
60490a203e6da430a7213f59,Pd81.8Rh1.7Si16.5," Chen, H.S.: Acta Metall. 22 (1974) 1505-1511.",AM,Melt Spinning,Foil,Width X Thickness,3,0.05,XRD,Carter,,,,,,,,,,,,,,,,,
60490a203e6da430a7213f5a,Pd81Si19,"Kijek, M., Ahmadzadeh, M., Cantor, B., Cahn, R.W.: Scr. Metall. 14 (1980) 1337-1340.",AM,,,,,,TEM  XRD ,Carter,,,10.1016/0036-9748(80)90190-8,,,,,,,,,,,,,,
60490a203e6da430a7213f5b,Pd81Si19,,,,,,,,,Lane,,1128.0,10.1007/s11433-008-0051-4,,,,,,,8.0,,,,,,,
60490a203e6da430a7213f5c,Pd81Si19,,,,,,,,,Ben,634.0,1128.0,10.1179/095066010X12646898728200,,695.0,,,,,,,,,,,,
60490a203e6da430a7213f5d,Pd82.4Si17.6,"Turnbull, D.: Scr. Metall. 11 (1977) 1131-1136.",AM,,,,,,TEM  XRD ,Carter,,,10.1016/0036-9748(77)90320-9,,,,,,,,,,,,,,
60490a203e6da430a7213f5e,Pd82.4Si17.6,"Waseda, Y., Matsubara, E., Ohzora, M., Tsai, A.-P., Inoue, A., Masumoto, T.: J. Mater.Sci. Lett. 7 (1988) 1003-1006.",AM,Melt Spinning,Ribbon,,,,TEM  XRD ,Carter,,,10.1007/BF00720758,,,,,,,,,,,,,,
60490a203e6da430a7213f5f,Pd82.4Si17.6,"Chen, H.S., Park, B.K.: Acta Metall. 21 (1973) 395-400.",AM,,Disk,Thickness,1,,TEM  XRD ,Carter,,,10.1016/0001-6160(73)90196-X,,,,,,,,,,,,,,
60490a203e6da430a7213f60,Pd82Sb1Si17,"Marcus, M.A.: J. Non-Cryst. Solids 30 (1979) 317-335.",AM,Melt Spinning,Ribbon,Width X Thickness,0.5,0.02,SASX XRD,Carter,,,10.1016/0022-3093(79)90170-4,,,,,,,,,,,,,,
60490a203e6da430a7213f61,Pd82Sb2Si16,"Marcus, M.A.: J. Non-Cryst. Solids 30 (1979) 317-335.",AM,Melt Spinning,Ribbon,Width X Thickness,0.5,0.02,SASX XRD,Carter,,,10.1016/0022-3093(79)90170-4,,,,,,,,,,,,,,
60490a203e6da430a7213f62,Pd82Sb3Si15,"Marcus, M.A.: J. Non-Cryst. Solids 30 (1979) 317-335.",AM,Melt Spinning,Ribbon,Width X Thickness,0.5,0.02,SASX XRD,Carter,,,10.1016/0022-3093(79)90170-4,,,,,,,,,,,,,,
60490a203e6da430a7213f63,Pd82Sb4Si14,"Marcus, M.A.: J. Non-Cryst. Solids 30 (1979) 317-335.",AM,Melt Spinning,Ribbon,Width X Thickness,0.5,0.02,SASX XRD,Carter,,,10.1016/0022-3093(79)90170-4,,,,,,,,,,,,,,
60490a203e6da430a7213f64,Pd82Si18,"Suzuki, R.O., Shingu, P.H.: J. Non-Cryst. Solids 61-62 (1984) 1003-1008.",AM,Melt Spinning,Ribbon,Width X Thickness,2,0.025, TEM XRD,Carter,,,10.1016/0022-3093(84)90674-4,,,,,,,,,,,,,,
60490a203e6da430a7213f65,Pd82Si18,"Chen, H.S., Turnbull, D.: Acta Metall. 17 (1969) 1021-1031.",AM,,['Foil' 'Ribbon'],Thickness,['0.01-0.06' ' 0.01-0.06'],,['TEM  XRD ' 'TEM  XRD'],Carter,,,10.1016/0001-6160(69)90048-0,,,,,,,,,,,,,,
60490a203e6da430a7213f66,Pd82Si18,"Chelluri, B., Kirchheim, R.: J. Non-Cryst. Solids 54 (1983) 107-112.",AM,Melt Spinning,Ribbon,Width X Thickness,2,0.02,,Carter,,,10.1016/0022-3093(83)90085-6,,,,,,,,,,,,,,
60490a203e6da430a7213f67,Pd82Si18,,,,,,,,,Ben,648.0,1071.0,10.1016/j.jallcom.2008.07.087,,648.0,,,,,,,,,1800.0,,,
60490a203e6da430a7213f68,Pd82Si18,"['Gao, Y.-Q., Zheng, F.-Q., Liu, X., Ning, Y.-T.: Proc. 4th Int. Conf. Rapidly QuenchedMet., Sendai, Masumoto, T., Suzuki, K. (eds.), The Japan Institute of Metals 1 (1982) 727-730.'
 'Sakamoto, Y., Miyamoto, H., Shingu, P.H., Suzuki, R., Takayama, S.: Proc. 4th Int. Conf.Rapidly Quenched Met., Sendai, Masumoto, T., Suzuki, K. (eds.), The Japan Institute ofMetals 2 (1982) 1645-1648.'
 'Massalski, T.B., Mizutani, U., Hartwig, K.T., Hopper, R.W.: Proc. 3rd Int. Conf. Rapidly Quenched Met., London, Cantor, B. (ed.), The Metals Society 2 (1978) 81-88.']",AM,Melt Spinning,Ribbon,['Thickness' 'Width X Thickness'],[' 0.01-0.06' '1.1' '1.5-2.0'],[nan '.026-0.035' '0.03'],['XRD ' ' TEM XRD' 'TEM  XRD '],Carter,,,,,,,,,,,,,,,,,
60490a203e6da430a7213f69,Pd82Si18,"Marcus, M.A.: J. Non-Cryst. Solids 30 (1979) 317-335.",AM,Melt Spinning,Ribbon,Width X Thickness,0.5,0.02,SASX XRD,Carter,,,10.1016/0022-3093(79)90170-4,,,,,,,,,,,,,,
60490a203e6da430a7213f6a,Pd82Si18,,,,,,,,,Lane,,1088.0,10.1007/s11433-008-0051-4,,,,,,,7.0,,,,,,,
60490a203e6da430a7213f6b,Pd82Si18,"Chen, H.S., Goldstein, M.: J. Appl. Phys. 43 (1972) 1642-1648. Polk, D.E., ",AM,,Foil,Thickness, 0.01-0.06,, TEM XRD,Carter,,,10.1063/1.1661374,,,,,,,,,,,,,,
60490a203e6da430a7213f6c,Pd82Si18,"Chou, C.-P.P., Turnbull, D.: J. Non-Cryst. Solids 17 (1975) 169-188.",AM,,Foil,Width X Thickness,1,0.05-0.07,SAXS  TEM XRD,Carter,,,10.1016/0022-3093(75)90049-6,,,,,,,,,,,,,,
60490a203e6da430a7213f6d,Pd83.5Sb1Si15.5,"Marcus, M.A.: J. Non-Cryst. Solids 30 (1979) 317-335.",AM,Melt Spinning,Ribbon,Width X Thickness,0.5,0.02,SASX XRD,Carter,,,10.1016/0022-3093(79)90170-4,,,,,,,,,,,,,,
60490a203e6da430a7213f6e,Pd83.5Sb2Si14.5,"Marcus, M.A.: J. Non-Cryst. Solids 30 (1979) 317-335.",AM,Melt Spinning,Ribbon,Width X Thickness,0.5,0.02,SASX XRD,Carter,,,10.1016/0022-3093(79)90170-4,,,,,,,,,,,,,,
60490a203e6da430a7213f6f,Pd83.5Si16.5,"Chou, C.-P.P., Turnbull, D.: J. Non-Cryst. Solids 17 (1975) 169-188.",AM,,Foil,Width X Thickness,1,0.05-0.07,SAXS  TEM XRD,Carter,,,10.1016/0022-3093(75)90049-6,,,,,,,,,,,,,,
60490a203e6da430a7213f70,Pd83.5Si16.5,"Baxi, H., Massalski, T.B.: Mater. Sci. Eng. 97 (1988) 291-296.",AM,Melt Spinning,Ribbon,,,,,Carter,,,10.1016/0025-5416(88)90059-6,,,,,,,,,,,,,,
60490a203e6da430a7213f71,Pd83.5Si16.5,"['Massalski, T.B., Mizutani, U., Hartwig, K.T., Hopper, R.W.: Proc. 3rd Int. Conf. Rapidly Quenched Met., London, Cantor, B. (ed.), The Metals Society 2 (1978) 81-88.'
 'Yoshino, H., Chiba, S., Okutomi, T., Shimanuki, S., Inomata, K.: Proc. 4th Int. Conf.Rapidly Quenched Met., Sendai, Masumoto, T., Suzuki, K. (eds.), The Japan Institute ofMetals 1 (1982) 623-626.']",AM,Melt Spinning,Ribbon,Width X Thickness,['1.5-2.0' '3'],0.03,['TEM  XRD ' ' XRD '],Carter,,,,,,,,,,,,,,,,,
60490a203e6da430a7213f72,Pd83.5Si16.5,"Marcus, M.A.: J. Non-Cryst. Solids 30 (1979) 317-335.",AM,Melt Spinning,Ribbon,Width X Thickness,0.5,0.02,SASX XRD,Carter,,,10.1016/0022-3093(79)90170-4,,,,,,,,,,,,,,
60490a203e6da430a7213f73,Pd83Si17,,,,,,,,,Ben,632.0,1092.0,10.1179/095066010X12646898728200,,645.0,,,,,,,,,,,,
60490a203e6da430a7213f74,Pd84Si16,"Chen, H.S., Goldstein, M.: J. Appl. Phys. 43 (1972) 1642-1648. Polk, D.E., ",AM,,Foil,Thickness, 0.01-0.06,, TEM XRD,Carter,,,10.1063/1.1661374,,,,,,,,,,,,,,
60490a203e6da430a7213f75,Pd84Si16,"Chen, H.S., Turnbull, D.: Acta Metall. 17 (1969) 1021-1031.",AM,,['Foil' 'Ribbon'],Thickness,['0.01-0.06' ' 0.01-0.06'],,['TEM  XRD ' 'TEM  XRD'],Carter,,,10.1016/0001-6160(69)90048-0,,,,,,,,,,,,,,
60490a203e6da430a7213f76,Pd84Si16,"Gao, Y.-Q., Zheng, F.-Q., Liu, X., Ning, Y.-T.: Proc. 4th Int. Conf. Rapidly QuenchedMet., Sendai, Masumoto, T., Suzuki, K. (eds.), The Japan Institute of Metals 1 (1982) 727-730.",AM,Melt Spinning,Ribbon,Thickness, 0.01-0.06,,XRD ,Carter,,,,,,,,,,,,,,,,,
60490a203e6da430a7213f77,Pd84Si16,,,,,,,,,Ben,635.0,1108.0,10.1179/095066010X12646898728200,,640.0,,,,,,,,,,,,
60490a203e6da430a7213f78,Pd85Sb1Si14,"Marcus, M.A.: J. Non-Cryst. Solids 30 (1979) 317-335.",AM,Melt Spinning,Ribbon,Width X Thickness,0.5,0.02,SASX XRD,Carter,,,10.1016/0022-3093(79)90170-4,,,,,,,,,,,,,,
60490a203e6da430a7213f79,Pd85Sb2Si13,"Marcus, M.A.: J. Non-Cryst. Solids 30 (1979) 317-335.",AM,Melt Spinning,Ribbon,Width X Thickness,0.5,0.02,SASX XRD,Carter,,,10.1016/0022-3093(79)90170-4,,,,,,,,,,,,,,
60490a203e6da430a7213f7a,Pd85Si15,"Marcus, M.A.: J. Non-Cryst. Solids 30 (1979) 317-335.",AM,Melt Spinning,Ribbon,Width X Thickness,0.5,0.02,SASX XRD,Carter,,,10.1016/0022-3093(79)90170-4,,,,,,,,,,,,,,
60490a203e6da430a7213f7b,Pd85Si15,"Chen, H.S., Goldstein, M.: J. Appl. Phys. 43 (1972) 1642-1648. Polk, D.E., ",AM,,Foil,Thickness, 0.01-0.06,, TEM XRD,Carter,,,10.1063/1.1661374,,,,,,,,,,,,,,
60490a203e6da430a7213f7c,Pd85Si15,"Chen, H.S., Turnbull, D.: Acta Metall. 17 (1969) 1021-1031.",AM,,['Foil' 'Ribbon'],Thickness,['0.01-0.06' ' 0.01-0.06'],,['TEM  XRD ' 'TEM  XRD'],Carter,,,10.1016/0001-6160(69)90048-0,,,,,,,,,,,,,,
60490a203e6da430a7213f7d,Pd85Si15,"Gao, Y.-Q., Zheng, F.-Q., Liu, X., Ning, Y.-T.: Proc. 4th Int. Conf. Rapidly QuenchedMet., Sendai, Masumoto, T., Suzuki, K. (eds.), The Japan Institute of Metals 1 (1982) 727-730.",AM,Melt Spinning,Ribbon,Thickness, 0.01-0.06,,XRD ,Carter,,,,,,,,,,,,,,,,,
60490a203e6da430a7213f7e,Pd95Si5,,,,,,,,,Ben,647.0,1688.0,10.1016/j.jallcom.2008.07.087,,647.0,,,,,,,,,50000000.0,,,
60490a203e6da430a7213f7f,Ru10Si15Zr75,"Inoue, A., Chen, H.S., Krause, J.T., Masumoto, T.: J. Non-Cryst. Solids 68 (1984) 63-73.",AM,Melt Spinning,Ribbon,Width X Thickness,1,0.02,TEM XRD,Carter,,,10.1016/0022-3093(84)90034-6,,,,Radio Frequency Melting,,,,,,,,,,
60490a203e6da430a7213f80,Si10Ta10Ti80,"Inoue, A., Takahashi, Y., Suryanarayana, C., Hoshi, A., Masumoto, T.: J. Mater. Sci. 16(1981) 3077-3086.",CR,Melt Spinning,Ribbon,Width X Thickness,1,0.02,,Carter,,,10.1007/BF00540315,,,,Arc Melting,,,,,,,,,,
60490a203e6da430a7213f81,Si10Ti10Zr80,"Whang, S.H.: Scr. Metall. 18 (1984) 309-312.",AM,Melt Spinning,Foil,Thickness,0.02-0.025,,,Carter,,,10.1016/0036-9748(84)90442-3,,,,Arc Melting,,,,,,,,,,
60490a203e6da430a7213f82,Si10Ti15Zr75,"Whang, S.H.: Scr. Metall. 18 (1984) 309-312.",AM,Melt Spinning,Foil,Thickness,0.02-0.025,,,Carter,,,10.1016/0036-9748(84)90442-3,,,,Arc Melting,,,,,,,,,,
60490a203e6da430a7213f83,Si10Ti20Zr70,"Whang, S.H.: Scr. Metall. 18 (1984) 309-312.",AM,Melt Spinning,Foil,Thickness,0.02-0.025,,,Carter,,,10.1016/0036-9748(84)90442-3,,,,Arc Melting,,,,,,,,,,
60490a203e6da430a7213f84,Si10Ti24Zr66,"Whang, S.H.: Scr. Metall. 18 (1984) 309-312.",AM,Melt Spinning,Foil,Thickness,0.02-0.025,,,Carter,,,10.1016/0036-9748(84)90442-3,,,,Arc Melting,,,,,,,,,,
60490a203e6da430a7213f85,Si10Ti70V20,"Inoue, A., Suryanarayana, C., Masumoto, T., Hoshi, A.: Mater. Sci. Eng. 47 (1981) 59-67.",CR,Melt Spinning,Ribbon,Width X Thickness,1,0.02,TEM XRD,Carter,,,10.1016/0025-5416(81)90041-0,,,,Arc Melting,,,,,,,,,,
60490a203e6da430a7213f86,Si10Ti85V5,"Inoue, A., Suryanarayana, C., Masumoto, T., Hoshi, A.: Mater. Sci. Eng. 47 (1981) 59-67.",CR,Melt Spinning,Ribbon,Width X Thickness,1,0.02,TEM XRD,Carter,,,10.1016/0025-5416(81)90041-0,,,,Arc Melting,,,,,,,,,,
60490a203e6da430a7213f87,Si10Ti90,"Inoue, A., Kimura, H., Masumoto, T., Suryanarayana, C., Hoshi, A.: J. Appl. Phys. 51(1980) 5475-5482.",CR,Melt Spinning,Ribbon,Width X Thickness,2,0.04,SEM  TEM XRD,Carter,,,10.1063/1.327506,,,,Arc Melting,Ar-gas,,,,,,,,,
60490a203e6da430a7213f88,Si10Ti90,"Inoue, A., Suryanarayana, C., Masumoto, T., Hoshi, A.: Mater. Sci. Eng. 47 (1981) 59-67.",CR,Melt Spinning,Ribbon,Width X Thickness,1,0.02,TEM XRD,Carter,,,10.1016/0025-5416(81)90041-0,,,,Arc Melting,,,,,,,,,,
60490a203e6da430a7213f89,Si10Ti90,"Inoue, A., Suryanarayana, C., Masumoto, T., Hoshi, A.: Sci. Rep. Res. Inst. Tohoku Univ.Ser. A 28 (1980) 182-194.",CR,Melt Spinning,Ribbon,Width X Thickness,1.0-2.0,0.03-0.04, TEM XRD,Carter,,,,,,,Arc Melting,Ar-gas,,,,,,,,,
60490a203e6da430a7213f8a,Si10Ti90,"Inoue, A., Takahashi, Y., Suryanarayana, C., Hoshi, A., Masumoto, T.: J. Mater. Sci. 16(1981) 3077-3086.",CR,Melt Spinning,Ribbon,Width X Thickness,1,0.02,,Carter,,,10.1007/BF00540315,,,,Arc Melting,,,,,,,,,,
60490a203e6da430a7213f8b,Si10Zr90,"Inoue, A., Toyota, N., Fukase, T., Masumoto, T., Takahashi, Y.: J. Mater. Sci. 18 (1983)114-126.",CR,Melt Spinning,Ribbon,Width X Thickness,2-Jan,0.02-0.03, TEM XRD ,Carter,,,10.1007/BF00543816,,,,,Ar-gas,,,,,,,,,
60490a203e6da430a7213f8c,Si11Zr89,"Inoue, A., Toyota, N., Fukase, T., Masumoto, T., Takahashi, Y.: J. Mater. Sci. 18 (1983)114-126.",CR,Melt Spinning,Ribbon,Width X Thickness,2-Jan,0.02-0.03, TEM XRD ,Carter,,,10.1007/BF00543816,,,,,Ar-gas,,,,,,,,,
60490a203e6da430a7213f8d,Si12Ta30Ti58,"Inoue, A., Takahashi, Y., Suryanarayana, C., Hoshi, A., Masumoto, T.: J. Mater. Sci. 16(1981) 3077-3086.",AC,Melt Spinning,Ribbon,Width X Thickness,1,0.02,,Carter,,,10.1007/BF00540315,,,,Arc Melting,,,,,,,,,,
