Repository: leschultz/Molecular-Dynamic-Characteristic-Temperatures-for-Predicting-Metallic-Glass-Forming-Ability

├── README.md
├── features
│   ├── MDF_DMREF_Metallic_Glasses_v5
│   │   ├── MDF_DMREF_Metallic_Glasses_v5.csv
│   │   └── update_metallic_glasses.py
│   ├── features_dmax_cts
│   │   ├── features_dmax_cts.csv
│   │   ├── features_dmax_cts.json
│   │   └── upload.py
│   ├── features_gfa_cts
│   │   ├── features_gfa_cts.csv
│   │   ├── features_gfa_cts.json
│   │   ├── requirements.txt
│   │   └── upload.py
│   └── prsd_features_gfa_cts
│       └── prsd_features_gfa_cts.csv
└── plots
    ├── classification
    │   ├── original
    │   │   ├── PR_positive.png
    │   │   └── PR_positive_data.csv
    │   └── prsd
    │       ├── PRSD_PR_positive_data.csv
    │       └── PR_positive_PRSD.png

File: features/MDF_DMREF_Metallic_Glasses_v5/MDF_DMREF_Metallic_Glasses_v5.csv (part 58 of 58)
_id,Composition,Reference,Is_Amorphous?,Casting,Type,Size_Measure,Size1,Size2,Characterization,From,Tg_[K],Tl_[K],DOI,Dmax_[mm],Tx_[K],Tm_[K],Melting,Environment,Sigma_[Mpa],Zmax_[mm],E_[GPA],Possion's_Ratio,v,Rc_[K/s],Fracture_Strength_[MPa],G_[GPa],Density_[g/cm^3]
60490a203e6da430a7213f8e,Si12Zr88,"Inoue, A., Toyota, N., Fukase, T., Masumoto, T., Takahashi, Y.: J. Mater. Sci. 18 (1983)114-126.",CR,Melt Spinning,Ribbon,Width X Thickness,2-Jan,0.02-0.03, TEM XRD ,Carter,,,10.1007/BF00543816,,,,,Ar-gas,,,,,,,,,
60490a203e6da430a7213f8f,Si13Ti87,"Inoue, A., Kimura, H., Masumoto, T., Suryanarayana, C., Hoshi, A.: J. Appl. Phys. 51(1980) 5475-5482.",AM,Melt Spinning,Ribbon,Width X Thickness,2,0.04,SEM  TEM XRD,Carter,,,10.1063/1.327506,,,,Arc Melting,Ar-gas,,,,,,,,,
60490a203e6da430a7213f90,Si13Ti87,"Satoh, T., Fukamichi, K., Kimura, H., Masumoto, T.: Sci. Rep. Res. Inst. Tohoku Univ. Ser.A 31 (1983) 91-98.",AM,Melt Spinning,Ribbon,,,, TEM XRD,Carter,,,10.1016/0304-8853(83)91027-2,,,,Arc Melting,Ar-gas,,,,,,,,,
60490a203e6da430a7213f91,Si13Zr87,"Takahashi, Y.: Master Dissertation, Tohoku University, 1982.",AM,Melt Spinning,Ribbon,Width X Thickness,2,0.03,['AXS  SEM   TEM  XRD ' 'AXS SEM TEM XRD' 'AXS  SEM  TEM XRD '],Carter,,,,,,,Arc Melting,Ar-gas,,,,,,,,,
60490a203e6da430a7213f92,Si13Zr87,"Whang, S.H.: Scr. Metall. 18 (1984) 309-312.",AM,Melt Spinning,Foil,Thickness,0.02-0.025,,,Carter,,,10.1016/0036-9748(84)90442-3,,,,Arc Melting,,,,,,,,,,
60490a203e6da430a7213f93,Si15Ta10Ti75,"Inoue, A., Chen, H.S., Krause, J.T., Masumoto, T.: J. Non-Cryst. Solids 68 (1984) 63-73.",AM,Melt Spinning,Ribbon,Width X Thickness,1,0.02,XRD TEM,Carter,,,10.1016/0022-3093(84)90034-6,,,,Radio Frequency Melting,,,,,,,,,,
60490a203e6da430a7213f94,Si15Ta10Ti75,"Inoue, A., Takahashi, Y., Suryanarayana, C., Hoshi, A., Masumoto, T.: J. Mater. Sci. 16(1981) 3077-3086.",AM,Melt Spinning,Ribbon,Width X Thickness,1,0.02,,Carter,,,10.1007/BF00540315,,,,Arc Melting,,,,,,,,,,
60490a203e6da430a7213f95,Si15Ta10Zr75,"Inoue, A., Chen, H.S., Krause, J.T., Masumoto, T.: J. Non-Cryst. Solids 68 (1984) 63-73.",AM,Melt Spinning,Ribbon,Width X Thickness,1,0.02,XRD TEM,Carter,,,10.1016/0022-3093(84)90034-6,,,,Radio Frequency Melting,,,,,,,,,,
60490a203e6da430a7213f96,Si15Ta10Zr75,"Inoue, A., Takahashi, Y., Suryanarayana, C., Masumoto, T.: J. Mater. Sci. 17 (1982) 3253-3262.",AM,Melt Spinning,Ribbon,,,,,Carter,,,10.1007/BF01203492,,,,,,,,,,,,,,
60490a203e6da430a7213f97,Si15Ta15Zr70,"Inoue, A., Takahashi, Y., Suryanarayana, C., Masumoto, T.: J. Mater. Sci. 17 (1982) 3253-3262.",AM,Melt Spinning,Ribbon,,,,,Carter,,,10.1007/BF01203492,,,,,,,,,,,,,,
60490a203e6da430a7213f98,Si15Ta20Ti65,"Inoue, A., Chen, H.S., Krause, J.T., Masumoto, T.: J. Non-Cryst. Solids 68 (1984) 63-73.",AM,Melt Spinning,Ribbon,Width X Thickness,1,0.02,XRD TEM,Carter,,,10.1016/0022-3093(84)90034-6,,,,Radio Frequency Melting,,,,,,,,,,
60490a203e6da430a7213f99,Si15Ta20Ti65,"Inoue, A., Takahashi, Y., Suryanarayana, C., Hoshi, A., Masumoto, T.: J. Mater. Sci. 16(1981) 3077-3086.",AM,Melt Spinning,Ribbon,Width X Thickness,1,0.02,,Carter,,,10.1007/BF00540315,,,,Arc Melting,,,,,,,,,,
60490a203e6da430a7213f9a,Si15Ta20Zr65,"Inoue, A., Takahashi, Y., Suryanarayana, C., Masumoto, T.: J. Mater. Sci. 17 (1982) 3253-3262.",AM,Melt Spinning,Ribbon,,,,,Carter,,,10.1007/BF01203492,,,,,,,,,,,,,,
60490a203e6da430a7213f9b,Si15Ta20Zr65,"Inoue, A., Chen, H.S., Krause, J.T., Masumoto, T.: J. Non-Cryst. Solids 68 (1984) 63-73.",AM,Melt Spinning,Ribbon,Width X Thickness,1,0.02,XRD TEM,Carter,,,10.1016/0022-3093(84)90034-6,,,,Radio Frequency Melting,,,,,,,,,,
60490a203e6da430a7213f9c,Si15Ta25Zr60,"Inoue, A., Takahashi, Y., Suryanarayana, C., Masumoto, T.: J. Mater. Sci. 17 (1982) 3253-3262.",AM,Melt Spinning,Ribbon,,,,,Carter,,,10.1007/BF01203492,,,,,,,,,,,,,,
60490a203e6da430a7213f9d,Si15Ta30Ti55,"Inoue, A., Takahashi, Y., Suryanarayana, C., Hoshi, A., Masumoto, T.: J. Mater. Sci. 16(1981) 3077-3086.",AM,Melt Spinning,Ribbon,Width X Thickness,1,0.02,,Carter,,,10.1007/BF00540315,,,,Arc Melting,,,,,,,,,,
60490a203e6da430a7213f9e,Si15Ta30Ti55,"Inoue, A., Chen, H.S., Krause, J.T., Masumoto, T.: J. Non-Cryst. Solids 68 (1984) 63-73.",AM,Melt Spinning,Ribbon,Width X Thickness,1,0.02,XRD TEM,Carter,,,10.1016/0022-3093(84)90034-6,,,,Radio Frequency Melting,,,,,,,,,,
60490a203e6da430a7213f9f,Si15Ta30Zr55,"Inoue, A., Chen, H.S., Krause, J.T., Masumoto, T.: J. Non-Cryst. Solids 68 (1984) 63-73.",AM,Melt Spinning,Ribbon,Width X Thickness,1,0.02,XRD TEM,Carter,,,10.1016/0022-3093(84)90034-6,,,,Radio Frequency Melting,,,,,,,,,,
60490a203e6da430a7213fa0,Si15Ta30Zr55,"Inoue, A., Takahashi, Y., Suryanarayana, C., Masumoto, T.: J. Mater. Sci. 17 (1982) 3253-3262.",AM,Melt Spinning,Ribbon,,,,,Carter,,,10.1007/BF01203492,,,,,,,,,,,,,,
60490a203e6da430a7213fa1,Si15Ta35Zr50,"Inoue, A., Takahashi, Y., Suryanarayana, C., Masumoto, T.: J. Mater. Sci. 17 (1982) 3253-3262.",AM,Melt Spinning,Ribbon,,,,,Carter,,,10.1007/BF01203492,,,,,,,,,,,,,,
60490a203e6da430a7213fa2,Si15Ta40Ti45,"Inoue, A., Takahashi, Y., Suryanarayana, C., Hoshi, A., Masumoto, T.: J. Mater. Sci. 16(1981) 3077-3086.",AM,Melt Spinning,Ribbon,Width X Thickness,1,0.02,,Carter,,,10.1007/BF00540315,,,,Arc Melting,,,,,,,,,,
60490a203e6da430a7213fa3,Si15Ta40Ti45,"Inoue, A., Chen, H.S., Krause, J.T., Masumoto, T.: J. Non-Cryst. Solids 68 (1984) 63-73.",AM,Melt Spinning,Ribbon,Width X Thickness,1,0.02,XRD TEM,Carter,,,10.1016/0022-3093(84)90034-6,,,,Radio Frequency Melting,,,,,,,,,,
60490a203e6da430a7213fa4,Si15Ta40Zr45,"Inoue, A., Takahashi, Y., Suryanarayana, C., Masumoto, T.: J. Mater. Sci. 17 (1982) 3253-3262.",AM,Melt Spinning,Ribbon,,,,,Carter,,,10.1007/BF01203492,,,,,,,,,,,,,,
60490a203e6da430a7213fa5,Si15Ta40Zr45,"Inoue, A., Chen, H.S., Krause, J.T., Masumoto, T.: J. Non-Cryst. Solids 68 (1984) 63-73.",AM,Melt Spinning,Ribbon,Width X Thickness,1,0.02,XRD TEM,Carter,,,10.1016/0022-3093(84)90034-6,,,,Radio Frequency Melting,,,,,,,,,,
60490a203e6da430a7213fa6,Si15Ta50Ti35,"Inoue, A., Takahashi, Y., Suryanarayana, C., Hoshi, A., Masumoto, T.: J. Mater. Sci. 16(1981) 3077-3086.",CR,Melt Spinning,Ribbon,Width X Thickness,1,0.02,,Carter,,,10.1007/BF00540315,,,,Arc Melting,,,,,,,,,,
60490a203e6da430a7213fa7,Si15Ta5Zr80,"Inoue, A., Takahashi, Y., Suryanarayana, C., Masumoto, T.: J. Mater. Sci. 17 (1982) 3253-3262.",AM,Melt Spinning,Ribbon,,,,,Carter,,,10.1007/BF01203492,,,,,,,,,,,,,,
60490a203e6da430a7213fa8,Si15Ti10Zr75,"Inoue, A., Takahashi, Y., Suryanarayana, C., Masumoto, T.: J. Mater. Sci. 17 (1982) 3253-3262.",AM,Melt Spinning,Ribbon,,,,,Carter,,,10.1007/BF01203492,,,,,,,,,,,,,,
60490a203e6da430a7213fa9,Si15Ti15Zr70,"Inoue, A., Takahashi, Y., Suryanarayana, C., Masumoto, T.: J. Mater. Sci. 17 (1982) 3253-3262.",AM,Melt Spinning,Ribbon,,,,,Carter,,,10.1007/BF01203492,,,,,,,,,,,,,,
60490a203e6da430a7213faa,Si15Ti15Zr70,"Whang, S.H.: Scr. Metall. 18 (1984) 309-312.",AM,Melt Spinning,Foil,Thickness,0.02-0.025,,,Carter,,,10.1016/0036-9748(84)90442-3,,,,Arc Melting,,,,,,,,,,
60490a203e6da430a7213fab,Si15Ti20Zr65,"Whang, S.H.: Scr. Metall. 18 (1984) 309-312.",AM,Melt Spinning,Foil,Thickness,0.02-0.025,,,Carter,,,10.1016/0036-9748(84)90442-3,,,,Arc Melting,,,,,,,,,,
60490a203e6da430a7213fac,Si15Ti20Zr65,"Inoue, A., Takahashi, Y., Suryanarayana, C., Masumoto, T.: J. Mater. Sci. 17 (1982) 3253-3262.",AM,Melt Spinning,Ribbon,,,,,Carter,,,10.1007/BF01203492,,,,,,,,,,,,,,
60490a203e6da430a7213fad,Si15Ti25Zr60,"Inoue, A., Takahashi, Y., Suryanarayana, C., Masumoto, T.: J. Mater. Sci. 17 (1982) 3253-3262.",AM,Melt Spinning,Ribbon,,,,,Carter,,,10.1007/BF01203492,,,,,,,,,,,,,,
60490a203e6da430a7213fae,Si15Ti25Zr60,"Whang, S.H.: Scr. Metall. 18 (1984) 309-312.",AM,Melt Spinning,Foil,Thickness,0.02-0.025,,,Carter,,,10.1016/0036-9748(84)90442-3,,,,Arc Melting,,,,,,,,,,
60490a203e6da430a7213faf,Si15Ti30Zr55,"Inoue, A., Takahashi, Y., Suryanarayana, C., Masumoto, T.: J. Mater. Sci. 17 (1982) 3253-3262.",AM,Melt Spinning,Ribbon,,,,,Carter,,,10.1007/BF01203492,,,,,,,,,,,,,,
60490a203e6da430a7213fb0,Si15Ti35Zr50,"Inoue, A., Takahashi, Y., Suryanarayana, C., Masumoto, T.: J. Mater. Sci. 17 (1982) 3253-3262.",AM,Melt Spinning,Ribbon,,,,,Carter,,,10.1007/BF01203492,,,,,,,,,,,,,,
60490a203e6da430a7213fb1,Si15Ti40Zr45,"Inoue, A., Takahashi, Y., Suryanarayana, C., Masumoto, T.: J. Mater. Sci. 17 (1982) 3253-3262.",AM,Melt Spinning,Ribbon,,,,,Carter,,,10.1007/BF01203492,,,,,,,,,,,,,,
60490a203e6da430a7213fb2,Si15Ti45V40,"Inoue, A., Chen, H.S., Krause, J.T., Masumoto, T.: J. Non-Cryst. Solids 68 (1984) 63-73.",AM,Melt Spinning,Ribbon,Width X Thickness,1,0.02,TEM XRD,Carter,,,10.1016/0022-3093(84)90034-6,,,,Radio Frequency Melting,,,,,,,,,,
60490a203e6da430a7213fb3,Si15Ti45Zr40,"Inoue, A., Takahashi, Y., Suryanarayana, C., Masumoto, T.: J. Mater. Sci. 17 (1982) 3253-3262.",AM,Melt Spinning,Ribbon,,,,,Carter,,,10.1007/BF01203492,,,,,,,,,,,,,,
60490a203e6da430a7213fb4,Si15Ti50V35,"Inoue, A., Suryanarayana, C., Masumoto, T., Hoshi, A.: Mater. Sci. Eng. 47 (1981) 59-67.",CR,Melt Spinning,Ribbon,Width X Thickness,1,0.02,TEM XRD,Carter,,,10.1016/0025-5416(81)90041-0,,,,Arc Melting,,,,,,,,,,
60490a203e6da430a7213fb5,Si15Ti50Zr35,"Inoue, A., Takahashi, Y., Suryanarayana, C., Masumoto, T.: J. Mater. Sci. 17 (1982) 3253-3262.",AM,Melt Spinning,Ribbon,,,,,Carter,,,10.1007/BF01203492,,,,,,,,,,,,,,
60490a203e6da430a7213fb6,Si15Ti55V30,"Inoue, A., Suryanarayana, C., Masumoto, T., Hoshi, A.: Mater. Sci. Eng. 47 (1981) 59-67.",AM,Melt Spinning,Ribbon,Width X Thickness,1,0.02,TEM XRD,Carter,,,10.1016/0025-5416(81)90041-0,,,,Arc Melting,,,,,,,,,,
60490a203e6da430a7213fb7,Si15Ti55V30,"Inoue, A., Chen, H.S., Krause, J.T., Masumoto, T.: J. Non-Cryst. Solids 68 (1984) 63-73.",AM,Melt Spinning,Ribbon,Width X Thickness,1,0.02,TEM XRD,Carter,,,10.1016/0022-3093(84)90034-6,,,,Radio Frequency Melting,,,,,,,,,,
60490a203e6da430a7213fb8,Si15Ti55Zr30,"Inoue, A., Takahashi, Y., Suryanarayana, C., Masumoto, T.: J. Mater. Sci. 17 (1982) 3253-3262.",AM,Melt Spinning,Ribbon,,,,,Carter,,,10.1007/BF01203492,,,,,,,,,,,,,,
60490a203e6da430a7213fb9,Si15Ti5Zr80,"Inoue, A., Takahashi, Y., Suryanarayana, C., Masumoto, T.: J. Mater. Sci. 17 (1982) 3253-3262.",AM,Melt Spinning,Ribbon,,,,,Carter,,,10.1007/BF01203492,,,,,,,,,,,,,,
60490a203e6da430a7213fba,Si15Ti60V25,"Inoue, A., Suryanarayana, C., Masumoto, T., Hoshi, A.: Mater. Sci. Eng. 47 (1981) 59-67.",AM,Melt Spinning,Ribbon,Width X Thickness,1,0.02,TEM XRD,Carter,,,10.1016/0025-5416(81)90041-0,,,,Arc Melting,,,,,,,,,,
60490a203e6da430a7213fbb,Si15Ti60V25,"Inoue, A., Chen, H.S., Krause, J.T., Masumoto, T.: J. Non-Cryst. Solids 68 (1984) 63-73.",AM,Melt Spinning,Ribbon,Width X Thickness,1,0.02,TEM XRD,Carter,,,10.1016/0022-3093(84)90034-6,,,,Radio Frequency Melting,,,,,,,,,,
60490a203e6da430a7213fbc,Si15Ti60Zr25,"Inoue, A., Takahashi, Y., Suryanarayana, C., Masumoto, T.: J. Mater. Sci. 17 (1982) 3253-3262.",AM,Melt Spinning,Ribbon,,,,,Carter,,,10.1007/BF01203492,,,,,,,,,,,,,,
60490a203e6da430a7213fbd,Si15Ti65V20,"Inoue, A., Suryanarayana, C., Masumoto, T., Hoshi, A.: Mater. Sci. Eng. 47 (1981) 59-67.",AM,Melt Spinning,Ribbon,Width X Thickness,1,0.02,TEM XRD,Carter,,,10.1016/0025-5416(81)90041-0,,,,Arc Melting,,,,,,,,,,
60490a203e6da430a7213fbe,Si15Ti65Zr20,"Inoue, A., Takahashi, Y., Suryanarayana, C., Masumoto, T.: J. Mater. Sci. 17 (1982) 3253-3262.",AM,Melt Spinning,Ribbon,,,,,Carter,,,10.1007/BF01203492,,,,,,,,,,,,,,
60490a203e6da430a7213fbf,Si15Ti70V15,"Inoue, A., Suryanarayana, C., Masumoto, T., Hoshi, A.: Mater. Sci. Eng. 47 (1981) 59-67.",AM,Melt Spinning,Ribbon,Width X Thickness,1,0.02,TEM XRD,Carter,,,10.1016/0025-5416(81)90041-0,,,,Arc Melting,,,,,,,,,,
60490a203e6da430a7213fc0,Si15Ti70Zr15,"Inoue, A., Takahashi, Y., Suryanarayana, C., Masumoto, T.: J. Mater. Sci. 17 (1982) 3253-3262.",AM,Melt Spinning,Ribbon,,,,,Carter,,,10.1007/BF01203492,,,,,,,,,,,,,,
60490a203e6da430a7213fc1,Si15Ti75V10,"Inoue, A., Suryanarayana, C., Masumoto, T., Hoshi, A.: Mater. Sci. Eng. 47 (1981) 59-67.",AM,Melt Spinning,Ribbon,Width X Thickness,1,0.02,TEM XRD,Carter,,,10.1016/0025-5416(81)90041-0,,,,Arc Melting,,,,,,,,,,
60490a203e6da430a7213fc2,Si15Ti75V10,"Inoue, A., Chen, H.S., Krause, J.T., Masumoto, T.: J. Non-Cryst. Solids 68 (1984) 63-73.",AM,Melt Spinning,Ribbon,Width X Thickness,1,0.02,TEM XRD,Carter,,,10.1016/0022-3093(84)90034-6,,,,Radio Frequency Melting,,,,,,,,,,
60490a203e6da430a7213fc3,Si15Ti75Zr10,"Inoue, A., Takahashi, Y., Suryanarayana, C., Masumoto, T.: J. Mater. Sci. 17 (1982) 3253-3262.",AM,Melt Spinning,Ribbon,,,,,Carter,,,10.1007/BF01203492,,,,,,,,,,,,,,
60490a203e6da430a7213fc4,Si15Ti80V5,"Inoue, A., Chen, H.S., Krause, J.T., Masumoto, T.: J. Non-Cryst. Solids 68 (1984) 63-73.",AM,Melt Spinning,Ribbon,Width X Thickness,1,0.02,TEM XRD,Carter,,,10.1016/0022-3093(84)90034-6,,,,Radio Frequency Melting,,,,,,,,,,
60490a203e6da430a7213fc5,Si15Ti80V5,"Inoue, A., Suryanarayana, C., Masumoto, T., Hoshi, A.: Mater. Sci. Eng. 47 (1981) 59-67.",AM,Melt Spinning,Ribbon,Width X Thickness,1,0.02,TEM XRD,Carter,,,10.1016/0025-5416(81)90041-0,,,,Arc Melting,,,,,,,,,,
60490a203e6da430a7213fc6,Si15Ti80Zr5,"Inoue, A., Takahashi, Y., Suryanarayana, C., Masumoto, T.: J. Mater. Sci. 17 (1982) 3253-3262.",AM,Melt Spinning,Ribbon,,,,,Carter,,,10.1007/BF01203492,,,,,,,,,,,,,,
60490a203e6da430a7213fc7,Si15Ti85,"Satoh, T., Fukamichi, K., Kimura, H., Masumoto, T.: Sci. Rep. Res. Inst. Tohoku Univ. Ser.A 31 (1983) 91-98.",AM,Melt Spinning,Ribbon,,,, TEM XRD,Carter,,,10.1016/0304-8853(83)91027-2,,,,Arc Melting,Ar-gas,,,,,,,,,
60490a203e6da430a7213fc8,Si15Ti85,"Inoue, A., Chen, H.S., Krause, J.T., Masumoto, T.: J. Non-Cryst. Solids 68 (1984) 63-73.",AM,Melt Spinning,Ribbon,Width X Thickness,1,0.02,[' TEM XRD' 'XRD TEM' 'TEM XRD'],Carter,,,10.1016/0022-3093(84)90034-6,,,,Radio Frequency Melting,,,,,,,,,,
60490a203e6da430a7213fc9,Si15Ti85,"Inoue, A., Takahashi, Y., Suryanarayana, C., Masumoto, T.: J. Mater. Sci. 17 (1982) 3253-3262.",AM,Melt Spinning,Ribbon,,,,,Carter,,,10.1007/BF01203492,,,,,,,,,,,,,,
60490a203e6da430a7213fca,Si15Ti85,"Inoue, A., Takahashi, Y., Suryanarayana, C., Hoshi, A., Masumoto, T.: J. Mater. Sci. 16(1981) 3077-3086.",AM,Melt Spinning,Ribbon,Width X Thickness,1,0.02,,Carter,,,10.1007/BF00540315,,,,Arc Melting,,,,,,,,,,
60490a203e6da430a7213fcb,Si15Ti85,"Polk, D.E., Calka, A., Giessen, B.C.: Acta Metall. 26 (1978) 1097-1103.",CR,Melt Spinning,Foil,,,, XRD,Carter,,,10.1016/0001-6160(78)90137-2,,,,Arc Melting,,,,,,,,,,
60490a203e6da430a7213fcc,Si15Ti85,"Inoue, A., Suryanarayana, C., Masumoto, T., Hoshi, A.: Mater. Sci. Eng. 47 (1981) 59-67.",AM,Melt Spinning,Ribbon,Width X Thickness,1,0.02,TEM XRD,Carter,,,10.1016/0025-5416(81)90041-0,,,,Arc Melting,,,,,,,,,,
60490a203e6da430a7213fcd,Si15Ti85,"['Shingu, P.H., Shimomura, K., Ozaki, R., Osamura, K., Murakami, Y.: Proc. 3rd Int. Conf. Rapidly Quenched Met., London, Cantor, B. (ed.), The Metals Society 1 (1978) 315-324. Tanner, L.E.: Scr. Metall. 12 (1978) 703-708.'
 'Inoue, A., Suryanarayana, C., Masumoto, T., Hoshi, A.: Sci. Rep. Res. Inst. Tohoku Univ.Ser. A 28 (1980) 182-194.']",['AC' 'AM'],Melt Spinning,Ribbon,Width X Thickness,[' 1-2' '1.0-2.0'],['0.03' '0.03-0.04'],['XRD' ' TEM XRD'],Carter,,,,,,,Arc Melting,,,,,,,,,,
60490a203e6da430a7213fce,Si15Ti9Zr76,"Whang, S.H.: Scr. Metall. 18 (1984) 309-312.",AM,Melt Spinning,Foil,Thickness,0.02-0.025,,,Carter,,,10.1016/0036-9748(84)90442-3,,,,Arc Melting,,,,,,,,,,
60490a203e6da430a7213fcf,Si15V10Zr75,"Inoue, A., Takahashi, Y., Suryanarayana, C., Masumoto, T.: J. Mater. Sci. 17 (1982) 3253-3262.",AM,Melt Spinning,Ribbon,,,,,Carter,,,10.1007/BF01203492,,,,,,,,,,,,,,
60490a203e6da430a7213fd0,Si15V10Zr75,"Inoue, A., Chen, H.S., Krause, J.T., Masumoto, T.: J. Non-Cryst. Solids 68 (1984) 63-73. ",AM,Melt Spinning,Ribbon,Width X Thickness,1,0.02,,Carter,,,10.1016/0022-3093(84)90034-6,,,,Radio Frequency Melting,,,,,,,,,,
60490a203e6da430a7213fd1,Si15V15Zr70,"Inoue, A., Takahashi, Y., Suryanarayana, C., Masumoto, T.: J. Mater. Sci. 17 (1982) 3253-3262.",AM,Melt Spinning,Ribbon,,,,,Carter,,,10.1007/BF01203492,,,,,,,,,,,,,,
60490a203e6da430a7213fd2,Si15V20Zr65,"Inoue, A., Chen, H.S., Krause, J.T., Masumoto, T.: J. Non-Cryst. Solids 68 (1984) 63-73. ",AM,Melt Spinning,Ribbon,Width X Thickness,1,0.02,,Carter,,,10.1016/0022-3093(84)90034-6,,,,Radio Frequency Melting,,,,,,,,,,
60490a203e6da430a7213fd3,Si15V20Zr65,"Inoue, A., Takahashi, Y., Suryanarayana, C., Masumoto, T.: J. Mater. Sci. 17 (1982) 3253-3262.",AM,Melt Spinning,Ribbon,,,,,Carter,,,10.1007/BF01203492,,,,,,,,,,,,,,
60490a203e6da430a7213fd4,Si15V25Zr60,"Inoue, A., Takahashi, Y., Suryanarayana, C., Masumoto, T.: J. Mater. Sci. 17 (1982) 3253-3262.",AM,Melt Spinning,Ribbon,,,,,Carter,,,10.1007/BF01203492,,,,,,,,,,,,,,
60490a203e6da430a7213fd5,Si15V30Zr55,"Inoue, A., Chen, H.S., Krause, J.T., Masumoto, T.: J. Non-Cryst. Solids 68 (1984) 63-73. ",AM,Melt Spinning,Ribbon,Width X Thickness,1,0.02,,Carter,,,10.1016/0022-3093(84)90034-6,,,,Radio Frequency Melting,,,,,,,,,,
60490a203e6da430a7213fd6,Si15V30Zr55,"Inoue, A., Takahashi, Y., Suryanarayana, C., Masumoto, T.: J. Mater. Sci. 17 (1982) 3253-3262.",AM,Melt Spinning,Ribbon,,,,,Carter,,,10.1007/BF01203492,,,,,,,,,,,,,,
60490a203e6da430a7213fd7,Si15V35Zr50,"Inoue, A., Takahashi, Y., Suryanarayana, C., Masumoto, T.: J. Mater. Sci. 17 (1982) 3253-3262.",AM,Melt Spinning,Ribbon,,,,,Carter,,,10.1007/BF01203492,,,,,,,,,,,,,,
60490a203e6da430a7213fd8,Si15V40Zr45,"Inoue, A., Chen, H.S., Krause, J.T., Masumoto, T.: J. Non-Cryst. Solids 68 (1984) 63-73. ",AM,Melt Spinning,Ribbon,Width X Thickness,1,0.02,,Carter,,,10.1016/0022-3093(84)90034-6,,,,Radio Frequency Melting,,,,,,,,,,
60490a203e6da430a7213fd9,Si15V40Zr45,"Inoue, A., Takahashi, Y., Suryanarayana, C., Masumoto, T.: J. Mater. Sci. 17 (1982) 3253-3262.",AM,Melt Spinning,Ribbon,,,,,Carter,,,10.1007/BF01203492,,,,,,,,,,,,,,
60490a203e6da430a7213fda,Si15V5Zr80,"Inoue, A., Takahashi, Y., Suryanarayana, C., Masumoto, T.: J. Mater. Sci. 17 (1982) 3253-3262.",AM,Melt Spinning,Ribbon,,,,,Carter,,,10.1007/BF01203492,,,,,,,,,,,,,,
60490a203e6da430a7213fdb,Si15W10Zr75,"Inoue, A., Chen, H.S., Krause, J.T., Masumoto, T.: J. Non-Cryst. Solids 68 (1984) 63-73. ",AM,Melt Spinning,Ribbon,Width X Thickness,1,0.02,,Carter,,,10.1016/0022-3093(84)90034-6,,,,Radio Frequency Melting,,,,,,,,,,
60490a203e6da430a7213fdc,Si15W10Zr75,"Inoue, A., Takahashi, Y., Suryanarayana, C., Masumoto, T.: J. Mater. Sci. 17 (1982) 3253-3262.",AM,Melt Spinning,Ribbon,,,,,Carter,,,10.1007/BF01203492,,,,,,,,,,,,,,
60490a203e6da430a7213fdd,Si15W15Zr70,"Inoue, A., Takahashi, Y., Suryanarayana, C., Masumoto, T.: J. Mater. Sci. 17 (1982) 3253-3262.",AM,Melt Spinning,Ribbon,,,,,Carter,,,10.1007/BF01203492,,,,,,,,,,,,,,
60490a203e6da430a7213fde,Si15W20Zr65,"Inoue, A., Takahashi, Y., Suryanarayana, C., Masumoto, T.: J. Mater. Sci. 17 (1982) 3253-3262.",AM,Melt Spinning,Ribbon,,,,,Carter,,,10.1007/BF01203492,,,,,,,,,,,,,,
60490a203e6da430a7213fdf,Si15W5Zr80,"Inoue, A., Takahashi, Y., Suryanarayana, C., Masumoto, T.: J. Mater. Sci. 17 (1982) 3253-3262.",AM,Melt Spinning,Ribbon,,,,,Carter,,,10.1007/BF01203492,,,,,,,,,,,,,,
60490a203e6da430a7213fe0,Si15Zr85,"['Inoue, A., Chen, H.S., Krause, J.T., Masumoto, T.: J. Non-Cryst. Solids 68 (1984) 63-73.'
 'Inoue, A., Chen, H.S., Krause, J.T., Masumoto, T.: J. Non-Cryst. Solids 68 (1984) 63-73. ']",AM,Melt Spinning,Ribbon,Width X Thickness,1,0.02,[nan 'TEM  XRD ' ' TEM XRD' 'TEM XRD' 'XRD TEM'],Carter,,,10.1016/0022-3093(84)90034-6,,,,Radio Frequency Melting,,,,,,,,,,
60490a203e6da430a7213fe1,Si15Zr85,"['Takahashi, Y.: Master Dissertation, Tohoku University, 1982.'
 'Inoue, A., Takahashi, Y., Suryanarayana, C., Masumoto, T.: J. Mater. Sci. 17 (1982) 3253-3262.']",AM,Melt Spinning,Ribbon,Width X Thickness,2,0.03,['AXS  SEM   TEM  XRD ' 'AXS SEM TEM XRD' ' XRD ' nan 'AXS  SEM  TEM XRD '],Carter,,,,,,,Arc Melting,Ar-gas,,,,,,,,,
60490a203e6da430a7213fe2,Si15Zr85,"Inoue, A., Takahashi, Y., Suryanarayana, C., Masumoto, T.: J. Mater. Sci. 17 (1982) 3253-3262.",AM,Melt Spinning,Ribbon,,,,,Carter,,,10.1007/BF01203492,,,,,,,,,,,,,,
60490a203e6da430a7213fe3,Si16Zr84,"Inoue, A., Toyota, N., Fukase, T., Masumoto, T., Takahashi, Y.: J. Mater. Sci. 18 (1983)114-126.",AM,Melt Spinning,Ribbon,Width X Thickness,2-Jan,0.02-0.03, TEM XRD ,Carter,,,10.1007/BF00543816,,,,,Ar-gas,,,,,,,,,
60490a203e6da430a7213fe4,Si17Zr83,"Inoue, A., Toyota, N., Fukase, T., Masumoto, T., Takahashi, Y.: J. Mater. Sci. 18 (1983)114-126.",AM,Melt Spinning,Ribbon,Width X Thickness,2-Jan,0.02-0.03, TEM XRD ,Carter,,,10.1007/BF00543816,,,,,Ar-gas,,,,,,,,,
60490a203e6da430a7213fe5,Si17Zr83,"Takahashi, Y.: Master Dissertation, Tohoku University, 1982.",AM,Melt Spinning,Ribbon,Width X Thickness,2,0.03,['AXS  SEM   TEM  XRD ' 'AXS SEM TEM XRD' 'AXS  SEM  TEM XRD '],Carter,,,,,,,Arc Melting,Ar-gas,,,,,,,,,
60490a203e6da430a7213fe6,Si19Zr81,"Inoue, A., Toyota, N., Fukase, T., Masumoto, T., Takahashi, Y.: J. Mater. Sci. 18 (1983)114-126.",AM,Melt Spinning,Ribbon,Width X Thickness,2-Jan,0.02-0.03, TEM XRD ,Carter,,,10.1007/BF00543816,,,,,Ar-gas,,,,,,,,,
60490a203e6da430a7213fe7,Si20Ta10Ti70,"Inoue, A., Takahashi, Y., Suryanarayana, C., Hoshi, A., Masumoto, T.: J. Mater. Sci. 16(1981) 3077-3086.",AM,Melt Spinning,Ribbon,Width X Thickness,1,0.02,,Carter,,,10.1007/BF00540315,,,,Arc Melting,,,,,,,,,,
60490a203e6da430a7213fe8,Si20Ta30Ti50,"Inoue, A., Takahashi, Y., Suryanarayana, C., Hoshi, A., Masumoto, T.: J. Mater. Sci. 16(1981) 3077-3086.",AM,Melt Spinning,Ribbon,Width X Thickness,1,0.02,,Carter,,,10.1007/BF00540315,,,,Arc Melting,,,,,,,,,,
60490a203e6da430a7213fe9,Si20Ti15Zr65,"Whang, S.H.: Scr. Metall. 18 (1984) 309-312.",AM,Melt Spinning,Foil,Thickness,0.02-0.025,,,Carter,,,10.1016/0036-9748(84)90442-3,,,,Arc Melting,,,,,,,,,,
60490a203e6da430a7213fea,Si20Ti20Zr60,"Whang, S.H.: Scr. Metall. 18 (1984) 309-312.",AM,Melt Spinning,Foil,Thickness,0.02-0.025,,,Carter,,,10.1016/0036-9748(84)90442-3,,,,Arc Melting,,,,,,,,,,
60490a203e6da430a7213feb,Si20Ti25Zr55,"Whang, S.H.: Scr. Metall. 18 (1984) 309-312.",AM,Melt Spinning,Foil,Thickness,0.02-0.025,,,Carter,,,10.1016/0036-9748(84)90442-3,,,,Arc Melting,,,,,,,,,,
60490a203e6da430a7213fec,Si20Ti60V20,"Inoue, A., Suryanarayana, C., Masumoto, T., Hoshi, A.: Mater. Sci. Eng. 47 (1981) 59-67.",CR,Melt Spinning,Ribbon,Width X Thickness,1,0.02,TEM XRD,Carter,,,10.1016/0025-5416(81)90041-0,,,,Arc Melting,,,,,,,,,,
60490a203e6da430a7213fed,Si20Ti70V10,"Inoue, A., Suryanarayana, C., Masumoto, T., Hoshi, A.: Mater. Sci. Eng. 47 (1981) 59-67.",AM,Melt Spinning,Ribbon,Width X Thickness,1,0.02,TEM XRD,Carter,,,10.1016/0025-5416(81)90041-0,,,,Arc Melting,,,,,,,,,,
60490a203e6da430a7213fee,Si20Ti75V5,"Inoue, A., Suryanarayana, C., Masumoto, T., Hoshi, A.: Mater. Sci. Eng. 47 (1981) 59-67.",AM,Melt Spinning,Ribbon,Width X Thickness,1,0.02,TEM XRD,Carter,,,10.1016/0025-5416(81)90041-0,,,,Arc Melting,,,,,,,,,,
60490a203e6da430a7213fef,Si20Ti80,"Inoue, A., Takahashi, Y., Suryanarayana, C., Hoshi, A., Masumoto, T.: J. Mater. Sci. 16(1981) 3077-3086.",AM,Melt Spinning,Ribbon,Width X Thickness,1,0.02,,Carter,,,10.1007/BF00540315,,,,Arc Melting,,,,,,,,,,
60490a203e6da430a7213ff0,Si20Ti80,"['Shingu, P.H., Shimomura, K., Ozaki, R., Osamura, K., Murakami, Y.: Proc. 3rd Int. Conf. Rapidly Quenched Met., London, Cantor, B. (ed.), The Metals Society 1 (1978) 315-324. Tanner, L.E.: Scr. Metall. 12 (1978) 703-708.'
 'Inoue, A., Suryanarayana, C., Masumoto, T., Hoshi, A.: Sci. Rep. Res. Inst. Tohoku Univ.Ser. A 28 (1980) 182-194.'
 'Whang, S., Giessen, B.C.: Proc. 4th Int. Conf. Rapidly Quenched Met., Sendai, Masumoto,T., Suzuki, K. (eds.), The Japan Institute of Metals 2 (1982) 1403-1406.']",AM,Melt Spinning,Ribbon,Width X Thickness,[' 1-2' '1.0-2.0' nan],['0.03' '0.03-0.04' nan],['XRD' ' TEM XRD' 'SEM  XRD'],Carter,,,,,,,Arc Melting,,,,,,,,,,
60490a203e6da430a7213ff1,Si20Ti80,"Polk, D.E., Calka, A., Giessen, B.C.: Acta Metall. 26 (1978) 1097-1103.",AM,Melt Spinning,Foil,,,, XRD,Carter,,,10.1016/0001-6160(78)90137-2,,,,Arc Melting,,,,,,,,,,
60490a203e6da430a7213ff2,Si20Ti80,"Inoue, A., Suryanarayana, C., Masumoto, T., Hoshi, A.: Mater. Sci. Eng. 47 (1981) 59-67.",AM,Melt Spinning,Ribbon,Width X Thickness,1,0.02,TEM XRD,Carter,,,10.1016/0025-5416(81)90041-0,,,,Arc Melting,,,,,,,,,,
60490a203e6da430a7213ff3,Si20Ti9Zr71,"Whang, S.H.: Scr. Metall. 18 (1984) 309-312.",AM,Melt Spinning,Foil,Thickness,0.02-0.025,,,Carter,,,10.1016/0036-9748(84)90442-3,,,,Arc Melting,,,,,,,,,,
60490a203e6da430a7213ff4,Si20Zr80,"Inoue, A., Toyota, N., Fukase, T., Masumoto, T., Takahashi, Y.: J. Mater. Sci. 18 (1983)114-126.",AM,Melt Spinning,Ribbon,Width X Thickness,2-Jan,0.02-0.03, TEM XRD ,Carter,,,10.1007/BF00543816,,,,,Ar-gas,,,,,,,,,
60490a203e6da430a7213ff5,Si21Ta30Ti49,"Inoue, A., Takahashi, Y., Suryanarayana, C., Hoshi, A., Masumoto, T.: J. Mater. Sci. 16(1981) 3077-3086.",AC,Melt Spinning,Ribbon,Width X Thickness,1,0.02,,Carter,,,10.1007/BF00540315,,,,Arc Melting,,,,,,,,,,
60490a203e6da430a7213ff6,Si22Ti78,"Satoh, T., Fukamichi, K., Kimura, H., Masumoto, T.: Sci. Rep. Res. Inst. Tohoku Univ. Ser.A 31 (1983) 91-98.",AM,Melt Spinning,Ribbon,,,, TEM XRD,Carter,,,10.1016/0304-8853(83)91027-2,,,,Arc Melting,Ar-gas,,,,,,,,,
60490a203e6da430a7213ff7,Si22Zr78,"Inoue, A., Toyota, N., Fukase, T., Masumoto, T., Takahashi, Y.: J. Mater. Sci. 18 (1983)114-126.",AM,Melt Spinning,Ribbon,Width X Thickness,2-Jan,0.02-0.03, TEM XRD ,Carter,,,10.1007/BF00543816,,,,,Ar-gas,,,,,,,,,
60490a203e6da430a7213ff8,Si23Zr77,"Inoue, A., Toyota, N., Fukase, T., Masumoto, T., Takahashi, Y.: J. Mater. Sci. 18 (1983)114-126.",['AM' 'CR'],Melt Spinning,Ribbon,Width X Thickness,2-Jan,0.02-0.03, TEM XRD ,Carter,,,10.1007/BF00543816,,,,,Ar-gas,,,,,,,,,
60490a203e6da430a7213ff9,Si25Ti15Zr60,"Whang, S.H.: Scr. Metall. 18 (1984) 309-312.",AM,Melt Spinning,Foil,Thickness,0.02-0.025,,,Carter,,,10.1016/0036-9748(84)90442-3,,,,Arc Melting,,,,,,,,,,
60490a203e6da430a7213ffa,Si25Ti20Zr55,"Whang, S.H.: Scr. Metall. 18 (1984) 309-312.",AM,Melt Spinning,Foil,Thickness,0.02-0.025,,,Carter,,,10.1016/0036-9748(84)90442-3,,,,Arc Melting,,,,,,,,,,
60490a203e6da430a7213ffb,Si25Ti25Zr50,"Whang, S.H.: Scr. Metall. 18 (1984) 309-312.",AM,Melt Spinning,Foil,Thickness,0.02-0.025,,,Carter,,,10.1016/0036-9748(84)90442-3,,,,Arc Melting,,,,,,,,,,
60490a203e6da430a7213ffc,Si25Ti75,"Polk, D.E., Calka, A., Giessen, B.C.: Acta Metall. 26 (1978) 1097-1103.",CR,Melt Spinning,Foil,,,, XRD,Carter,,,10.1016/0001-6160(78)90137-2,,,,Arc Melting,,,,,,,,,,
60490a203e6da430a7213ffd,Si25Ti75,"['Shingu, P.H., Shimomura, K., Ozaki, R., Osamura, K., Murakami, Y.: Proc. 3rd Int. Conf. Rapidly Quenched Met., London, Cantor, B. (ed.), The Metals Society 1 (1978) 315-324. Tanner, L.E.: Scr. Metall. 12 (1978) 703-708.'
 'Inoue, A., Suryanarayana, C., Masumoto, T., Hoshi, A.: Sci. Rep. Res. Inst. Tohoku Univ.Ser. A 28 (1980) 182-194.']",['AC' 'CR'],Melt Spinning,Ribbon,Width X Thickness,[' 1-2' '1.0-2.0'],['0.03' '0.03-0.04'],['XRD' ' TEM XRD'],Carter,,,,,,,Arc Melting,,,,,,,,,,
60490a203e6da430a7213ffe,Si25Ti75,"Inoue, A., Suryanarayana, C., Masumoto, T., Hoshi, A.: Mater. Sci. Eng. 47 (1981) 59-67.",CR,Melt Spinning,Ribbon,Width X Thickness,1,0.02,TEM XRD,Carter,,,10.1016/0025-5416(81)90041-0,,,,Arc Melting,,,,,,,,,,
60490a203e6da430a7213fff,Si25Ti75,"Inoue, A., Kimura, H., Masumoto, T., Suryanarayana, C., Hoshi, A.: J. Appl. Phys. 51(1980) 5475-5482.",CR,Melt Spinning,Ribbon,Width X Thickness,2,0.04,SEM  TEM XRD,Carter,,,10.1063/1.327506,,,,Arc Melting,Ar-gas,,,,,,,,,
60490a203e6da430a7214000,Si25Ti75,"Inoue, A., Takahashi, Y., Suryanarayana, C., Hoshi, A., Masumoto, T.: J. Mater. Sci. 16(1981) 3077-3086.",['AM' 'CR'],Melt Spinning,Ribbon,Width X Thickness,1,0.02,,Carter,,,10.1007/BF00540315,,,,Arc Melting,,,,,,,,,,
60490a203e6da430a7214001,Si25Ti8Zr67,"Whang, S.H.: Scr. Metall. 18 (1984) 309-312.",AM,Melt Spinning,Foil,Thickness,0.02-0.025,,,Carter,,,10.1016/0036-9748(84)90442-3,,,,Arc Melting,,,,,,,,,,
60490a203e6da430a7214002,Si30Ti15Zr55,"Whang, S.H.: Scr. Metall. 18 (1984) 309-312.",AM,Melt Spinning,Foil,Thickness,0.02-0.025,,,Carter,,,10.1016/0036-9748(84)90442-3,,,,Arc Melting,,,,,,,,,,
60490a203e6da430a7214003,Si30Ti20Zr50,"Whang, S.H.: Scr. Metall. 18 (1984) 309-312.",AM,Melt Spinning,Foil,Thickness,0.02-0.025,,,Carter,,,10.1016/0036-9748(84)90442-3,,,,Arc Melting,,,,,,,,,,
60490a203e6da430a7214004,Si30Ti26Zr44,"Whang, S.H.: Scr. Metall. 18 (1984) 309-312.",AM,Melt Spinning,Foil,Thickness,0.02-0.025,,,Carter,,,10.1016/0036-9748(84)90442-3,,,,Arc Melting,,,,,,,,,,
60490a203e6da430a7214005,Si30Ti8Zr62,"Whang, S.H.: Scr. Metall. 18 (1984) 309-312.",AM,Melt Spinning,Foil,Thickness,0.02-0.025,,,Carter,,,10.1016/0036-9748(84)90442-3,,,,Arc Melting,,,,,,,,,,
60490a203e6da430a7214006,Si35Ti15Zr50,"Whang, S.H.: Scr. Metall. 18 (1984) 309-312.",AM,Melt Spinning,Foil,Thickness,0.02-0.025,,,Carter,,,10.1016/0036-9748(84)90442-3,,,,Arc Melting,,,,,,,,,,
60490a203e6da430a7214007,Si35Ti20Zr45,"Whang, S.H.: Scr. Metall. 18 (1984) 309-312.",AM,Melt Spinning,Foil,Thickness,0.02-0.025,,,Carter,,,10.1016/0036-9748(84)90442-3,,,,Arc Melting,,,,,,,,,,
60490a203e6da430a7214008,Si35Ti26Zr39,"Whang, S.H.: Scr. Metall. 18 (1984) 309-312.",AM,Melt Spinning,Foil,Thickness,0.02-0.025,,,Carter,,,10.1016/0036-9748(84)90442-3,,,,Arc Melting,,,,,,,,,,
60490a203e6da430a7214009,Si35Ti8Zr57,"Whang, S.H.: Scr. Metall. 18 (1984) 309-312.",AM,Melt Spinning,Foil,Thickness,0.02-0.025,,,Carter,,,10.1016/0036-9748(84)90442-3,,,,Arc Melting,,,,,,,,,,
60490a203e6da430a721400a,Si40Ti15Zr45,"Whang, S.H.: Scr. Metall. 18 (1984) 309-312.",AM,Melt Spinning,Foil,Thickness,0.02-0.025,,,Carter,,,10.1016/0036-9748(84)90442-3,,,,Arc Melting,,,,,,,,,,
60490a203e6da430a721400b,Si40Ti20Zr40,"Whang, S.H.: Scr. Metall. 18 (1984) 309-312.",AM,Melt Spinning,Foil,Thickness,0.02-0.025,,,Carter,,,10.1016/0036-9748(84)90442-3,,,,Arc Melting,,,,,,,,,,
60490a203e6da430a721400c,Si40Ti26Zr34,"Whang, S.H.: Scr. Metall. 18 (1984) 309-312.",AM,Melt Spinning,Foil,Thickness,0.02-0.025,,,Carter,,,10.1016/0036-9748(84)90442-3,,,,Arc Melting,,,,,,,,,,
60490a203e6da430a721400d,Si40Ti8Zr52,"Whang, S.H.: Scr. Metall. 18 (1984) 309-312.",AM,Melt Spinning,Foil,Thickness,0.02-0.025,,,Carter,,,10.1016/0036-9748(84)90442-3,,,,Arc Melting,,,,,,,,,,
60490a203e6da430a721400e,Si45Ti15Zr40,"Whang, S.H.: Scr. Metall. 18 (1984) 309-312.",AM,Melt Spinning,Foil,Thickness,0.02-0.025,,,Carter,,,10.1016/0036-9748(84)90442-3,,,,Arc Melting,,,,,,,,,,
60490a203e6da430a721400f,Si45Ti20Zr35,"Whang, S.H.: Scr. Metall. 18 (1984) 309-312.",AM,Melt Spinning,Foil,Thickness,0.02-0.025,,,Carter,,,10.1016/0036-9748(84)90442-3,,,,Arc Melting,,,,,,,,,,
60490a203e6da430a7214010,Si45Ti25Zr30,"Whang, S.H.: Scr. Metall. 18 (1984) 309-312.",AM,Melt Spinning,Foil,Thickness,0.02-0.025,,,Carter,,,10.1016/0036-9748(84)90442-3,,,,Arc Melting,,,,,,,,,,
60490a203e6da430a7214011,Si45Ti8Zr47,"Whang, S.H.: Scr. Metall. 18 (1984) 309-312.",AM,Melt Spinning,Foil,Thickness,0.02-0.025,,,Carter,,,10.1016/0036-9748(84)90442-3,,,,Arc Melting,,,,,,,,,,
60490a203e6da430a7214012,Si50Ti15Zr35,"Whang, S.H.: Scr. Metall. 18 (1984) 309-312.",AM,Melt Spinning,Foil,Thickness,0.02-0.025,,,Carter,,,10.1016/0036-9748(84)90442-3,,,,Arc Melting,,,,,,,,,,
60490a203e6da430a7214013,Si50Ti20Zr30,"Whang, S.H.: Scr. Metall. 18 (1984) 309-312.",AM,Melt Spinning,Foil,Thickness,0.02-0.025,,,Carter,,,10.1016/0036-9748(84)90442-3,,,,Arc Melting,,,,,,,,,,
60490a203e6da430a7214014,Si50Ti25Zr25,"Whang, S.H.: Scr. Metall. 18 (1984) 309-312.",AM,Melt Spinning,Foil,Thickness,0.02-0.025,,,Carter,,,10.1016/0036-9748(84)90442-3,,,,Arc Melting,,,,,,,,,,
60490a203e6da430a7214015,Si50Ti8Zr42,"Whang, S.H.: Scr. Metall. 18 (1984) 309-312.",AM,Melt Spinning,Foil,Thickness,0.02-0.025,,,Carter,,,10.1016/0036-9748(84)90442-3,,,,Arc Melting,,,,,,,,,,
60490a203e6da430a7214016,Si55Ti15Zr30,"Whang, S.H.: Scr. Metall. 18 (1984) 309-312.",AM,Melt Spinning,Foil,Thickness,0.02-0.025,,,Carter,,,10.1016/0036-9748(84)90442-3,,,,Arc Melting,,,,,,,,,,
60490a203e6da430a7214017,Si55Ti20Zr25,"Whang, S.H.: Scr. Metall. 18 (1984) 309-312.",AM,Melt Spinning,Foil,Thickness,0.02-0.025,,,Carter,,,10.1016/0036-9748(84)90442-3,,,,Arc Melting,,,,,,,,,,
60490a203e6da430a7214018,Si55Ti24Zr21,"Whang, S.H.: Scr. Metall. 18 (1984) 309-312.",AM,Melt Spinning,Foil,Thickness,0.02-0.025,,,Carter,,,10.1016/0036-9748(84)90442-3,,,,Arc Melting,,,,,,,,,,
60490a203e6da430a7214019,Si55Ti9Zr36,"Whang, S.H.: Scr. Metall. 18 (1984) 309-312.",AM,Melt Spinning,Foil,Thickness,0.02-0.025,,,Carter,,,10.1016/0036-9748(84)90442-3,,,,Arc Melting,,,,,,,,,,
60490a203e6da430a721401a,Si5Ti12Zr83,"Whang, S.H.: Scr. Metall. 18 (1984) 309-312.",AM,Melt Spinning,Foil,Thickness,0.02-0.025,,,Carter,,,10.1016/0036-9748(84)90442-3,,,,Arc Melting,,,,,,,,,,
60490a203e6da430a721401b,Si5Ti15Zr80,"Whang, S.H.: Scr. Metall. 18 (1984) 309-312.",AM,Melt Spinning,Foil,Thickness,0.02-0.025,,,Carter,,,10.1016/0036-9748(84)90442-3,,,,Arc Melting,,,,,,,,,,
60490a203e6da430a721401c,Si5Ti20Zr75,"Whang, S.H.: Scr. Metall. 18 (1984) 309-312.",AM,Melt Spinning,Foil,Thickness,0.02-0.025,,,Carter,,,10.1016/0036-9748(84)90442-3,,,,Arc Melting,,,,,,,,,,
60490a203e6da430a721401d,Si5Ti23Zr72,"Whang, S.H.: Scr. Metall. 18 (1984) 309-312.",AM,Melt Spinning,Foil,Thickness,0.02-0.025,,,Carter,,,10.1016/0036-9748(84)90442-3,,,,Arc Melting,,,,,,,,,,
60490a203e6da430a721401e,Si5Ti95,"Inoue, A., Suryanarayana, C., Masumoto, T., Hoshi, A.: Mater. Sci. Eng. 47 (1981) 59-67.",CR,Melt Spinning,Ribbon,Width X Thickness,1,0.02,TEM XRD,Carter,,,10.1016/0025-5416(81)90041-0,,,,Arc Melting,,,,,,,,,,
60490a203e6da430a721401f,Si5Ti95,"Inoue, A., Suryanarayana, C., Masumoto, T., Hoshi, A.: Sci. Rep. Res. Inst. Tohoku Univ.Ser. A 28 (1980) 182-194.",CR,Melt Spinning,Ribbon,Width X Thickness,1.0-2.0,0.03-0.04, TEM XRD,Carter,,,,,,,Arc Melting,Ar-gas,,,,,,,,,
60490a203e6da430a7214020,Si5Ti95,"Inoue, A., Kimura, H., Masumoto, T., Suryanarayana, C., Hoshi, A.: J. Appl. Phys. 51(1980) 5475-5482.",CR,Melt Spinning,Ribbon,Width X Thickness,2,0.04,SEM  TEM XRD,Carter,,,10.1063/1.327506,,,,Arc Melting,Ar-gas,,,,,,,,,
60490a203e6da430a7214021,Si5Ti95,"Inoue, A., Takahashi, Y., Suryanarayana, C., Hoshi, A., Masumoto, T.: J. Mater. Sci. 16(1981) 3077-3086.",CR,Melt Spinning,Ribbon,Width X Thickness,1,0.02,,Carter,,,10.1007/BF00540315,,,,Arc Melting,,,,,,,,,,
60490a203e6da430a7214022,Si60Ti15Zr25,"Whang, S.H.: Scr. Metall. 18 (1984) 309-312.",AM,Melt Spinning,Foil,Thickness,0.02-0.025,,,Carter,,,10.1016/0036-9748(84)90442-3,,,,Arc Melting,,,,,,,,,,
60490a203e6da430a7214023,Si60Ti20Zr20,"Whang, S.H.: Scr. Metall. 18 (1984) 309-312.",AM,Melt Spinning,Foil,Thickness,0.02-0.025,,,Carter,,,10.1016/0036-9748(84)90442-3,,,,Arc Melting,,,,,,,,,,
60490a203e6da430a7214024,Si60Ti24Zr16,"Whang, S.H.: Scr. Metall. 18 (1984) 309-312.",AM,Melt Spinning,Foil,Thickness,0.02-0.025,,,Carter,,,10.1016/0036-9748(84)90442-3,,,,Arc Melting,,,,,,,,,,
60490a203e6da430a7214025,Si60Ti9Zr31,"Whang, S.H.: Scr. Metall. 18 (1984) 309-312.",AM,Melt Spinning,Foil,Thickness,0.02-0.025,,,Carter,,,10.1016/0036-9748(84)90442-3,,,,Arc Melting,,,,,,,,,,
60490a203e6da430a7214026,Si65Ti10Zr25,"Whang, S.H.: Scr. Metall. 18 (1984) 309-312.",AM,Melt Spinning,Foil,Thickness,0.02-0.025,,,Carter,,,10.1016/0036-9748(84)90442-3,,,,Arc Melting,,,,,,,,,,
60490a203e6da430a7214027,Si65Ti15Zr20,"Whang, S.H.: Scr. Metall. 18 (1984) 309-312.",AM,Melt Spinning,Foil,Thickness,0.02-0.025,,,Carter,,,10.1016/0036-9748(84)90442-3,,,,Arc Melting,,,,,,,,,,
60490a203e6da430a7214028,Si65Ti20Zr15,"Whang, S.H.: Scr. Metall. 18 (1984) 309-312.",AM,Melt Spinning,Foil,Thickness,0.02-0.025,,,Carter,,,10.1016/0036-9748(84)90442-3,,,,Arc Melting,,,,,,,,,,
60490a203e6da430a7214029,Si65Ti23Zr12,"Whang, S.H.: Scr. Metall. 18 (1984) 309-312.",AM,Melt Spinning,Foil,Thickness,0.02-0.025,,,Carter,,,10.1016/0036-9748(84)90442-3,,,,Arc Melting,,,,,,,,,,
60490a203e6da430a721402a,Si68.42Ti11.58Zr20,"Whang, S.H.: Scr. Metall. 18 (1984) 309-312.",AM,Melt Spinning,Foil,Thickness,0.02-0.025,,,Carter,,,10.1016/0036-9748(84)90442-3,,,,Arc Melting,,,,,,,,,,
60490a203e6da430a721402b,Si6Sn9Zr85,"Takahashi, Y.: Master Dissertation, Tohoku University, 1982.",AM,Melt Spinning,Ribbon,Width X Thickness,2,0.03,AXS SEM TEM XRD,Carter,,,,,,,Arc Melting,,,,,,,,,,
60490a203e6da430a721402c,Si70Ti15Zr15,"Whang, S.H.: Scr. Metall. 18 (1984) 309-312.",AM,Melt Spinning,Foil,Thickness,0.02-0.025,,,Carter,,,10.1016/0036-9748(84)90442-3,,,,Arc Melting,,,,,,,,,,
60490a203e6da430a721402d,Si70Ti20Zr10,"Whang, S.H.: Scr. Metall. 18 (1984) 309-312.",AM,Melt Spinning,Foil,Thickness,0.02-0.025,,,Carter,,,10.1016/0036-9748(84)90442-3,,,,Arc Melting,,,,,,,,,,
60490a203e6da430a721402e,Si70Ti22Zr8,"Whang, S.H.: Scr. Metall. 18 (1984) 309-312.",AM,Melt Spinning,Foil,Thickness,0.02-0.025,,,Carter,,,10.1016/0036-9748(84)90442-3,,,,Arc Melting,,,,,,,,,,
60490a203e6da430a721402f,Si73.69Ti12.63Zr13.68,"Whang, S.H.: Scr. Metall. 18 (1984) 309-312.",AM,Melt Spinning,Foil,Thickness,0.02-0.025,,,Carter,,,10.1016/0036-9748(84)90442-3,,,,Arc Melting,,,,,,,,,,
60490a203e6da430a7214030,Si75Ti15Zr10,"Whang, S.H.: Scr. Metall. 18 (1984) 309-312.",AM,Melt Spinning,Foil,Thickness,0.02-0.025,,,Carter,,,10.1016/0036-9748(84)90442-3,,,,Arc Melting,,,,,,,,,,
60490a203e6da430a7214031,Si75Ti20Zr5,"Whang, S.H.: Scr. Metall. 18 (1984) 309-312.",AM,Melt Spinning,Foil,Thickness,0.02-0.025,,,Carter,,,10.1016/0036-9748(84)90442-3,,,,Arc Melting,,,,,,,,,,
60490a203e6da430a7214032,Si75Ti22Zr3,"Whang, S.H.: Scr. Metall. 18 (1984) 309-312.",AM,Melt Spinning,Foil,Thickness,0.02-0.025,,,Carter,,,10.1016/0036-9748(84)90442-3,,,,Arc Melting,,,,,,,,,,
60490a203e6da430a7214033,Si7Zr93,"Inoue, A., Toyota, N., Fukase, T., Masumoto, T., Takahashi, Y.: J. Mater. Sci. 18 (1983)114-126.",CR,Melt Spinning,Ribbon,Width X Thickness,2-Jan,0.02-0.03, TEM XRD ,Carter,,,10.1007/BF00543816,,,,,Ar-gas,,,,,,,,,
60490a203e6da430a7214034,Si80Ti14Zr6,"Whang, S.H.: Scr. Metall. 18 (1984) 309-312.",AM,Melt Spinning,Foil,Thickness,0.02-0.025,,,Carter,,,10.1016/0036-9748(84)90442-3,,,,Arc Melting,,,,,,,,,,
60490a203e6da430a7214035,Si80Ti15Zr5,"Whang, S.H.: Scr. Metall. 18 (1984) 309-312.",AM,Melt Spinning,Foil,Thickness,0.02-0.025,,,Carter,,,10.1016/0036-9748(84)90442-3,,,,Arc Melting,,,,,,,,,,
60490a203e6da430a7214036,Si80Ti20,"Whang, S.H.: Scr. Metall. 18 (1984) 309-312.",AM,Melt Spinning,Foil,Thickness,0.02-0.025,,,Carter,,,10.1016/0036-9748(84)90442-3,,,,Arc Melting,,,,,,,,,,
60490a203e6da430a7214037,Si82Ti8Zr10,"Whang, S.H., Lu, Y.Z., Kim, Y.W.: J. Mater. Sci. Lett. 4 (1985) 883-887.",CR,Melt Spinning,Ribbon,Width X Thickness,2,0.02-0.04,,Carter,,,10.1007/BF00720529,,,,Arc Melting,,,,,,,,,,
60490a203e6da430a7214038,Si84.21Ti15.79,"Whang, S.H.: Scr. Metall. 18 (1984) 309-312.",AM,Melt Spinning,Foil,Thickness,0.02-0.025,,,Carter,,,10.1016/0036-9748(84)90442-3,,,,Arc Melting,,,,,,,,,,
60490a203e6da430a7214039,Si84Ti6Zr10,"Whang, S.H., Lu, Y.Z., Kim, Y.W.: J. Mater. Sci. Lett. 4 (1985) 883-887.",CR,Melt Spinning,Ribbon,Width X Thickness,2,0.02-0.04,,Carter,,,10.1007/BF00720529,,,,Arc Melting,,,,,,,,,,
60490a203e6da430a721403a,Si86Ti4Zr10,"Whang, S.H., Lu, Y.Z., Kim, Y.W.: J. Mater. Sci. Lett. 4 (1985) 883-887.",CR,Melt Spinning,Ribbon,Width X Thickness,2,0.02-0.04,,Carter,,,10.1007/BF00720529,,,,Arc Melting,,,,,,,,,,
60490a203e6da430a721403b,Si88Ti2Zr10,"Whang, S.H., Lu, Y.Z., Kim, Y.W.: J. Mater. Sci. Lett. 4 (1985) 883-887.",CR,Melt Spinning,Ribbon,Width X Thickness,2,0.02-0.04,,Carter,,,10.1007/BF00720529,,,,Arc Melting,,,,,,,,,,
60490a203e6da430a721403c,Si9Zr91,"Inoue, A., Toyota, N., Fukase, T., Masumoto, T., Takahashi, Y.: J. Mater. Sci. 18 (1983)114-126.",CR,Melt Spinning,Ribbon,Width X Thickness,2-Jan,0.02-0.03, TEM XRD ,Carter,,,10.1007/BF00543816,,,,,Ar-gas,,,,,,,,,
60490a203e6da430a721403d,Sr75Zn25,,,,,,,,,Ben,380.0,738.0,10.1179/095066010X12646898728200,,,,,,,,,,,,,,
60490a203e6da430a721403e,Ti100,"Akiyama, E., Yoshioka, H., Kim, J.H., Habazaki, H., Kawashima, A., Asami, K.,Hashimoto, K.: Corros. Sci. 34 (1993) 27-40.",CR,Deposition,Thin Film,,,,XRD,Carter,,,10.1016/0010-938X(93)90256-G,,,,,Ar-gas,,,,,,,,,
60490a203e6da430a721403f,Ti100,"Akiyama, E., Habazaki, H., Kawashima, A., Asami, K., Hashimoto, K.: Proc. Symp.Corros. Electrochem. Catal. Metastable Metals and Intermetallics, Clayton, C.R.,Hashimoto, K. (eds.), Pennington: The Electrochem. Soc.,1993, p. 26-37.",CR,Deposition,Thin Film,,,,XRD,Carter,,,,,,,,Ar-gas,,,,,,,,,
60490a203e6da430a7214040,Ti15Zr85,"Whang, S.H.: Scr. Metall. 18 (1984) 309-312.",AM,Melt Spinning,Foil,Thickness,0.02-0.025,,,Carter,,,10.1016/0036-9748(84)90442-3,,,,Arc Melting,,,,,,,,,,
60490a203e6da430a7214041,Ti20Zr80,"Whang, S.H.: Scr. Metall. 18 (1984) 309-312.",AM,Melt Spinning,Foil,Thickness,0.02-0.025,,,Carter,,,10.1016/0036-9748(84)90442-3,,,,Arc Melting,,,,,,,,,,
60490a203e6da430a7214042,Ti22Zr78,"Whang, S.H.: Scr. Metall. 18 (1984) 309-312.",AM,Melt Spinning,Foil,Thickness,0.02-0.025,,,Carter,,,10.1016/0036-9748(84)90442-3,,,,Arc Melting,,,,,,,,,,
60490a203e6da430a7214043,Ti90Zr10,"Whang, S.H., Lu, Y.Z., Kim, Y.W.: J. Mater. Sci. Lett. 4 (1985) 883-887.",AM,Melt Spinning,Ribbon,Width X Thickness,2,0.02-0.04,,Carter,,,10.1007/BF00720529,,,,Arc Melting,,,,,,,,,,
